Repository: DicksonWu654/sand-to-gpu

# Sand to GPU

An in-depth, self-study course following silicon from quartz to an NVIDIA GPU rack. It explains the physics, chemistry, manufacturing equipment, supply chain, and engineering tradeoffs for a reader who knows programming and school science.

See the [global supplier coverage review](GLOBAL_COVERAGE_REVIEW_2026-09-14.md) for corrections to regional omissions, capability claims and policy framing, with primary sources and validation limits.

## Course tracks

- **Deep dive:** 22 modules, roughly 517,000 words, covering materials, wafer fabrication, transistors, memory, packaging, testing, GPU systems, and economics.
- **Survey:** ten shorter chapters connecting the whole supply chain, with links into the deep modules.
- **Interactive learning:** 46 widget implementations, eight-question module quizzes, search, a glossary, and browser-local progress and theme preferences.
- **Illustrated atlas:** 352 authored figures across the substantive teaching sections, chapter opening illustrations, and responsive light and dark layouts. Physical structures, process flows, comparisons, and networks complement the interactive labs.
- **Listen as you learn:** local Kokoro narration, synchronized word highlighting, adjustable playback speed, and optional gentle scrolling. Generated passages are cached for repeat listening; course text is not sent to a speech API. See [local narration setup and limitations](NARRATION_2026-09-13.md).
- **Publish with recorded audio:** the static export includes Heart recordings and word timings for all 32 lessons. Visitors play saved MP3 files; hosting needs no speech model or API. See [pre-rendering and publication](PRERENDER_2026-09-13.md).
- **Ask about a passage:** select lesson text and choose **Ask ChatGPT** to prepare a question with its section and optional nearby explanation. Copy it, open ChatGPT, and paste; no AI service is embedded in the course. See [the reading handoff and its limits](STUDY_HANDOFF_2026-09-14.md).

| Part | Modules |
|---|---|
| Materials and wafers | 00 Overview · 01 Sand to polysilicon · 02 Crystal growth · 03 Ingot to wafer · 04 Compound semiconductors and consumables |
| The fab | 05 Inside a fab · 06 Oxidation and deposition · 07 DUV lithography · 08 EUV lithography · 09 Etch · 10 Doping |
| Devices, wiring, and yield | 11 Transistors · 12 Interconnect · 13 Metrology and yield · 14 Wafer sort and test |
| Memory and packaging | 15 DRAM, NAND, and HBM · 16 Packaging · 17 CoWoS, SoIC, and chiplets |
| Systems and the industry | 18 Final test · 19 Building an NVIDIA GPU · 20 Economics and geopolitics · 21 Glossary and reference tables |

## Run locally

Install Node.js and the locked dependencies, then build and serve:

```bash
npm ci
node build.js
node serve.js
```

Open [the local course](http://127.0.0.1:8790).

## Files

```text
course/modules/           Deep modules (the source of truth)
course/survey/            Survey chapters
course/quizzes/           Module quiz data
course/visuals/           Authored figure data, renderer, schema, and coverage inventory
course/review/            Historical and second-round review evidence
course/v1/                Preserved first edition
site/                     Static learning application and widgets
site/course-shell.js      Shared chapter and homepage illustration components
site/content.js           Generated content consumed by the application
qa/                       Browser harness, interaction scenarios, and QA reports
build.js                  Generates site/content.js
serve.js                  Local course server and optional narration API
tools/narration/          Pinned local speech runtime setup, worker, and cache
HANDOFF.md                Original Claude handoff (historical state)
CONTINUATION_2026-09-13.md Follow-up work, validation, and remaining limits
```

`course/TEACHING_GUIDE.md` defines the intended reader, explanation sequence, and depth standard. `course/SURVEY_GUIDE.md` defines the shorter track. `qa/WIDGET_QA_STANDARD.md` defines visual and interaction checks.

Section figures are authored in `course/visuals/lessons/`, keyed to exact section IDs. Follow `course/visuals/SCHEMA.md` when adding or editing them. The renderer supplies reusable drawing primitives and mechanism variants; each figure supplies its own components, relationships, explanation, and source provenance. Reference sections retain appropriate tables and lists. The build places teaching figures and labs inside their owning sections, after an opening paragraph where one exists.

`npm run check` includes strict figure coverage and source-preservation checks. The [visual refactor record](DESIGN_REFACTOR_2026-09-13.md) describes the implementation and validation evidence.

The [second visual refinement](VISUAL_POLISH_2026-09-13.md) adds apparatus studies, richer chapter openings, direct-label figure layouts and further lab improvements, with its validation and reproduction commands.

File: course/modules/00-overview.md (part 1 of 4)
# Module 00: The Whole Supply Chain on One Page

A single NVIDIA Blackwell GPU package contains two **dies** (a die is one rectangular chip cut from a round silicon wafer) of roughly 800 mm² each, about 208 billion transistors, eight stacks of **high-bandwidth memory (HBM)** (DRAM memory chips stacked on top of one another and placed beside the GPU), and a silicon-and-organic **substrate** (the layered carrier that connects the dies to a circuit board), assembled by more than a dozen companies on three continents. The **package** is the whole assembly of dies, memory, substrate, lid and solder balls: the object that gets soldered to a board. Its silicon was quartz in a mine in Norway, Brazil, or North Carolina roughly a year before the GPU booted. In between, the material passed through something like 1,500 discrete process steps, a **mask set** (the ~100 stencils through which each layer of the chip is printed) that cost tens of millions of dollars, machines that individually sell for $200–400 million, and a **fab** (a chip factory) that cost more than an aircraft carrier. No single person understands every step at the level of the engineers who own it. That is the problem this module solves: you need a map of the whole territory before you walk any part of it, so that when Module 08 spends 7,000 words on tin droplets you know why they matter and where they sit.

The chain is hard for one reason that recurs at every stage: the tolerances are absurd relative to the scale of production. A chip is built as roughly 100 patterned layers stacked on a silicon disc, each printed on top of the last. A leading-edge fab must place features a few tens of atoms wide across a 300 mm wafer (a disc the size of a dinner plate, 775 µm thick, about the thickness of a credit card), aligned to the previous layers within about 2 nanometers, roughly 10 silicon atoms side by side; a human hair, at ~70 µm, is 35,000 times wider than that alignment budget. It must repeat that on more than 100,000 wafers a month with a **defect density** below 0.1 per square centimeter, where a **killer defect** is any particle or pattern error that stops a die working and the defect density, **D0**, counts them per cm² of wafer: fewer than one killer defect in every 10 cm², or about one for every 1.2 H100-sized dies. Every stage in this module is a place where the industry solved that problem once, expensively, after which a small number of firms became the only ones who could do it. The last third of this module is about what those firms are and why they cannot be replaced quickly.

> **Intuition: the scale of the job.** Scale a wafer up by a million: the dinner plate becomes a disc 300 km across and 775 m thick. A 20 nm transistor feature is now a 2 cm coin, the 2 nm alignment budget is 2 mm, a hair is a road 70 m wide, and a 20 nm dust particle is a pebble that kills whichever coin it lands on. The fab prints ~100 layers of coins across the whole disc, each landing on the last to within 2 mm, a hundred thousand discs a month.

By the end of this module you should be able to do four things. First, name the 15 stages from quartz to data center and say roughly what each costs, how long it takes, and who does it. Second, explain why the value of a chip concentrates *after* the wafer leaves the fab: why a ~$350 die sits inside a ~$3,000 module that sells for ~$25,000, and why memory and packaging, not the logic wafer, dominate that bill. Third, name the three chokepoints (EUV lithography, leading-edge foundry, advanced packaging plus HBM) and give the physical or economic reason each exists, not just the company that holds it. Fourth, use the 60-step process spine near the end as an index: every later module is a magnifying glass on a few of its lines.

## Before you start

This module leans on nine ideas from school science and everyday economics. Modules 01 through 19 define each again, properly and in depth; here you need only the plain-language version.

- **Atoms and crystals.** Silicon is an element whose atoms, in a solid, sit in a repeating three-dimensional pattern, the **lattice**; the repeating unit (the **unit cell**) is 0.543 nm on a side. A **single crystal** means the pattern continues unbroken across the whole piece. (Module 02)
- **Semiconductors and doping.** Pure silicon barely conducts. Replacing about one atom in a million with boron (one electron fewer than silicon, leaving a missing electron or "hole": **p-type**) or with phosphorus or arsenic (one electron more: **n-type**) makes it conduct in a controlled way. The added atoms are **dopants**. (Module 10)
- **A transistor is an electrically controlled switch.** Current flows from a **source** to a **drain** through a thin **channel** of silicon only when the **gate**, an electrode just above the channel and insulated from it, carries the right voltage. (Module 11)
- **Voltage, current, power.** P = V × I. A GPU runs its transistors at about 1 V, so a 1,000 W chip draws ~1,000 A, which is why power delivery is a manufacturing problem and not only an electrical one. (Module 19)
- **Light and resolution.** You cannot print a feature much smaller than the wavelength of the light you print it with; shorter wavelength → smaller features. (Module 07)
- **Purity notation.** "9N" means nine nines: 99.9999999% pure, one foreign atom per billion silicon atoms. "11N" is one in a hundred billion. (Module 01)
- **The scale ladder.** 1 m → 1 mm (a grain of sand) → 1 µm (a bacterium) → 1 nm (about four silicon atoms in a row). A hair is ~70 µm across. A wafer is 300 mm across and 0.775 mm (775 µm) thick; the smallest features printed on it are ~10–20 nm.
- **Yield and throughput words.** **Yield** is the fraction of parts that work. **Wafer starts per month (wpm)** is how many wafers a fab begins processing each month. **Cycle time** is how long one wafer takes from first step to last. (Modules 05, 13)
- **Money words.** **Capex** (capital expenditure) is money spent on plant and tools. **Gross margin** is (price − manufacturing cost) ÷ price. A **bill of materials (BOM)** is the list, and total cost, of everything that goes into a product. (Module 20)

## What a chip is, physically

Before the map, a picture of the thing being made. Everything in this module is either making a silicon disc, printing patterns on it, checking them, or connecting the result to the world.

**The wafer.** Every chip begins as a **wafer**: a disc of single-crystal silicon, 300 mm across and 775 µm thick, polished on its top face to a mirror. It is the unit of work through every fab step; nothing is done to one chip at a time.

**The die.** A **die** is one rectangular chip cut from that wafer at the end. A large GPU die such as the H100's is ~26 × 31 mm, a large postage stamp, and carries ~80 billion transistors; the two Blackwell dies are ~800 mm² each. A few dozen such dies fit on one wafer, all made at once, and the number that fit and the fraction that work are what the economics of the whole chain rest on.

**The transistor.** In the top ~100 nm of the silicon sit the transistors. Each is a switch: two doped regions, the **source** and the **drain**, separated by a short **channel**; above the channel, insulated from it by a few atomic layers of oxide, sits the **gate**. Voltage on the gate pulls electrons into the channel and current flows; remove it and the current stops. In modern chips the channel is a vertical fin (**FinFET**) or a stack of horizontal sheets wrapped on all sides by the gate (**nanosheet**, or **gate-all-around**); the shapes belong to Module 11. A GPU die holds tens of billions of these, spaced ~50 nm apart.

**The wiring.** Above the transistors sit 15–18 levels of copper wiring, each a set of parallel lines in an insulator, joined between levels by short vertical metal plugs called **vias**. Think of a city: the transistors are the buildings, the lowest levels the narrow streets between them, the upper levels the avenues, and vias the on-ramps. The lowest lines are ~25 nm apart; the top ones are micrometers wide and carry power.

**How every layer is made.** The structure is built one layer at a time by repeating six **unit processes**: **deposit** a thin film over the wafer (by **chemical vapor deposition (CVD)**, in which gases react on the hot surface and leave a solid, or a related method); **pattern** it by lithography; **etch** away the film where the pattern says so, or **implant** dopant atoms where the pattern leaves silicon exposed; **polish** the surface flat; and **clean and measure** before the next layer. **Lithography** is a photographic stencil at atomic scale: the wafer is coated with a light-sensitive film, **photoresist** (resist); light is shone through (or, for EUV, reflected off) a **mask**, a plate carrying one layer's pattern at 4× scale; a lens shrinks the image onto the wafer; the exposed resist is chemically changed and **developed** away; the etch then removes film only where the resist is gone. Roughly 70–100 masks, one per patterned layer, make up a leading-edge mask set. A mask does not print the whole wafer at once: one exposure prints one **field**, a rectangle of at most 26 × 33 mm (858 mm², the **reticle limit**; **reticle** is the industry's word for a mask once it is loaded in the scanner, and the two words are used interchangeably). The scanner then moves the wafer and repeats the exposure, ~90 times per wafer including the partial fields at the rim, to cover the disc (**step-and-repeat**), after which the next mask is loaded for the next layer. Any die, or interposer, larger than one field has to be stitched from several exposures, which will matter in the packaging section.

> **Intuition:** a chip is a 100-layer screen print at atomic scale, where each print must land on the last to within about 10 atoms across the whole plate. Where the analogy breaks: a screen printer only lays ink on top; a fab also digs into the layer below (etch) and shoots atoms into it (implant), so the layers interlock rather than stack.

**Node names.** "N3", "2 nm", "18A" are generation labels, not dimensions: no feature in an N2 transistor is 2 nm wide. Read them as model years; Module 11 explains what they track. (See also Common Misconceptions.)

**The package.** A die cannot be soldered to a circuit board: its connection points, the **pads**, are tens of micrometers apart while a board's lines are hundreds of micrometers apart, and the die is fragile, needs cooling, and would crack under the board's thermal expansion. So it is mounted face-down, via **bumps** (small solder or copper bumps on each pad), on a **substrate**, a laminated sandwich of copper wiring and resin that spreads the pad spacing out to solder balls ~1 mm apart. A metal lid, thermal paste, and the solder balls complete the **package**, which is what a robot places on the board. In a large GPU package an **interposer**, a slab of silicon or fine copper wiring, sits between dies and substrate to carry thousands of wires between neighbouring dies; the CoWoS subsection explains why.

**HBM.** A GPU needs to read memory faster than any board wiring can carry, so its memory dies, **DRAM** (dynamic random-access memory, the chips holding the data being worked on), are thinned, stacked 8–16 high, wired through with vertical copper columns called **through-silicon vias (TSVs)**, and placed millimeters from the GPU on the same interposer. That stack is **high-bandwidth memory (HBM)**.

> **Why it matters downstream:** every stage in the rest of this module is one of four jobs: making the disc (Stages 1–5 in the table below), printing the layers on it (Stage 6), checking them (Stage 7), or connecting the die to the world (Stages 8–15). When a later module feels disconnected, ask which of the four jobs it belongs to.

## The Chain in One Table

**How to read the columns.** Each row is a stage in the order the material flows. *Input* and *Output* are physical. *Rough cost / value* is the value added at that stage or the price of its output, for the AI-accelerator path (leading-edge logic plus HBM in a **2.5D package**, meaning dies placed side by side on an interposer rather than stacked). *Time* is elapsed time through the stage, including queueing, not the minutes of actual processing. *Where* lists the countries or sites holding most of the volume. Costs and times are approximate and as of ~2025–2026; "~" means an order-of-magnitude figure, not a quote.

| # | Stage | Input | Output | Who does it | Rough cost / value | Time | Where |
|---|---|---|---|---|---|---|---|
| 1 | Quartz mining | Quartzite / vein quartz ore | Lump quartz (>98% SiO2) | Sibelco, The Quartz Corp, Chinese and Brazilian miners | ~$50–150 per tonne (metallurgical); ~$5,000–10,000/t for high-purity crucible quartz | Days | Norway, Brazil, China, Spruce Pine NC |
| 2 | Carbothermic reduction | Quartz + coal/charcoal/wood chips | **Metallurgical-grade silicon** (MG-Si, 98–99%) | Ferroglobe, Elkem, Chinese smelters (~80–85% of world supply) | ~$2–3/kg | Hours per tap; continuous | China, Norway, Brazil, USA |
| 3 | Polysilicon | MG-Si + HCl → trichlorosilane → CVD | Electronic-grade polysilicon (9N–11N) | Wacker, Hemlock, Tokuyama, OCI; solar-grade: GCL, Tongwei, Daqo | ~$20–40/kg electronic grade (solar-grade fell to ~$5/kg in 2024–25) | ~1 week per batch incl. distillation | Germany, USA, Japan, Korea, Malaysia, China |
| 4 | Crystal growth | Polysilicon chunks + dopant | Single-crystal **ingot**, 300 mm dia., ~2 m long, ~300–450 kg | Shin-Etsu, SUMCO, GlobalWafers, Siltronic, SK Siltron (in-house) | Ingot value ~$100–200k | ~2.5–3.5 days per crystal (melt, seed, pull, cool) | Japan, Taiwan, Germany, Korea, USA |
| 5 | Wafering | Ingot | Polished prime wafer, 300 mm, 775 µm thick | Same five firms (~90% of 300 mm) | ~$100–150 polished; ~$200–300 epi | ~2–3 weeks | Same |
| 6 | Wafer fab (front end) | Bare wafers + ~70–100+ masks + gases, chemicals, resists | Patterned wafer with ~15–18 metal layers | TSMC, Samsung, Intel Foundry (leading edge); GlobalFoundries, UMC, SMIC (mature) | N4 ~$16–17k; N3 ~$18–20k; N2 ~$30k per wafer | ~3 months (12–14 weeks) | Taiwan (~90% of leading edge), Korea, USA, Japan, Ireland, Israel |
| 7 | Wafer sort | Finished wafer | Wafer map of good/bad die, bins | Fab or test OSAT (KYEC), on Advantest / Teradyne testers | ~$1–5 per die for large logic | Hours per wafer | Co-located with fab |
| 8 | Bumping + thinning + dicing | Sorted wafer | Singulated, bumped known-good die | Fab (TSMC) or OSAT (ASE, Amkor); DISCO tools | ~$50–200 per wafer | Days | Taiwan, Korea, China, Malaysia |
| 9 | HBM manufacturing | DRAM wafers with TSVs | 8-, 12-, 16-high stacks, 24–48 GB each | SK hynix (~50%), Samsung (~33%), Micron (~18%) (Counterpoint, Q2 2026) | ~$200–700 per stack depending on generation and height; ~$15–20/GB (estimates vary) | DRAM fab ~2–3 months + ~1 week stacking/test | Korea, Taiwan and Japan (Micron), Singapore/USA (Micron, ramping) |
| 10 | Advanced packaging | GPU die + HBM + interposer/bridges + substrate | 2.5D package (**CoWoS**, Chip-on-Wafer-on-Substrate) | TSMC (~90%+ of CoWoS-class), ASE/SPIL, Amkor (overflow); substrates from Ibiden, Unimicron | ~$500–1,000 per package incl. substrate | ~2–4 weeks | Taiwan (Longtan, Chunan, Taichung, Chiayi, Tainan, Kaohsiung), Arizona (Amkor, production from ~2028) |
| 11 | Final test + burn-in + SLT | Packaged part | Binned, speed-graded GPU | Fab/OSAT/test house (KYEC, ASE), Advantest V93000 | ~$20–100+ per high-end part | Hours to days | Taiwan |
| 12 | Module / board | GPU package + VRMs + PCB | SXM module; HGX baseboard or GB200 "Bianca" compute board | Foxconn, Quanta, Wistron, Inventec; PCBs from Unimicron, TTM, WUS | HGX 8-GPU baseboard ~$200–300k at list | ~1–2 weeks | Taiwan, Mexico, USA, China |
| 13 | Server / tray | Board + CPUs + DRAM + NICs + storage | DGX/HGX server or NVL72 compute tray | Same ODMs; Dell, HPE, Supermicro as OEMs | DGX H100 ~$300–400k; GB200 tray >$500k | ~1–2 weeks | Taiwan, Mexico, USA |
| 14 | Rack | 18 compute trays + 9 switch trays + spine + power | GB200/GB300 NVL72 rack, ~120–140 kW | Foxconn, Quanta, Wistron; NVIDIA reference design | ~$3–4M per NVL72 rack | Weeks incl. burn-in | Taiwan, Mexico, USA |
| 15 | Data center | Racks + power + cooling + network | AI cluster (10k–1M+ GPUs) | Hyperscalers, neoclouds, xAI/OpenAI-class builders | ~$30–50M per MW all-in; ~$10B+ per 100k-GPU cluster | 12–24 months to build | USA (Texas, Virginia, Arizona), Gulf, Nordics, everywhere |

**Terms used in this table, rows 1–8 (the wafer and the fab).** Wafer, die, mask, resist, CVD, dopant, TSV, interposer, substrate and bumps are defined in the primer above; the rest are glossed here only so the table reads, and each gets its full treatment in the stage-by-stage sections that follow. **9N–11N**: nine to eleven nines of purity. A **tap** is one draining of molten silicon from the smelting furnace through a hole in its wall; the furnace itself never stops. **Trichlorosilane** is the liquid silicon compound (SiHCl3) that MG-Si is converted into so that it can be purified by distillation, and the **Siemens reactor** is the bell-jar in which that liquid's vapor is turned back into solid silicon rods. **Ingot**: the ~2 m single-crystal cylinder wafers are sliced from. **Epi**: an extra ultra-pure silicon layer grown on the wafer surface. **Wafer sort** and **bins**: the electrical test of every die on the wafer, and the categories (good, bad, fast, slow) each is sorted into. **OSAT**: outsourced semiconductor assembly and test company, a contractor that packages and tests chips; **KYEC** is a Taiwanese OSAT specializing in test. **Bumping**: depositing solder bumps on each die pad. **Known-good die**: a die that has passed wafer test.

**Rows 9–15 (memory, packaging and the system).** **Bridges**: small pieces of silicon wiring embedded only where two dies meet, an alternative to a full interposer. **SLT**: system-level test, running a real workload on the finished chip in a socket. **Burn-in**: running the part hot and at high voltage for hours to provoke early failures before shipment. **VRM**: voltage regulator module, the circuits that convert the board's supply down to the chip's ~1 V at ~1,000 A. **PCB**: printed circuit board. **SXM**: NVIDIA's mezzanine module, a GPU package on its own small board that plugs into a baseboard. **HGX**: NVIDIA's 8-GPU baseboard; **DGX**: NVIDIA's own server built on it; **"Bianca"**: the GB200 compute board with two Grace CPUs and four Blackwell GPUs. **NIC**: network interface card. **Tray**: one sled-like unit of a rack; **spine**: the bundle of copper cables joining the trays; **NVL72**: NVIDIA's 72-GPU liquid-cooled rack. **Hyperscaler**: a cloud company building data centers at gigawatt scale (Amazon, Microsoft, Google, Meta); **neocloud**: a newer GPU-rental cloud (CoreWeave and peers). **MW** in row 15: data centers are sized and priced by the electrical power they can deliver to the racks, in megawatts, not by floor area, because power and the cooling to remove it, not space, are what limits how many GPUs a building can hold; "$30–50M per MW" is the cost of the building, power gear and cooling for each megawatt of computing load.

> **Worked example: the value ladder of one wafer.** Follow one 300 mm wafer down the table.
> 1. A polished prime wafer enters the fab worth ~$150 (Stage 5).
> 2. It leaves ~3 months later as a processed N4 wafer priced at ~$16,500 (Stage 6): a hundredfold increase, all of it fab processing.
> 3. It carries ~60–65 gross H100-class dies, of which ~45–50 pass test and harvesting (harvesting: selling dies that have a few defective blocks switched off, as a slightly smaller product) (Stage 7; the arithmetic is in the Wafer sort subsection).
> 4. Each sellable die becomes one SXM module after HBM, packaging, test and board assembly (Stages 8–12), sold at ~$25,000–30,000 in 2023–2024.
> 5. 45 × $25,000 ≈ $1.1 million; 50 × $30,000 ≈ $1.5 million. One wafer's worth of dies becomes ~$1.1–1.5 million of product.
>
> Where does that value sit? Not in the wafer: the ~$16,500 of fab processing is about 1% of it, and each die is ~$350 of a ~$3,000 module bill of materials. Roughly half of that BOM is HBM, a quarter is packaging, and everything above ~$3,000 is NVIDIA's gross margin. The chain's value, and its constraints, sit after the wafer.

The second orientation fact is time. Add up the *Time* column: polysilicon to polished wafer is ~3–4 weeks (3–5 days in the Siemens reactor, ~2.5–3.5 days in the puller, 2–3 weeks of wafering); the fab is ~3 months; HBM stacking, CoWoS and test are ~1–2 months; boards, servers and racks another ~1 month; with shipping and queues between stages the total is roughly 6–9 months from polysilicon to a shipping server, of which the wafer fab is about half. Everything after the wafer is fast; everything before it is cheap.

## Stage by Stage

### Quartz to metallurgical-grade silicon

Silicon is 28% of the earth's crust, so the raw material is not scarce; the *pure* raw material is. The first job is to separate silicon from oxygen, and it is hard because silicon holds its oxygen tightly (the Si–O bond is one of the strongest in chemistry, which is why sand is so stable), so breaking it takes ~2,000 °C and enormous electrical energy, and because the product, even done well, is only 98–99% silicon, carrying everything that was in the ore and the carbon.

The mechanism is reduction: a more reactive element strips the oxygen from an oxide. Smelters charge lump quartz (typically 10–100 mm pieces, >98% SiO2, low in iron, aluminum, boron, and phosphorus) with carbon (coal, petroleum coke, charcoal, wood chips) into a **submerged arc furnace**: a brick-lined pot several meters across in which three graphite electrodes carry tens of thousands of amps into the pile. The arc burns inside the **charge** (the pile of quartz and carbon loaded into the furnace; the word has nothing to do with electric charge here), hence "submerged", at ~2,000 °C at the electrode tips, and the carbon takes the oxygen away as carbon monoxide: SiO2 + 2C → Si + 2CO. Liquid silicon collects at the bottom and is **tapped**, drained through a hole in the furnace wall into ladles, every few hours, while fresh charge is added on top; the furnace runs for years without stopping. Each tonne of silicon consumes ~11–13 MWh of electricity, roughly an American household's electricity for a year, which is why smelters sit next to cheap hydro (Norway, Quebec, Brazil) or coal (Yunnan, Xinjiang).

The product, **metallurgical-grade silicon** (MG-Si) at 98–99% purity, costs $2–3 per kilogram, and around 80–85% of the world's ~4.6 million tonnes per year (USGS, 2024) comes from China. Roughly 40% of MG-Si goes to aluminum alloys and ~25% to silicones; about a third is refined into polysilicon, almost all of it for solar (the solar boom lifted this share from ~10–15% a decade ago), and only a small fraction of that reaches electronic grade. Two impurities get special attention already at the mine: boron and phosphorus. Both are dopants, electrically active in silicon at a few parts per billion, so they change the material's conductivity rather than merely sitting in it, and boron in particular is hard to remove downstream: it neither distils out cleanly in the next stage nor segregates out during crystal growth. **Segregation** is the second, free purification step the chain gets: as a crystal freezes from a melt, most impurity atoms fit the lattice badly and prefer to stay in the liquid (sea ice is fresher than the sea it froze from, for the same reason), so crystal growth itself sweeps impurities toward the last liquid to freeze. Boron is the exception: it fits the silicon lattice well and enters the solid almost as readily as it stays in the melt (Module 02 gives the coefficient, 0.8), so whatever boron is in the melt ends up in the crystal. The ore has to be low in it from the start.

> **Intuition:** the raw material is dirt cheap; the purity is what you pay for. Quartz sells for cents per kilogram, MG-Si for $2–3, electronic-grade polysilicon for $20–40, and a polished wafer for ~$100–150 for its ~130 g of silicon, on the order of $1,000 per kilogram. Every rung is the same element with fewer wrong atoms in it.

A separate, much smaller quartz stream matters just as much: the **high-purity quartz** (HPQ) used to make the crucibles in which silicon crystals are grown (Stage 4), where any impurity in the crucible wall dissolves into the melt. The best deposits, at Spruce Pine, North Carolina (Sibelco and The Quartz Corp), supply most of the inner-layer crucible quartz on earth.

> **What can go wrong: a hurricane in a mountain town.** Hurricane Helene shut the Spruce Pine mines for a few weeks in September–October 2024, cutting the world's main supply of crucible-grade quartz. Production restarted within weeks and stockpiles covered the gap, but the chain has obscure single points of failure well before any chip is made, and every crucible maker now runs a formal second-source program (Module 01).

### Polysilicon: 99% to 99.999999999%

Electronic-grade silicon must be roughly 9N–11N pure (99.9999999% to 99.999999999%), a ten-million- to billion-fold improvement over MG-Si (from one wrong atom in a hundred to one in a billion, or one in a hundred billion): in a cube of silicon a thousand atoms on a side (about a quarter of a micrometer), at most one atom may be something else. No treatment of a solid gets near that. The trick is a liquid intermediate. Liquids can be purified by **distillation**, boiling a mixture and condensing the vapor, because each substance boils at its own temperature; solids cannot. So the strategy is to turn silicon into a liquid compound whose boiling point differs from those of the impurity compounds, distil it many times, and turn it back into solid silicon.

The workhorse route is the **Siemens process**. MG-Si powder is reacted with hydrogen chloride (HCl) gas at ~300 °C in a **fluidized bed**, a bed of powder held floating by upward gas flow so that it stirs like a liquid, to make **trichlorosilane** (TCS, SiHCl3), a liquid that boils at 32 °C: Si + 3HCl → SiHCl3 + H2. Because TCS is a liquid, it can be purified by **fractional distillation** (distillation through a tall column in which the vapor condenses and re-boils many times on its way up, so that compounds whose boiling points differ by only a few degrees still separate), repeated through many columns until metal chlorides, boron, and phosphorus are at parts-per-trillion levels (one in 10¹²). The purified TCS is then decomposed with hydrogen onto electrically heated silicon "U-rods" at ~1,100 °C in a **bell-jar reactor**, an inverted metal dome sealed to a base plate through which the rods and gases pass, growing polysilicon rods over 3–5 days to ~150–200 mm diameter. The deposition is the first reaction run backwards, SiHCl3 + H2 → Si + 3HCl, and the same chemistry can do both jobs because the reaction's direction depends on temperature: making TCS from silicon releases heat, so it is favoured cold (~300 °C), while breaking TCS back into silicon absorbs heat, so it is favoured hot (~1,100 °C). The hydrogen supplies the atoms that carry the chlorine away as HCl, which is recycled to the fluidized bed; only a fraction of the TCS converts on each pass over the rods, and the rest is condensed and sent round again. The alternative **fluidized bed reactor** (FBR) route decomposes silane (SiH4) onto silicon seed granules and produces free-flowing beads that are convenient for crucible charging.

Wacker (Germany and USA), Hemlock (USA), Tokuyama (Japan), and OCI (Korea, with a Malaysian electronic-grade line from 2026) dominate electronic grade; Chinese producers (GCL, Tongwei, Daqo) dominate the far larger solar-grade market, where oversupply pushed prices below $5/kg in 2024–2025. Electronic grade sells for on the order of $20–40/kg, and a 300 mm ingot needs ~350–450 kg of it. The reactors and distillation columns are not a chokepoint: they are custom pressure vessels designed in-house or by a handful of engineering firms (historically GT Advanced Technologies and Centrotherm, now largely Chinese fabricators), and the scarce thing is the operating recipe and the decades of contamination discipline, not the hardware. Module 01 covers all of this at mechanism level.

> **What can go wrong: the impurity you cannot see until it is a crystal.** Polysilicon at 6N and at 11N look identical, and the failure that matters is invisible: a few parts per trillion of boron or phosphorus slipping through because a distillation column ran slightly off its set point, a seal leaked air (and with it dust, which carries boron), or the steel and graphite of the reactor, crusher and handling line shed metal and carbon into the product. So every lot is qualified the slow way: a small test crystal is grown from it by float zone (a crucible-free method, so nothing but the feedstock touches the melt), and its resistivity, which is set by the net dopant concentration, is measured; for the last parts per trillion, the crystal is cooled to ~10 K and its infrared absorption read, since at that temperature each dopant's electron sits on its own atom and absorbs at a wavelength unique to that element (Module 01). A lot that fails is not scrapped but sold down to solar grade. The mechanical failures are the rods: over 3–5 days at ~1,100 °C a power interruption drops the whole batch, a rod that grows lopsided touches its neighbour and shorts, and a rough "popcorn" surface traps chlorine-bearing residue that must be etched off before the chunks can be melted. Two rules follow from all this, and the rest of the chain inherits them: measure the product electrically, because chemistry alone cannot see the level you care about, and treat every touch as a contamination event.

### Crystal growth: the Czochralski puller

Polysilicon is **polycrystalline**: many small crystals meeting at **grain boundaries** where the lattice of one does not line up with the next. A transistor needs a single crystal, and here is why. A grain boundary scatters electrons, so current flows differently on each side of it; it traps dopant atoms, so the doping is wrong near it; and it etches and oxidizes at a different rate from the crystal around it, so every fab step behaves differently there. A transistor straddling a boundary is a different device from its neighbour, and a chip is only possible because a billion transistors on one die are identical. A single crystal, with a known **lattice orientation** (which way the atomic planes face relative to the wafer surface), makes every square micrometer of the wafer the same.

> **Intuition:** the Czochralski process is cotton candy on a stick. A seed crystal is dipped into molten silicon and slowly withdrawn; the liquid freezes onto it as it rises, and because atoms freezing onto a crystal continue its pattern, the whole 2 m ingot ends up with the seed's lattice. Where the analogy breaks: the "candy" is 400 kg of silicon at 1,420 °C under argon, and one stray particle or a moment's temperature wobble can spoil the pattern for the rest of the pull.

The **Czochralski (CZ) process** melts ~400 kg of polysilicon plus a few milligrams of dopant (boron for p-type, phosphorus or arsenic for n-type; ~5 mg of boron in 400 kg is only ~10 parts per billion by weight, far lighter than the one-in-a-million of Before you start, because the wafer's background doping is deliberately light and the fab later implants the parts-per-million and heavier doping only inside the transistor regions, Module 10) in a quartz crucible held inside a graphite **susceptor**, a cup that supports the crucible (which softens at the working temperature) and carries the heater's warmth into it, under argon at ~1,420 °C (silicon melts at 1,414 °C). A small seed crystal is dipped in and slowly withdrawn while rotating; the melt freezes onto it in the seed's orientation. The operator first pulls a thin **Dash neck** a few millimeters in diameter to shed **dislocations**, lines in the crystal where a plane of atoms ends and the lattice around it is strained: the thermal shock of dipping always creates some, and growing thin and fast makes every one run out of the side surface before the crystal widens. That works because a dislocation cannot travel straight down the pull axis: it propagates along the crystal's slanted atomic planes, so in a neck a few millimeters wide each one reaches the side surface within a few millimeters of growth and is gone, and the crystal above the neck starts clean. The crystal is then flared out to 300 mm plus a few mm of grinding allowance, and the body is pulled at ~0.5–1 mm/min. A 2 m body therefore takes ~40–60 hours; with melt-down, seeding, tailing, and cooldown the cycle is ~2.5–3.5 days per crystal.

The quartz crucible slowly dissolves into the melt, so the crystal always contains oxygen, and its amount must be controlled rather than eliminated. Some oxygen is useful: it stiffens the wafer against warping in the fab's hot steps, and oxygen clusters deep in the wafer trap stray metal atoms away from the transistors. Too much, or in the wrong place, and those clusters (precipitates) form near the surface and kill devices. Because the crucible dissolves, anything else in its wall ends up in the crystal too: that is why crucible quartz purity, and the Spruce Pine stream above, matter so much. Separately, **magnetic Czochralski (MCZ)** applies a strong magnetic field across the melt. Molten silicon is an electrical conductor, and a conductor moving through a magnetic field is dragged by it (the physics of an eddy-current brake), so the field calms the melt's churning convection and lets the operator set how much dissolved oxygen the currents carry from the crucible wall to the growing crystal. The crucible is destroyed every run. Module 02 covers the thermodynamics, the defect physics (vacancies, missing atoms; interstitials, extra atoms squeezed between lattice sites; and **COPs**, crystal-originated particles, tiny voids left where vacancies cluster), and why 450 mm wafers never happened.

> **What can go wrong: structure loss.** If a dislocation enters the crystal part-way down the body (a particle off the crucible wall, a temperature wobble), the single crystal is spoiled from that point on. The operator sees the four **growth ridges** vanish (four faint lines running the length of a dislocation-free crystal, at 90° intervals, where flat crystal facets at the growth front meet the surface; they disappear within a few millimeters of a dislocation entering, because the facets need an undisturbed lattice to form), and the only fix is to melt the crystal back below the point of entry, re-neck, and regrow: hours of growth lost and the melt's dopant and oxygen history disturbed (Module 02).

### Wafering: from ingot to a 775 µm mirror

The problem is to turn a 2 m cylinder into ~1,500–2,000 discs, each 775 µm thick, flat to a few tens of nanometers, with a surface clean and smooth enough to print 20 nm features on, without wasting too much of a ~$100–200k crystal. The ingot is cropped, ground to exactly 300 mm, given a notch for orientation, and sliced by a **diamond-wire multi-wire saw** in which a single ~100 km wire loops through the ingot thousands of times. The **kerf**, the material the wire turns to dust with every cut, is ~150 µm per wafer, so roughly a sixth of the ingot is lost in the saw. Each wafer is then **lapped** (rubbed flat between two rotating plates with abrasive slurry between them) or ground, edge-profiled, chemically etched to remove the layer the saw damaged, double-side polished, and given a final **chemical-mechanical polish (CMP)** on the front side to sub-nanometer roughness. CMP is a pad plus a slurry of nanometer-sized silica particles in a mildly corrosive liquid: the chemistry softens the top few atoms and the mechanics wipes them away, which is how a surface becomes smooth to a fraction of an atom over a whole wafer. Cleaning follows the **RCA** sequence, named for the company that published it in 1970 (SC-1 ammonia/peroxide for particles, SC-2 HCl/peroxide for metals).

The spec that matters most to the fab is local flatness. The lithography lens, like a camera, is sharp only within a slab a few tens of nanometers deep (its **depth of focus**), and every part of the wafer surface must sit inside that slab in each exposure field. The metric is **SFQR** (site front-surface least-squares range: the peak-to-valley deviation from a best-fit plane over one site), typically <20–30 nm over a 26 × 8 mm site. Scaled up, 25 nm over 26 mm is ~0.1 mm over the length of a football field. Many logic wafers get an additional **epitaxial** layer (a few µm of ultra-pure silicon grown by CVD, continuing the crystal) to bury crystal defects and provide a controlled doping profile. Five companies (Shin-Etsu, SUMCO, GlobalWafers, Siltronic, SK Siltron) supply ~90% of 300 mm wafers, and a polished prime wafer costs ~$100–150. Their tools come from a second, mostly Japanese tier: 300 mm wire saws from Komatsu NTC (with Takatori and Precision Surfacing Solutions as alternatives), double-side polishers from Precision Surfacing Solutions (the former Lapmaster Wolters line, built in Germany), Fujikoshi and SpeedFam, and the flatness and particle metrology almost entirely from KLA. Module 03 walks the full sequence; Module 04 covers **SOI** wafers (silicon on insulator: a thin silicon film on a buried glass layer) and **compound semiconductors** (crystals of two or more elements, such as gallium nitride or gallium arsenide), plus every consumable the fab will now burn through.

> **What can go wrong: a broken wire, a failed site, a particle that survived.** The costliest event is a wire break mid-cut: the web goes slack, the partly cut ingot can no longer be re-registered to the old cut planes to a micrometer, and the block is usually scrapped or re-cut at a new pitch, with every partial slice lost. A site that fails SFQR is a subtler failure: the scanner's focus sensor can follow a slow warp of the wafer but not a sharp local step, so in the affected field the lines print blurred and the dies there die months later in the fab. The wafer maker therefore measures every wafer on an interferometric flatness tool (KLA's WaferSight), and an out-of-spec wafer is downgraded to a monitor or test grade rather than shipped as prime. Particles are the third: a particle that survives the RCA clean is buried under the fab's first film and prints as a defect in every layer above it, so each wafer is scanned by a laser surface inspector (KLA's Surfscan) that counts light-scattering points down to a few tens of nanometers, and a prime wafer is allowed only a few tens of them. Metal contamination from a bad chemical batch is caught electrically, by measuring how long excess electrons survive in the silicon (**minority-carrier lifetime**, which metal atoms shorten); a bad batch is traced back to the specific tool and lot, the same discipline the fab will apply at every step.

### The wafer fab: three months and a thousand steps
