Repository: DicksonWu654/sand-to-gpu

# Sand to GPU

An in-depth, self-study course following silicon from quartz to an NVIDIA GPU rack. It explains the physics, chemistry, manufacturing equipment, supply chain, and engineering tradeoffs for a reader who knows programming and school science.

See the [global supplier coverage review](GLOBAL_COVERAGE_REVIEW_2026-09-14.md) for corrections to regional omissions, capability claims and policy framing, with primary sources and validation limits.

## Course tracks

- **Deep dive:** 22 modules, roughly 517,000 words, covering materials, wafer fabrication, transistors, memory, packaging, testing, GPU systems, and economics.

File: course/modules/01-sand-to-polysilicon.md (part 1 of 4)
# Module 01: Sand to Polysilicon

This stage has a clear goal: take silicon dioxide, the most abundant compound in the Earth's crust, and turn it into elemental silicon in which fewer than one atom in a billion is anything other than silicon.

The amount of silicon is not the difficulty. The difficulty is controlling which foreign atoms remain among its atoms, because different impurities change electrical behaviour in different ways. A **dopant** is an impurity added on purpose: boron has one electron fewer than silicon and makes **p-type** silicon, in which current is carried by mobile electron vacancies called holes; phosphorus has one electron more and makes **n-type** silicon, in which current is carried by the spare electrons. A transistor uses carefully arranged regions of semiconductor to control current, so the wafer maker introduces a controlled dopant concentration of perhaps 10^15 atoms per cm³ and needs any residual, uncontrolled boron and phosphorus to be at least a thousand times lower than that. Boron and phosphorus are dangerous precisely because they are dopants: a stray one changes the switch's behaviour.

Metals cause a different problem: an atom of iron, copper, or nickel lodged in the lattice acts as a trap that swallows the free electrons the switch relies on, or as a short through the **gate oxide**, the insulating layer only a few atoms thick that separates the silicon from the transistor's control electrode (its **gate**, the terminal whose voltage turns the switch on and off).

The product of this stage is **polycrystalline silicon (polysilicon)**: a solid made of millions of small silicon crystals in random orientations, which is what you get when silicon deposits everywhere at once on a hot rod. A wafer needs one continuous crystal; turning polysilicon into that is Module 02's job.

Nature does not hand out silicon in that condition. The Si-O bond is one of the strongest in geochemistry (~450 kJ/mol per bond, stronger than the carbon-carbon single bond that holds a hydrocarbon chain together (~350 kJ/mol) and a little stronger than a C-H bond (~410 kJ/mol), and every silicon in quartz has four of them), which is why quartz survives billions of years of weathering, and it is why breaking it costs a submerged-arc furnace (an electric furnace, Section 3) running at ~2,000 °C and roughly 12 MWh of electricity per tonne. The silicon that comes out of that furnace is ~98–99% pure, which is fine for aluminum alloys and silicones and hopeless for a wafer (Section 6 defines the grades). Going from 99% to 99.9999999% (nine nines, or **9N**) is a chemistry problem, not a metallurgy problem: convert the silicon into a volatile liquid, distill the liquid until the contaminants are at parts-per-trillion levels, and then decompose the liquid back into solid silicon inside a sealed reactor at ~1,100 °C. That is the **Siemens process**, invented at Siemens in the late 1950s and still, seven decades later, the way essentially all electronic-grade silicon is made.

This module walks the full chain: the rock, the furnace, the chlorosilane chemistry, the deposition reactor, the competing fluidized-bed route, how purity is actually measured, how **chunks** (the fist-sized broken pieces of rod in which polysilicon ships) get to a crystal grower, who makes what, and what it costs. It closes with the two other ultra-pure feedstocks that enter the supply chain at this same stage and that the crystal grower in Module 02 cannot work without: the fused-quartz crucible and the graphite hot zone.

## Before you start

- **Atoms, moles and Avogadro's number.** One mole is 6.022 × 10^23 particles, and an element's atomic mass in grams is one mole of its atoms, so a solid's density tells you how many atoms sit in a cubic centimetre; this module counts impurities that way.
- **Parts-per notation.** ppm, ppb and ppt are parts per million, billion and trillion. Counting by weight (ppmw, ppbw) and by atoms (ppma, ppba, ppta) give different numbers for the same sample, because atoms of different elements weigh different amounts.
- **Crystal, polycrystal, glass.** A **single crystal** is one continuous, ordered lattice; a **polycrystal** is many small crystals (grains) in random orientations; a **glass** (an amorphous solid) has no long-range order. This module makes polycrystals and uses glass (fused quartz) to hold molten silicon; Module 02 makes single crystals.
- **Dopants and resistivity.** Boron (one electron fewer than silicon) makes p-type silicon; phosphorus (one more) makes n-type. More dopant means more mobile charge carriers and lower **resistivity**, measured in ohm-centimetres (Ω·cm). Module 10 goes deep.
- **Heat of reaction.** A reaction's enthalpy change ΔH is the heat it absorbs (positive) or releases (negative). Its entropy change ΔS describes the change in how widely matter and energy can be distributed; producing gas often increases it. The balance is ΔG = ΔH − TΔS, where T is absolute temperature in kelvin and ΔG is the Gibbs free-energy change. A negative ΔG says the reaction is thermodynamically favoured under the stated conditions. It does not say how fast it happens; temperature must also make the reaction fast enough to be useful.
- **Boiling points and distillation.** Liquids with different boiling points can be separated by boiling and condensing, because the vapour is richer in the lower-boiling component. Doing that once is school chemistry; this module explains how a column does it a hundred times over.
- **Thermal radiation.** Every hot surface radiates power proportional to the fourth power of its absolute temperature (the Stefan-Boltzmann law, Section 4.3). At 1,100 °C this dwarfs every other heat loss.
- **Units.** 1 MWh = 1,000 kWh; 1 bar is roughly atmospheric pressure; 1 tonne (t) = 1,000 kg, 1 kt = 1,000 t, 1 Mt = a million tonnes; 1 µm is a thousandth of a millimetre. Temperatures are in °C except where a T⁴ law needs kelvin (K = °C + 273).
- **The chain (Module 00).** Quartz → metallurgical silicon → polysilicon → single crystal (an **ingot**, a cylindrical log of one crystal) → **wafer** (a thin disc sliced from it) → fab. This module covers the first two arrows, plus the crucible and graphite the third arrow needs.

## 1. Why Purity Is the Whole Game

Crystalline silicon contains **5.0 × 10^22 atoms per cm³** (density 2.33 g/cm³, atomic mass 28.09 g/mol; 2.33 / 28.09 × 6.022 × 10^23 = 4.99 × 10^22). A cubic centimetre is a sugar cube, and one part per billion of that sugar cube is still fifty trillion atoms. That number is the yardstick for everything in this module, so it is worth internalizing.

Purity for semiconductor silicon is usually quoted in "nines": 6N is 99.9999% (1 part per million impurity), 9N is 99.9999999% (1 part per billion), 11N is 99.999999999% (10 parts per trillion). Because the interesting impurities are counted as atoms, the industry uses **ppma** (parts per million atomic), **ppba** (parts per billion atomic) and **ppta** (parts per trillion atomic) for dopants, and **ppbw** (parts per billion by weight) for metals, which are usually measured by **mass spectrometry** (an instrument that turns the atoms in a sample into charged ions and sorts them by mass, so that each element is counted separately; Section 7 describes the version the industry uses) after dissolving the sample. The conversion matters: 1 ppbw of iron (atomic mass 56) is 0.5 ppba, because an iron atom weighs twice a silicon atom.

Three more definitions before the arithmetic. **Resistivity**, in ohm-centimetres (Ω·cm), is how hard it is to push current through a 1 cm cube of the material; more dopant atoms mean more carriers and lower resistivity, so wafer makers quote dopant content as a resistivity rather than as a count. **Czochralski (CZ)** growth pulls a single crystal out of a melt held in a crucible; **float-zone (FZ)** growth melts a rod one short zone at a time, using a **radio-frequency (RF) induction coil** and no crucible at all, so nothing but the feedstock's own impurities enters the crystal (Module 02 covers both). The coil is a water-cooled copper ring, a few turns wide, carrying alternating current at ~MHz frequency; its rapidly reversing magnetic field induces circulating currents in the silicon inside the ring, and those currents heat the silicon by its own resistance, so the coil melts a slice of the rod without ever touching it, like an induction hob heating a pan. And an impurity is **electrically active** if it dopes: boron, aluminum, gallium (one column to the left of silicon in the periodic table) each remove one electron, and phosphorus, arsenic, antimony (one column to the right) each contribute one, so every one of their atoms changes the resistivity. Iron and copper do not dope; they trap.

> **Worked example: what 9N means in atoms.**
> Silicon has 5 × 10^22 atoms per cm³. A total impurity content of 1 ppb (9N) means 5 × 10^22 × 10^-9 = **5 × 10^13 impurity atoms per cm³**. That sounds like a lot of atoms (fifty trillion in a sugar-cube volume), but compare it to the dopants a wafer maker adds on purpose. A standard p-type 300 mm CZ substrate (the wafer as a physical base for transistors) at ~10 Ω·cm has about 1.3 × 10^15 boron atoms per cm³ (about 27 ppba; the conversion from resistivity to atom count comes from the standard published resistivity-to-dopant curves, SEMI MF723, and Section 7 explains how the resistivity itself is measured). So a 9N feedstock carries roughly 25× fewer total foreign atoms than the deliberate doping level, and the fraction that is electrically active (B, P, Al, As, Sb) is far lower still. The electronic-grade specification for boron is typically ≤ ~0.02–0.05 ppba, i.e. ≤ 1–2.5 × 10^12 atoms per cm³, a thousand times below the intentional dopant level. At the other end, a 6N solar feedstock whose entire 1 ppm impurity budget were boron (a worst case; real 6N silicon carries a mix of impurities, but it makes the scale clear) would contain 5 × 10^16 boron atoms per cm³, giving a resistivity of ~0.3–0.5 Ω·cm before the grower adds anything at all; that is why 6N is a solar number and not an electronics number. And a high-resistivity float-zone wafer for radio-frequency or power devices at 5,000 Ω·cm needs net electrically active impurities below ~3 × 10^12 atoms per cm³, which is only reachable because the feedstock's boron and phosphorus are each at the 10^11–10^12 atoms per cm³ level.

> **Intuition:** sea ice is fresher than the sea it froze from, because the orderly ice lattice has no room for salt ions and pushes them back into the water. Freezing silicon does the same thing. A misfit atom such as iron or copper, the wrong size and with the wrong bonding habits, is shoved into the liquid as the crystal front advances. Boron is different: it is small, it bonds to four neighbours the way silicon does, and it fits into a silicon lattice site almost comfortably, so the crystal accepts most of it. The analogy breaks only in degree: sea ice rejects salt by a factor of a few, while silicon rejects iron by a factor of a hundred thousand.

That picture is quantified by the **segregation coefficient** k of each impurity: the ratio of its concentration in the freshly frozen solid to its concentration in the liquid it froze from. Iron has k ≈ 8 × 10^-6, aluminum ~2 × 10^-3, copper ~4 × 10^-4: crystal growth rejects them into the melt almost completely, so a polysilicon feedstock can tolerate a little metal that the grower will clean up. Carbon has k ≈ 0.07, so a tenth of it stays. Oxygen is a special case: the feedstock carries almost none, and the crucible adds it during growth (Section 10 and Module 02). Boron has k ≈ 0.8 and phosphorus k ≈ 0.35. Boron in particular goes straight into the crystal. It cannot be removed by crystal growth, by **zone refining** (sweeping a molten zone along a rod so that impurities that prefer the liquid ride along to the end), or by any metallurgical trick with reasonable yield. It has to be removed at the chemical stage, in the distillation columns, and that single fact shapes the design of the entire Siemens process.

> **Worked example: one freezing pass.**
> The rule is reusable: the first solid to freeze carries k times the melt concentration. For boron, k ≈ 0.8, so the crystal keeps ~80% of what was in the melt (and as the melt shrinks and its boron concentrates, later parts of the crystal carry even more). For iron, k ≈ 10^-5, so the crystal keeps one part in a hundred thousand: a melt at 1 ppm of iron gives a crystal at ~10 ppt. One pass of crystal growth is a superb iron filter and a useless boron filter.

> **Why it matters downstream:** the boron in the feedstock sets a floor under everything grown from it. A float-zone wafer for a radio-frequency switch or a high-voltage power device needs several thousand Ω·cm, which means boron and phosphorus at the 10^11–10^12 atoms per cm³ level, and downstream steps are not a substitute for a qualified low-impurity feedstock. Crystal segregation can redistribute impurities, and zone refining can remove some; neither makes feedstock purity irrelevant.

## 2. The Rock: Quartz and Quartzite

### 2.1 Why not beach sand

Start with why the furnace cares about the shape of its rock. The reaction in Section 3 strips both oxygens off every silicon atom and turns them into two molecules of carbon monoxide gas, and that gas has to escape upward through a pile of rock and coal several metres deep (the **charge**, the batch of raw materials loaded into the furnace, which sits as a **packed bed**, a heap of lumps with gas-filled gaps between them). If the pile is not porous, the gas does not leave quietly. The "sand to chip" phrase is a nice story and it is essentially wrong. Beach and desert sand is a poor feedstock for three reasons, all of them mechanistic.

First, grain size. Fine sand (0.1–1 mm) packs into an impermeable mass. The trapped gas then either **channels** (finds one path and blasts through it, leaving the rest of the pile unreacted) or **blows** (a pocket of trapped gas erupts through the surface), and the furnace becomes unstable and dangerous. Furnaces need lumpy material, typically **10–150 mm** pieces, with fines screened out.

Second, chemistry. Beach sand contains shell fragments (CaCO₃), heavy minerals (ilmenite FeTiO₃, zircon, monazite, magnetite), feldspar (Al, Na, K), and clay. Iron, aluminum, titanium, calcium, and especially boron and phosphorus (from apatite, tourmaline, and organic residues) all end up in the silicon. Boron and phosphorus are the ones the downstream chemistry hates most.

Third, thermal behavior. At 573 °C the atoms in quartz snap from one arrangement (α-quartz) into a slightly different one (β-quartz), with an abrupt volume jump of roughly 1%; a lump heated quickly cracks along the front where that jump is happening. Some quartz **decrepitates** (shatters into fines) on rapid heating through that transition and again near its ~1,700 °C softening point, which recreates the permeability problem inside the furnace. Producers test candidate ore for **thermal strength** and pick deposits that stay lumpy.

So the furnace feed is **lump quartz** or **quartzite** (a metamorphosed quartz sandstone) mined from hard-rock quarries, crushed and screened to size, and specified at roughly ≥ 98–99.5% SiO₂, with Fe₂O₃ and Al₂O₃ each in the 0.05–0.5% range, and B and P in the low-ppm range. Major sources are Norway, Spain, France, Brazil, Canada, Australia, South Africa, Turkey, and many quarries in China. A silicon smelter uses ~2.5–2.7 tonnes of quartz per tonne of silicon. The theoretical figure is 2.14: SiO₂ weighs 60.08 g/mol and silicon 28.09 g/mol, and 60.08 / 28.09 = 2.14. The rest is lost as silica fume (Section 3.1) and **slag**, a molten oxide layer that floats on liquid metal and carries away the oxides you want gone.

> **Worked example: how much boron a quarry delivers.**
> Suppose a quartz lot carries 10 ppm of boron by weight, at the top of the "low-ppm" specification. At 2.5–2.7 t of quartz per tonne of silicon, that is ~25–27 g of boron per tonne of silicon. If all of it stayed, the silicon would contain ~25 ppmw of boron, squarely inside the 5–40 ppmw measured in real metallurgical silicon (Section 3.3); in practice some boron leaves with the fume and the coal ash adds some back. The point stands: whatever boron the quarry delivers, the chlorosilane plant in Section 4 must remove, and nothing in the furnace will do it for you.

### 2.2 High-purity quartz: a different material for a different job

There is a second quartz stream in the supply chain, and it is much rarer, much more expensive, and much more geographically concentrated. **High-purity quartz (HPQ)** is quartz with total impurities below roughly 50 ppm, in the best grades below ~10 ppm, with particular attention to aluminum, titanium, and the alkalis (Na, K, Li). These sit inside the quartz lattice as **substitutional** ions (taking a silicon atom's place) or **interstitial** ions (squeezed into a gap between atoms), and cannot be washed off. HPQ is not fed to furnaces. It is the raw material for the **fused-quartz crucibles** in which single crystals are grown (Section 10 and Module 02), for quartz furnace tubes and wafer boats, for lamp envelopes, and for the silica used in some optical and telecom applications. A crucible cares about those particular impurities for a concrete reason: alkalis make the glass flow and crystallize at melt temperature, aluminum and titanium dissolve into the melt and end up in the crystal, and any of them weakens the bubble-free inner layer that keeps the crucible from shedding particles (Section 10.1).

The world's benchmark deposit is the **Spruce Pine** pegmatite district in Mitchell County, North Carolina. A **pegmatite** is a very coarse-grained igneous rock; this one is an alaskite (a feldspar-quartz-mica granite) in which the quartz crystallized unusually clean of trace elements, and which, crucially, can be liberated from the feldspar and mica by crushing, froth flotation, magnetic separation, and acid leaching. Two companies mine it: **Sibelco** (Belgian, whose Spruce Pine operation descends from Unimin and sells the IOTA family of grades; IOTA-STD is on the order of 20 ppm total impurities, ~14 ppm of it aluminum, and the premium grades, IOTA-4 and above and the crucible-optimized IOTA-CG, bring the total down to roughly 8–10 ppm, with aluminum at ~8 ppm, the floor the geology sets; Section 10.1 and the Key Numbers table reuse these figures) and **The Quartz Corp** (a joint venture of Norway's Norsk Mineral and France's Imerys), which mines at Spruce Pine and does its final purification at Drag in northern Norway. Between them they supply the large majority of the world's crucible-grade quartz, and in the tightest grades effectively all of it. Other HPQ sources exist but are second-tier or politically awkward: Kyshtym in Russia's Urals (sanctions-affected), deposits in India, Brazil, Australia, Mauritania, and China's Donghai county in Jiangsu, home of Jiangsu Pacific Quartz, the Chinese leader in both natural HPQ processing and synthetic quartz.

The purification flowsheet defines the price:

1. **Crush** the rock to sand-sized grains, so that each grain is mostly one mineral and the quartz can be separated from the feldspar and mica physically.
2. **Float**: **froth flotation** adds chemicals that make one mineral's surface water-repellent, so that air bubbles blown through the slurry carry it to the top; this rejects feldspar and mica.
3. **Magnetic separation** at high field strength pulls out iron-bearing minerals, which are weakly magnetic.
4. **Acid leach** in hot hydrochloric and hydrofluoric acid dissolves the impurities sitting on grain surfaces and along grain boundaries.
5. **Hot chlorination**, for the top grades only: the sand is heated to ~1,000–1,200 °C in chlorine or HCl gas, which converts alkalis near the lattice surface and some aluminum and iron into volatile chlorides that boil away.

What remains is dominated by aluminum substituting for silicon deep in the lattice, which no step removes; that is why the geology matters more than the plant.

### 2.3 The Hurricane Helene scare

A side note, because it is the episode most readers will have heard of. On 26–27 September 2024 Hurricane Helene dumped historic rainfall on western North Carolina, destroying Spruce Pine's roads, rail spur, power and water; both Sibelco and The Quartz Corp had halted operations ahead of the storm, and for about two weeks the press ran the headline that the world's chip supply depended on one flattened mountain town. Sibelco announced production and shipments restarting on 10 October 2024; The Quartz Corp resumed later, as the local infrastructure was rebuilt, without publishing a single restart date. Three things kept the scare from becoming a shortage: crucible and wafer makers hold months of HPQ inventory precisely because the source is concentrated, and quartz does not degrade in a warehouse; the mines themselves were intact, the damage being to the town and its transport links; and a crucible needs ultra-clean quartz only in its inner few millimetres, for which synthetic quartz (Section 10.1) is a qualified if pricier substitute. The lasting effect was to accelerate second-source qualification of Chinese synthetic quartz and alternative natural deposits; the episode is now the standard example of a single point of failure that is neither a chip nor a tool.

## 3. Carbothermic Reduction: The Submerged-Arc Furnace

### 3.1 The chemistry

The overall reaction is

SiO₂ + 2C → Si + 2CO

with ΔH ≈ +690 kJ per mole of silicon. That number comes from **formation enthalpies**, the heat released when a compound forms from its elements: SiO₂ releases 911 kJ/mol when it forms, CO releases 110.5 kJ/mol, and the reaction's ΔH is the products' total minus the reactants', 2 × (−110.5) − (−911) = +690 kJ/mol. The positive sign means heat must be supplied: the reaction is strongly **endothermic**. It is electric rather than fuel-fired for a simple reason: no flame can hold the required temperature inside a bed of carbon that would consume the flame's oxygen.

> **Intuition:** picture a pit ~10 m across filled with quartz lumps and coal, with three carbon columns as thick as tree trunks plunged into it from above. Around each column tip the electric arc hollows out a gas-filled cavity (the **crater**) at ~2,000 °C, and the pile above the crater is cooler the higher you go. Gas rises, solids sink, so the furnace is a counter-current trap: half-finished product rising as gas must be caught by the carbon it meets on the way up and dragged back down as a solid. The half-finished product is **silicon monoxide, SiO(g)** (the "(g)" means gas), a molecule that exists only at these temperatures. Any that escapes the trap is lost.

> **Worked example: why 2,000 °C.**
> Whether a reaction goes is decided by the Gibbs free energy change ΔG = ΔH − TΔS, where ΔH is the heat absorbed (+690,000 J per mole of silicon here), T is the absolute temperature in kelvin, and ΔS is the entropy change, the gain in disorder. This reaction turns two solids into a solid plus two molecules of gas, and gas is far more disordered than solid. Using the standard-table entropies: the two moles of CO gas made carry 2 × 198 ≈ 395 J/K; subtract the ~53 J/K that the solids consumed had (quartz ~42 J/K per mole, plus two moles of carbon at ~6 J/K each); add the ~19 J/K of the mole of solid silicon made; net ΔS ≈ 395 − 53 + 19 ≈ **+360 J per mole of silicon per kelvin**. The reaction becomes favourable when TΔS exceeds ΔH, i.e. above T ≈ 690,000 / 360 ≈ 1,900 K, about 1,650 °C, for the overall equation. That is an estimated crossing using constant standard-state enthalpy and entropy, not a rigorous furnace-equilibrium temperature. The furnace runs hotter because the overall equation never happens in one step: the final step that actually makes liquid silicon, SiO(g) + SiC → 2Si + CO(g) below, needs the crater at or above ~1,800 °C to run at a useful rate, which is why the hot zone sits at ~1,900–2,000 °C and no hotter, since every degree of margin costs power and quartz.

The real chemistry is staged, and understanding the stages explains most of the furnace's design and most of its losses. In the hot crater around each electrode tip:

SiO₂ + C → SiO(g) + CO(g)
SiO₂ + Si → 2SiO(g)
SiO(g) + SiC → 2Si + CO(g)

Higher up in the bed, where the charge is cooler (~1,500–1,800 °C), the rising silicon monoxide gas is captured by the carbon:

SiO(g) + 2C → SiC + CO(g)

and the silicon carbide then descends into the crater to be consumed by the third reaction above. In other words, silicon carbide is the working intermediate, and gaseous SiO is the carrier that has to be trapped on its way up. Any SiO that reaches the top of the charge oxidizes in air to a cloud of **amorphous** (glass-like, with no crystal order) SiO₂ nanoparticles called **silica fume** or microsilica, which is bag-filtered and sold to the concrete industry. For the stated 2.5–2.7 t quartz feed, a simple balance assuming pure SiO₂ gives 2.139/(2.5–2.7), or about 79–86% recovery of feed silicon into metal. Industrial yield figures can use different feed and recycle boundaries; they should not be equated automatically with this balance. Unrecovered silicon includes material in fume and slag. A furnace that is run too hot, too fast, or with too little reactive carbon in the upper bed loses more.

### 3.2 The furnace

A modern silicon furnace is a steel shell lined with **refractory** (a ceramic that stays solid and inert at very high temperature), typically 8–12 m in diameter and several meters deep, open at the top (or fitted with a semi-closed hood for gas capture), rated at **10–45 MW**. Three **Söderberg electrodes**, self-baking carbon columns 1.2–2 m in diameter, hang from above and descend into the charge. Söderberg electrodes are made continuously: a steel casing is filled with carbon paste (anthracite, a hard coal, plus coal-tar pitch, a tarry binder) at the top, and as the column is slipped downward the paste bakes into solid electrode in the heat of the furnace. The three electrodes carry **three-phase alternating current** (the standard form of heavy industrial power: three alternating currents, one per electrode, offset from one another by a third of a cycle, so that at every instant current is flowing through the charge between some pair of electrodes) at low voltage and enormous current, and the tips sit in gas-filled craters below the charge surface, hence "submerged arc." The numbers: a 40 MW furnace splits its power roughly three ways, ~13 MW per electrode, and the voltage between electrode and **hearth** (the furnace floor, a carbon-lined basin on which the molten silicon pools) is only ~100–150 V because the charge and the arc offer little resistance, so the current is 13,000,000 W / ~130 V ≈ 100 kA per electrode. A domestic kettle draws ~10 A; one Söderberg column carries the current of ten thousand kettles, which is why it is a metre or two thick and why the busbars (the heavy conductors feeding it) are water-cooled copper. The heat is a mixture of arc and resistive heating through the charge and the molten silicon. Electrode consumption is on the order of 100 kg per tonne of silicon and is itself a carbon input to the reaction.

The charge is dosed by weight from bins: quartz lumps plus a carefully balanced reductant mix. The reductants are chosen for **reactivity toward SiO** (how well they capture the gas on the way up), for **porosity** (a permeable charge that lets gas out and heat in), and for **ash chemistry** (ash is the mineral residue left when carbon burns, and it is where the Fe, Al, Ca, Ti, B, and P come from). The typical mix is:

- **Coal**, usually low-ash bituminous (ordinary soft) coal from Colombia or similar, the main carbon source;
- **Charcoal**, more reactive and lower in ash than coal, especially valued in Brazil and Norway, and the reason some smelters advertise a partly renewable carbon footprint;
- **Petroleum coke**, the dense, low-ash carbon left over from oil refining, low in reactivity and used sparingly;
- **Wood chips**, which contribute little carbon but keep the charge open and porous, prevent crusting, and improve SiO capture in the upper bed. A smelter consumes wood chips by the truckload, on the order of ~1 t of chips per tonne of silicon (an order-of-magnitude figure that varies with the recipe), and a shortage of clean, dry chips is a real operating constraint.

The furnace is stoked continuously: a stoking machine (or, in older plants, workers with long steel poles) breaks the crust that forms at the surface, pushes fresh charge toward the electrodes, and keeps the craters from collapsing. Molten silicon (melting point 1,414 °C) pools on the hearth and is **tapped** every 1–2 hours: a tap hole in the side wall is opened with an oxygen lance or a drilling machine, the liquid metal runs out, and the hole is closed again with a clay plug.

> **What can go wrong:** the furnace is a slow, hot, partly blind process, and most of its failure modes are about the bed. A hard **crust** of sintered charge (lumps fused together by heat without melting) and condensed SiO forms at the surface and traps gas beneath it until it **blows**, an eruption of hot gas and charge that can injure the stoking crew; the cure is more wood chips and more stoking. An electrode whose paste baked too fast or too slowly cracks, a metre or more of it drops into the crater, and the furnace loses a third of its power for days while the column is re-baked and lowered. Silicon carbide accumulates on the hearth if the bed is too carbon-rich, raising the furnace bottom until the electrodes cannot form a proper crater; the remedy is to run "under-coked" for a while to consume it. The tap hole blocks with SiC and slag and must be lanced open. And a quartz lot high in boron or titanium cannot be fixed by anything at the smelter, so tap chemistry drifts until the lot is used up. Operators read the bed through electrode position and electrical resistance (a rising electrode means a shrinking crater), off-gas temperature and fume rate, and the chemistry of every tap.

### 3.3 Refining, casting, crushing

The liquid silicon runs into a **ladle** (a large refractory-lined bucket), where it is **oxidatively refined**: a mixture of oxygen and air is blown through the melt beneath a lime-silica slag (Section 2.1: a molten oxide layer floating on the metal that absorbs the oxides you want gone). Which elements the oxygen removes is set by their appetite for oxygen, which runs Ca > Al > Si > Fe. Aluminum and calcium oxidize preferentially (their oxides are more stable than SiO₂) and **report to the slag**, the metallurgist's phrase for "end up in the slag layer rather than in the metal"; a typical refining step takes Al from ~0.5% to ~0.1% and Ca from ~0.3% to below ~0.05%. Iron is not removed by this step, because Fe is more **noble** than Si (less eager to grab oxygen), so blowing oxygen would burn silicon before it touched the iron; iron control therefore has to be done at the raw-material end. Boron and phosphorus are essentially untouched by ladle refining.

The refined silicon is cast into shallow iron or graphite moulds, or onto a casting bed, as slabs ~10 cm thick. Slow cooling segregates the remaining Fe, Al, Ca, and Ti into **intermetallic** phases (compounds of two or more metals with their own crystal structure, here FeSi₂ and Al-Ca-Si compounds) at the **grain boundaries**, the surfaces where neighbouring silicon crystals meet. This matters later: the intermetallics react with HCl at a different rate from silicon and their aluminum and calcium can shift the product split in the fluidized bed of Section 4.1, which is why some polysilicon makers specify the cooling rate and grain structure of the silicon they buy (practice varies by plant, and the effect is second-order next to the boron and phosphorus content). The slabs are crushed to the customer's size, typically 10–100 mm lumps for chemical customers.

The product is **metallurgical-grade silicon (MG-Si)**, also called silicon metal, at **98.5–99.5% Si**. A representative analysis: Fe 0.2–0.6%, Al 0.1–0.4%, Ca 0.02–0.2%, Ti 0.01–0.05%, B 5–40 ppmw, P 10–50 ppmw, plus carbon at saturation (a few hundred ppm as dissolved C and SiC). Polysilicon makers specify a "chemical grade" with tighter limits, especially on Ti, B, and P, and pay a premium for it.

> **Worked example: energy and efficiency of the arc furnace.**
> The reaction enthalpy is +690 kJ per mole of Si, and one mole is 28.09 g, so the simplified reaction-enthalpy requirement is 690 / 28.09 = 24.6 MJ/kg = 6.8 kWh/kg, or **6.8 MWh per tonne** of silicon, before counting the energy to heat the reactants to 2,000 °C, the latent heat of melting (the heat needed to melt a solid without raising its temperature), and the heat carried out by ~2 tonnes of CO gas per tonne of Si. Real furnaces consume **11–13 MWh/tonne** (the best large furnaces are near 11; small or old ones exceed 13), so the reaction-to-electricity efficiency is on the order of 55–60%, which for a 2,000 °C high-temperature process is respectable. At an industrial electricity price of $0.05/kWh, the power bill alone is ~$600/tonne, roughly a quarter to a third of the ~$1,500–2,500/tonne price of chemical-grade MG-Si (Chinese domestic prices at the low end, Western contract prices at the high end, as of 2025); that arithmetic is why silicon smelters cluster where hydro (Norway, Quebec, Yunnan, Sichuan) or cheap coal (Xinjiang, Inner Mongolia) power sits. The CO₂ footprint from the carbon reductant alone is ~4–5 tonnes CO₂ per tonne Si, and it can be built up in three steps. **Stoichiometry** (the fixed atom ratios of the balanced equation) says two moles of carbon per mole of silicon: 2 × 12.01 g of carbon per 28.09 g of silicon, i.e. 0.855 t of carbon per tonne of silicon. Every 12 g of carbon becomes 44 g of CO₂ once the CO burns in the off-gas (CO₂ carries two oxygens of 16 g each), so the stoichiometric minimum is 0.855 t × (44 / 12) = 3.1 t of CO₂ per tonne of silicon. Real furnaces use more carbon than that: ~1.2 t of **fixed carbon** per tonne of silicon, where fixed carbon is the carbon left in coal, charcoal or coke after its moisture and volatile matter (tars and gases) are driven off, i.e. the part that actually reacts (ordinary coal is only ~55–70% fixed carbon, which is why a smelter's coal tonnage is larger than these figures). The excess over 0.855 t goes to the SiO that escapes as fume after carbon was spent making it, and to the electrode paste, which is a carbon input too. So the real footprint is 1.2 t × (44 / 12) = 4.4 t of CO₂ per tonne of silicon.

### 3.4 Who makes MG-Si

Global silicon-metal production is on the order of 4.5–5 million tonnes a year, and China produces roughly 80–85% of it; the USGS Mineral Commodity Summaries put 2024 world output at ~4.6 Mt with Chinese output at ~3.9 Mt (USGS counts silicon content; Chinese industry data, which count gross tonnage and include **secondary silicon**, scrap and off-grade silicon re-melted and resold rather than freshly smelted, run higher). The largest single producer is **Hoshine Silicon** in Xinjiang, with well over a million tonnes of capacity. Outside China, **Ferroglobe** (Spain, France, Canada, the US, South Africa; ~350 kt/yr silicon-metal nameplate, with actual output lower in 2024–25) and **Elkem** (Norway, Iceland, Canada, Paraguay, China; Norwegian-listed and majority owned by China National Bluestar) dominate, with **Dow** (Brazil), **RIMA** and **Liasa** (Brazil), **Simcoa** (Australia), and **Mississippi Silicon** (US) as smaller players. Wacker smelts part of its own requirement at the Holla plant in Norway (Wacker Chemicals Norway, acquired in 2010) and buys the rest of its chemical-grade MG-Si under long-term contracts from Elkem, Ferroglobe, and Brazilian producers, which is partly why supply free of Xinjiang-origin material (under a US law described in Section 9) matters to it.

Demand splits roughly into thirds: aluminum alloys; silicones (the rubbers, sealants and oils made by reacting MG-Si with methyl chloride at Dow, Wacker, Momentive, Shin-Etsu, Elkem, and Chinese producers); and polysilicon, which has been the growth engine: solar polysilicon alone consumed on the order of 2 Mt of MG-Si in 2024.

## 4. The Siemens Process

The Siemens process changes silicon's form so it can be separated from its contaminants, then changes it back. First, **metallurgical-grade silicon (MG-Si)** reacts with hydrogen chloride (HCl) to make **trichlorosilane (TCS, SiHCl₃)**. Next, distillation separates this volatile compound from other compounds. Finally, it decomposes on hot silicon rods, leaving purified solid silicon behind. These are the three **unit operations**, meaning the main kinds of processing, in the plant.

The plant also recovers and reuses chemicals. Vent-gas recovery, the silicon tetrachloride converter and the HCl absorber close the **mass balance**: accounting for where each input goes, so chlorine and hydrogen can circulate rather than being discarded after one pass. The loop, in the order the silicon experiences it:

1. **Grind and chlorinate** (Section 4.1). MG-Si powder reacts with HCl, or with silicon tetrachloride and hydrogen, in a fluidized bed to make crude TCS: a rock becomes a liquid that boils at 32 °C, and a liquid can be distilled.
2. **Condense** (Section 4.1). The hot reactor gas is chilled so the chlorosilanes become liquid while hydrogen and most of the HCl stay gas and go to recovery.
3. **Distill** (Section 4.2). A train of columns strips boron, phosphorus and metals down to parts per trillion; this is where the purity is made.
4. **Deposit** (Section 4.3). Pure TCS and hydrogen flow over silicon rods at ~1,100 °C, where the TCS decomposes and grows the rods from pencil to log over several days.
5. **Recover the off-gas** (Section 4.4). 80–90% of the mass fed leaves unreacted; the chlorosilanes are condensed, the HCl absorbed, the hydrogen purified and sent round again.
6. **Convert the byproduct** (Section 4.4). The silicon tetrachloride made in the reactor is turned back into TCS, so chlorine stays in the loop.
7. **Harvest** (Section 4.5). The rods are broken, etched, and bagged in a cleanroom.

### 4.1 Making trichlorosilane: two routes

MG-Si is ground to a powder of roughly 50–300 µm and fed to a **fluidized-bed reactor (FBR)**, a vertical steel vessel in which upward-flowing gas suspends the powder like a boiling liquid, giving intimate gas-solid contact and superb heat transfer. (The same kind of vessel, a fluidized bed, appears again in Section 5 doing a different job, growing silicon granules; the industry uses the acronym FBR for both.) Two variants are in use, and modern plants run both:

**Direct chlorination** (the original Siemens route):

Si + 3HCl → SiHCl₃ + H₂ (ΔH ≈ −220 kJ/mol, strongly exothermic)

at ~**300–350 °C** and 1–5 bar (1 bar ≈ atmospheric pressure), often with a small copper addition as **catalyst** (a substance that speeds a reaction without being consumed). The negative ΔH means the reaction releases heat (it is **exothermic**), so the reactor is cooled, not heated; runaway temperature drives the side reaction to **silicon tetrachloride (STC, SiCl₄)**, Si + 4HCl → SiCl₄ + 2H₂, which also becomes dominant above ~400 °C. **Selectivity** (the fraction of the silicon that reacts which ends up as the product you want) to TCS is typically 85–90%, the rest STC and a few percent dichlorosilane (SiH₂Cl₂, **DCS**).

**Hydrochlorination** (also called STC hydrogenation or the "cold converter" route), developed by Union Carbide and now the backbone of low-cost Chinese plants:

3SiCl₄ + Si + 2H₂ → 4SiHCl₃
