Repository: DicksonWu654/sand-to-gpu

# Sand to GPU

An in-depth, self-study course following silicon from quartz to an NVIDIA GPU rack. It explains the physics, chemistry, manufacturing equipment, supply chain, and engineering tradeoffs for a reader who knows programming and school science.

See the [global supplier coverage review](GLOBAL_COVERAGE_REVIEW_2026-09-14.md) for corrections to regional omissions, capability claims and policy framing, with primary sources and validation limits.

## Course tracks

- **Deep dive:** 22 modules, roughly 517,000 words, covering materials, wafer fabrication, transistors, memory, packaging, testing, GPU systems, and economics.

File: course/modules/02-crystal-growth.md (part 1 of 3)
# Module 02: Crystal Growth: Czochralski and Float Zone

Module 01 ended with polysilicon: chunks and granules of 9N to 11N silicon (**9N** means 99.9999999 % pure, one foreign atom per billion), chemically about as pure as any bulk material humans make, and structurally useless. Polysilicon is a jumble of millimetre-sized grains, each a perfect little crystal pointing in a random direction. A transistor cannot be built across a grain boundary. The job of this stage is to convert a few hundred kilograms of that rubble into one single crystal, 300 mm across and about two metres long, in which every atom sits on the same **diamond-cubic lattice** with the same orientation from one end to the other. (A **crystal lattice** is the repeating three-dimensional pattern the atoms sit on; silicon's is called diamond cubic because each atom is bonded to four neighbours at the corners of a tetrahedron, exactly as carbon is in diamond.) The crystal must contain no **dislocations** at all (line defects, defined in the next section), and the concentrations of **dopant** (a deliberately added impurity such as boron or phosphorus, typically one atom in ten to a hundred million, whose spare or missing electron is what lets silicon conduct in a controlled way), oxygen and carbon must be held to within a few tens of percent along the whole length.

That is the hard part. Not "a crystal", but a crystal of 300 kg with zero line defects, grown from a melt at 1,414 °C that is slowly eating its own container, hanging from a neck the width of a pencil lead. Nearly everything in this module is a consequence of those constraints.

By the end you should be able to explain why the ingot must be one crystal and why it is grown along one particular direction, how Czochralski growth works and why one run takes two days, what the Dash neck does and why the whole ingot hangs from it, what the ratio v/G decides about the invisible defects in every wafer, why oxygen is deliberately left in the crystal, and where Float Zone growth fits.

## Before you start

- **Purity in nines and atomic ppm.** 9N is one foreign atom per billion. Silicon has 5 × 10²² atoms per cm³, so 1 part per million atomic (**ppma**) is 5 × 10¹⁶ atoms/cm³ and 1 part per billion atomic (**ppba**) is 5 × 10¹³ atoms/cm³ (Module 01).
- **What polysilicon looks like.** It arrives as **Siemens chunk** (broken pieces of the rods grown by **chemical vapour deposition (CVD)**, the deposition of a solid from a gas that decomposes on a hot surface) or **FBR granules** (pea-sized beads from the fluidised-bed route), at ~$20 to 40/kg for electronic grade (Module 01).
- **The crucible and the hot parts.** The melt sits in a crucible of **fused silica** (SiO₂ glass, made by **arc-fusing** quartz sand: melting it with an electric arc and letting it cool too fast to crystallise, so it sets as a glass), and the parts that heat and insulate it are graphite. Both are consumables that wear out in use (Module 01, Section 10).
- **Semiconductor basics.** Pure silicon barely conducts; it conducts because of added dopants. Boron gives **p-type** silicon (conduction by **holes**, missing electrons that move like positive charges); phosphorus, arsenic and antimony give **n-type** silicon (conduction by spare electrons). **Resistivity**, in ohm-centimetres (Ω·cm), is the grower's proxy for dopant concentration. A transistor's channel is the few nanometres of silicon just under the surface, beneath a **gate oxide** only 1 to 2 nm thick (Module 11).
- **School chemistry of freezing.** A dissolved impurity lowers a liquid's freezing point (salt on ice), and a solid usually holds less of it than the liquid it froze from (sea ice is fresher than sea water). Solubility falls on cooling (sugar in tea crystallises as the tea cools).
- **How heat moves.** Conduction, convection and radiation. At 1,400 °C radiation, which grows as the fourth power of absolute temperature, dominates: anything that can see a cold wall loses heat fast.
- **Diffusion and advection.** Atoms random-walk down a concentration gradient, faster when hot (**diffusion**). A defect can also be carried bodily along by a moving solid, like a leaf on a river (**advection**).
- **Electromagnetism.** A conductor moving through a magnetic field has currents induced in it that oppose the motion (Lenz's law). An alternating current in a coil induces currents in a nearby conductor and heats it (an induction hob).

## Why Single Crystal, and Why <100>

### Grain boundaries kill transistors

Three facts about silicon explain why the whole module exists. First, in a perfect silicon crystal there is a range of energies, the **band gap** (~1.1 eV; an **electron-volt** is the energy an electron gains crossing one volt), in which no electron can sit; that is why silicon can be switched off. Second, a **p-n junction** is the boundary between a p-doped and an n-doped region; it passes current in one direction and blocks it in the other (**reverse bias**), which is how a transistor stays off. Third, the transistor's switch is the **gate oxide**, the insulating SiO₂ film 1 to 2 nm thick between the gate electrode and the channel (Module 11). One more piece of vocabulary before the defect. In p-type silicon holes are the **majority carriers** (there are many of them) and electrons the **minority carriers** (few, and present only because something put them there); light, or a p-n junction pushed into forward bias, **injects** extra minority electrons, and each one survives until it meets a hole and **recombines** with it, the electron dropping into the missing bond so that both disappear. A broken or strained bond at a defect adds a stepping-stone energy level inside the gap, letting electrons cross where they should not (**leakage**) and letting an injected electron recombine early. The average time such an electron survives is the **minority-carrier lifetime**, the standard health metric of silicon: a long lifetime means few defects, and it is what a junction's leakage and a solar cell's efficiency both depend on.

A **grain boundary** is a two-dimensional sheet of atoms where two **crystallites** (single small crystal grains) with different orientations meet. Across it, the lattice is disordered over a width of a few atomic spacings. Three things happen there that a device engineer cannot tolerate:

1. **Dangling and strained bonds** create electronic states inside the band gap. These act as **generation-recombination centres**, stepping stones for electrons, which means leakage current in a reverse-biased junction and a short minority-carrier lifetime.
2. **Fast diffusion paths.** Dopants and metallic contaminants (Fe, Cu, Ni) diffuse orders of magnitude faster along a boundary than through the lattice. A junction that crosses a boundary is a junction whose depth you do not control.
3. **Etch and oxidation anisotropy.** The oxidation rate and etch rate of silicon depend on crystal orientation, and so does **implant channelling** (ions shot into the crystal travel further along open lattice directions, Module 10). A gate oxide grown across two grains has two thicknesses.

Polycrystalline silicon is perfectly good for solar cells of modest efficiency and for the gate electrodes and interconnect inside a chip (deposited "poly"), but the active channel of a transistor has to be single crystal. Even a single **dislocation** (a one-dimensional line defect where a half-plane of atoms terminates, leaving a row of strained bonds along its length) is a problem: metal atoms collect along it, it provides a conducting path through a junction that should block current, and under the thermal cycling of a fab it multiplies. The industry standard since the early 1960s has been zero dislocations in the ingot, full stop.

> **What can go wrong:** A single dislocation or grain boundary that reaches the channel region of a transistor gives that transistor leakage current and an early gate-oxide breakdown, and the metals that collect along the defect make both worse with every furnace step. A fab does not see the defect itself; it sees a yield signature at the level of the **die** (one chip-sized rectangle on the wafer, before the wafer is cut into individual chips; plural **dies**), a cluster or streak of failing dies on the wafer map, that a substrate engineer can trace back to a position in the crystal (Module 13). That is why the wafer maker's specification is not "few dislocations" but "none", checked on every ingot.

### Orientation: <100> versus <111>

> **Intuition:** Picture the unit cube of the lattice. A **(100)** plane is a cube face. A **(110)** plane cuts the cube diagonally through two opposite edges (a face diagonal). A **(111)** plane slices off a corner, passing through three corners adjacent to it. These are **Miller indices**: round brackets name one plane, curly brackets {111} name the whole family of equivalent planes (one corner-cut for each of the cube's eight corners), angle brackets <100> name a direction, and in a cubic crystal the <hkl> direction is perpendicular to the (hkl) plane. The {111} planes are the most crowded ("close-packed") planes in silicon and the {100} planes the more open ones, which is the whole reason the silicon-to-oxide interface is cleaner on (100).

Why this lattice? Each silicon atom has four outer electrons and makes four bonds, and four bonds repel each other into the corners of a tetrahedron; stack tetrahedra so that every atom has exactly four neighbours and the diamond-cubic structure is the result. Silicon has a **lattice constant** (the edge length of the repeating cube) of 0.5431 nm and 5.0 × 10²² atoms per cm³. For scale, a 300 mm wafer is ~550 million unit cubes across, and 5 × 10²² per cm³ means one part per billion is 5 × 10¹³ atoms per cm³ (Module 01). A wafer is a slice perpendicular to a chosen crystal direction, and that direction is decided once, at the seed: every atom that freezes onto the seed copies the orientation of the atoms below it, so the whole ingot inherits the seed's orientation and nothing done later can change it. (The slicing saw of Module 03 can only choose how far off that axis to cut, and prime wafers are cut within a fraction of a degree of it.) Two directions matter industrially:

- **<111>**: the direction perpendicular to the close-packed {111} planes. {111} is the slowest-growing, slowest-etching, most densely packed plane. Historically **bipolar transistors** (the pre-CMOS transistor type, switched by current rather than by a gate) were built on (111) wafers, and today it is the standard substrate for **epitaxy** (growing a crystalline film that continues the substrate's lattice, Module 03) of **gallium nitride (GaN)**, the material of many power and **radio-frequency (RF)** devices (RF meaning the gigahertz signals of wireless links and radar), because the hexagonal GaN lattice matches the three-fold symmetry of (111).
- **<100>**: perpendicular to the cube faces. The atomic density of the (100) surface is lower (6.8 × 10¹⁴ atoms/cm² versus 7.8 × 10¹⁴ for (111)), which means fewer bonds must be terminated at the Si/SiO₂ interface. The measured **interface trap density** D_it at a good thermally grown oxide on (100) is around 10¹⁰ eV⁻¹cm⁻², several times lower than on (111). In plain terms: roughly one imperfect bond per 100,000 surface atoms, spread over the energy range of the band gap. Electron **mobility**, how fast electrons (or holes) drift per volt per centimetre, so higher mobility means a faster transistor, is also highest on (100) in an **inversion layer**, the nanometre-thin sheet of electrons the gate pulls up under the oxide, which is the channel.

That is the whole reason planar **CMOS** (circuits built from paired n-channel and p-channel transistors) moved to (100) in the 1970s and never left: lowest interface state density, best n-channel mobility, plus the practical bonus that (100) wafers cleave cleanly along the {110} planes at right angles, which made scribe-and-break **dicing** (cutting the finished wafer into chips, Module 16) easy. Holes, the carriers of the p-channel, are the exception: they move fastest on (110) surfaces and, on a (100) surface, along <100> directions rather than the traditional <110>. Some hybrid-orientation experiments (**pMOS**, the p-channel half of CMOS, built on (110) while the n-channel stayed on (100)) came and went; the industry stayed with (100) ingots and instead rotated the chip layout by 45° relative to the notch, so that channels run along <100> instead of <110>, which raises hole mobility on the same ingot with no change to the crystal at all.

> **Why it matters downstream:** A **FinFET** is a transistor whose channel is a vertical fin of silicon (Module 11). FinFETs on a (100) wafer with fins along <110> present (110) sidewalls, which happen to favour hole mobility, so the orientation chosen for planar transistors in the 1970s still works in the 3D era. The crystal grower's choice of <100> is baked into every transistor architecture built since.

The **notch** ground into a 300 mm wafer (the flat, on older wafers) marks a <110> direction so lithography and dicing can be aligned to the lattice. The ingot is grown along <100>; the notch is put in later, in Module 03.

## A Brief History in Three Names

**Jan Czochralski**, a Polish metallurgist in Berlin, discovered the method in 1916 and published it in 1918. The often-told story is that he dipped his pen into a crucible of molten tin instead of the inkwell and pulled out a thread of single-crystal metal; whether or not it happened that way, the method was for decades a laboratory tool for measuring how fast metals crystallise. **Gordon Teal** and J. B. Little at Bell Labs applied it to germanium in 1950, and Teal with Ernest Buehler grew the first silicon single crystals and grown p-n junctions in 1952, which turned the transistor into a manufacturable device. **William Dash** at General Electric (1958 to 1959) worked out how to grow the crystal with zero dislocations. Float Zone came from Bell Labs (Theuerer, 1952) and Keck and Golay (1953). The 1950s pullers grew 25 mm ingots; today's grow 300 mm ingots weighing 300 kg, and every one of them still starts with Dash's trick: without it there would be no dislocation-free silicon at any diameter.

## Anatomy of a 300 mm CZ Puller

Before the machine, the job. A 300 mm puller must hold ~400 kg of liquid silicon at 1,420 °C in an atmosphere free of oxygen and nitrogen for two days; keep the temperature of the melt surface steady to well under a degree, because the crystal freezes onto it at a rate set by that temperature; pull a crystal upward at ~1 mm/min while holding its diameter to a fraction of a millimetre; and do all of this while the crucible dissolves and the graphite around it wears. Every part of the machine answers one of those four constraints.

> **Intuition:** CZ is rock candy on a string. In the kitchen version, a string hangs in sugar syrup and sugar crystallises onto it. In the puller, the string is a small perfect seed crystal, the syrup is liquid silicon, and each new atom that freezes copies the lattice of the atoms below it, so the whole 300 kg ingot is one continuation of a 10 mm seed. The seed is withdrawn slowly enough that freezing keeps pace, and rotated so that the crystal grows round. Everything else in the machine exists to keep that simple picture true for 2 m of crystal.

A modern 300 mm Czochralski puller is a tower roughly 8 to 12 m tall including its pit, split into a **furnace chamber** below and a **pull chamber** above, separated by an **isolation valve** (a large vacuum gate) so the crystal can be withdrawn without venting the hot zone. Walk around it from the outside in.

**Chamber.** Double-walled stainless steel, water-cooled between the walls. The water jacket keeps the steel below ~100 °C and sets the cold boundary that every heat-flow calculation in the hot zone terminates on. Quartz viewports give the **CCD camera** (a digital video camera) and the operator a line of sight to the melt surface; they are often purged with a trickle of argon to keep fog off them.

**Atmosphere.** The chamber runs under flowing argon at reduced pressure, typically ~10 to 50 mbar (1 to 5 % of atmospheric pressure), at flows on the order of 50 to 150 **standard litres per minute** (litres of gas measured at room conditions), delivered down a purge tube around the crystal and pumped out at the bottom. Why the flow? The melt slowly dissolves its silica crucible, and most of that oxygen leaves the melt surface as **silicon monoxide (SiO)** gas; the argon sweeps it away, together with carbon monoxide from the graphite parts (the full story is in the Oxygen section). Lower pressure and higher flow both increase SiO evaporation, which is one of the ways oxygen content is set. SiO condenses as a brown powder on every cold surface, and the powder is **pyrophoric** (it can ignite spontaneously in air), so puller cleaning is a fire hazard treated with respect. Silicon must never see oxygen or nitrogen at these temperatures: hot silicon reacts with O₂ to grow an oxide skin and with N₂ to grow a silicon nitride crust, and either one floating on the melt stops single-crystal growth. So the chamber is **helium-leak-checked** before every run: helium is sprayed on every joint outside while a **mass spectrometer** (an instrument that sorts gas molecules by mass and so can pick out helium at parts per million) sniffs the pumped gas inside.

**Crucible.** The melt sits in a **fused-silica crucible**. Quartz is crystalline SiO₂; fused silica is the same SiO₂ melted and cooled too fast to crystallise, a **glass**. A glass has no sharp melting point; it softens gradually, and at 1,420 °C fused silica flows like very stiff honey under load. For 300 mm growth the crucible is typically 32 inch (~810 mm) or 36 inch (~915 mm) in diameter with walls ~10 to 15 mm thick, holding roughly 300 to 450 kg. It is a two-layer arc-fused part (Module 01): an outer body of natural quartz sand (bubble-rich, opaque) and an inner ~2 to 3 mm layer fused from **synthetic quartz** (made from silicon tetrachloride, with metals at parts-per-billion levels) that is bubble-free and is the only layer the melt touches. Bubbles in the inner layer would open as the wall dissolves and eject silica particles into the melt, each a dislocation nucleus at the growth interface. Over a run the glass slowly reverts to crystal, a process called **devitrification**; here the crystal is **cristobalite**, the form of SiO₂ that is stable at high temperature. Many crucibles carry a barium-doped inner coating that seeds a continuous, adherent cristobalite skin which dissolves evenly; uncontrolled devitrification, by contrast, forms random patches that crack and flake, and every flake in the melt is a dislocation seed. Fused silica begins to deform measurably somewhere above ~1,000 to 1,100 °C, well below its ~1,650 °C softening point, so at 1,420 °C the crucible cannot carry a 400 kg melt on its own and sits in a machined **graphite susceptor** (a supporting cup that also conducts heat from the heater) that carries the load. Two facts about oxygen belong here, because they explain half of the recipe: the melt dissolves the crucible wall at ~10 µm per hour for the whole run, and the oxygen that survives in the crystal, ~1 % of what dissolves, is what gives CZ silicon its characteristic 10 to 18 ppma of oxygen. The crucible is single-use: after 50 hours at 1,420 °C it has dissolved a good fraction of a millimetre into the melt and cracks on cool-down. It costs several thousand dollars (more for synthetic-lined 36-inch parts). Suppliers include Shin-Etsu Quartz, Momentive Technologies, Heraeus Conamic, Japan Super Quartz (SUMCO) and Coorstek plus Chinese makers; the ultra-pure sand comes overwhelmingly from Spruce Pine, North Carolina (Sibelco and The Quartz Corp), a single point of failure we return to in Module 20.

> **What can go wrong:** *Bubbles* in the inner layer open as the wall dissolves and eject silica particles; the first sign is usually structure loss (the crystal's habit lines vanish, see the Recipe). *Devitrification flakes* do the same and are the reason the barium coating exists. The *crucible can sag or crack mid-run* if the susceptor fits badly or the charge point-loads the wall; a crack lets molten silicon reach the graphite, which shows as a sudden change in heater current and ends the run. *SiO fog* on a viewport blinds the diameter camera, so viewports are argon-purged and the control loop is designed to fall back on the load cell. A *leak* lets in air: oxygen and nitrogen form a skin on the melt that stops growth, and the **residual-gas analyser** (a small mass spectrometer sampling the chamber gas) is what flags it. In every case the fix is procedural: better charging, a new crucible lot, a rebuilt seal, and a remelt of whatever crystal was lost.

**Heater and hot zone.** Around the susceptor stands a cylindrical **graphite resistance heater**. Graphite (in the hot zone, **isostatic graphite**, a fine-grained grade pressed uniformly from all sides so that it machines cleanly and wears evenly) is the one affordable material that stays rigid at 1,500 °C (it never melts; it sublimes above ~3,600 °C) and can be machined, but it burns in air and reacts with SiO, so the chamber must be oxygen-free and the parts wear. A solid graphite tube would have far too little electrical resistance to heat with a safe voltage, so the tube is slotted into a zigzag **meander**, which lengthens the current path and lets a low-voltage, high-current supply (on the order of 100 to 200 kW for a 300 mm puller, about 50 to 70 domestic kettles running flat out for two days) heat it to roughly 1,500 to 1,600 °C. Outside the heater are layers of **carbon-felt** insulation (a blanket of carbon fibres, an insulator that survives 2,000 °C) and shields of graphite or **carbon-fibre composite (CFC)** (carbon fibres in a carbon matrix, stiff and strong when hot); above the melt sits a conical **heat shield** or reflector that hangs around the growing crystal. The collection of heater, susceptor, insulation, shields, purge tube and support is called the **hot zone**, and its geometry is the single most closely guarded piece of intellectual property in a wafer company. The hot zone sets the temperature gradient in the crystal near the interface, that is, how many kelvin the crystal cools per centimetre of height just above the melt (the "G" in v/G, below), the radial uniformity of that gradient, the melt surface temperature distribution, and the argon flow pattern that carries SiO away. Hot zones are rebuilt and re-machined after a certain number of runs; the graphite slowly converts to silicon carbide where SiO reaches it.

> **Worked example: where the heater's 150 kW goes.**
> Start with the black-body law used in Module 01: a surface at absolute temperature T radiates up to σT⁴ per square metre, with σ = 5.67 × 10⁻⁸ W/(m²·K⁴). At the melting point (1,414 °C = 1,687 K) that is 5.67 × 10⁻⁸ × 1,687⁴ ≈ 460 kW/m² for a perfectly black surface. Liquid silicon is a shiny metal with an emissivity of only ~0.2 to 0.3, so the exposed melt surface, ~0.4 m² in a 32-inch crucible once the 0.07 m² crystal cross-section is subtracted, emits ~40 to 60 kW; the heat shield above it returns a good part of that. The solid crystal is a duller radiator (emissivity ~0.5 to 0.6): the first half-metre above the melt, ~0.5 m² of side area at an average of perhaps 1,200 °C (σT⁴ ≈ 270 kW/m²), radiates ~70 kW, most of it straight to the water-cooled upper chamber. Add heat leaking through the carbon felt to the water jacket, the exposed crucible rim and the argon stream, and 100 to 200 kW is used up. Now the useful part: at 1 mm/min a 306 mm crystal freezes π × 0.153² × 0.001 ≈ 7.4 × 10⁻⁵ m³ of silicon per minute, ~0.17 kg/min, releasing 0.17 kg/min × 1.79 MJ/kg ≈ 5 kW of latent heat, only ~3 % of the heater power (all figures ~). The heater is not there to freeze silicon; it is there to keep 400 kg of liquid molten while the crystal radiates, and that radiation from the crystal's surface is exactly why G (the temperature gradient along the crystal just above the interface, in K/cm; the edge sees the cold chamber directly, so it cools faster than the core) is higher at its edge than at its centre, the fact on which the whole defect story below turns.

**Mechanisms.** The **crucible shaft** enters from below through a **rotary vacuum feedthrough** (a rotating shaft passing through the chamber wall through seals that keep air out); it rotates the crucible (typically 5 to 15 rpm) and lifts it during the run to keep the melt surface at a constant height relative to the heater as silicon is removed. From above, the **seed lift** is either a rigid shaft or, on nearly all large pullers, a **cable** (a stranded tungsten or steel wire) on a drum, because a rigid shaft long enough for a 2 m crystal plus its travel would be ~5 m long, impractically tall and prone to wobble. The cable carries the seed holder and rotates the crystal (10 to 20 rpm, opposite sense to the crucible). A **load cell** (a weighing sensor in the cable path) or the diameter camera feeds the control loop.

**Magnets.** Almost all 300 mm pullers are **magnetic CZ (MCZ)** machines: a **superconducting magnet** (a coil cooled by liquid helium or a **cryocooler**, a closed-cycle refrigerator that reaches a few kelvin, until it carries current with zero resistance, so once charged the field costs almost nothing to hold) or, on older tools, resistive copper coils surround the furnace chamber and apply a field of a few tenths of a tesla to the melt. For scale, 0.3 T is ~6,000 times the Earth's magnetic field and a tenth to a fifth of an MRI scanner's. Why the field matters, the field geometries in use and who builds the magnets are covered in the Magnetic Czochralski section below.

**Automation.** The control system runs the entire recipe: heater power, pull speed, seed and crucible rotation, crucible lift, argon flow and pressure, magnet current, and the **automatic diameter control (ADC)** loop. Each loop pairs a sensor with an actuator. The CCD camera measures the width of the bright meniscus ring at the crystal's edge, and the ADC loop turns any diameter error into a pull-rate correction (fast, minutes) and a heater-power correction (slow, tens of minutes); how the ring width encodes the diameter is explained in step 7 of the recipe. The load cell in the cable reads the crystal's weight, and the rate of weight gain is a second, independent measure of diameter that takes over if SiO fog blinds the camera. A **pyrometer** (a non-contact thermometer that reads temperature from the brightness and colour of the glow) aimed at the melt surface or the heater closes the temperature loop with heater power. Pressure gauges and **mass-flow controllers** (valves that meter a gas by mass rather than volume) hold the argon; position encoders on the crucible shaft hold the lift. What an operator actually watches, on screens beside the puller, is the live image of the meniscus and the four habit lines, the diameter trace against its setpoint and the heater-power trace, because a jump in any of them is the first sign of a bridge collapse, a crucible crack or structure loss. A modern puller runs with minimal operator intervention from seed dip to cool-down; operators charge crucibles, load seeds, and intervene on structure loss.

Semiconductor pullers come from a handful of builders: **PVA TePla** (Germany; its Crystal Growing Systems unit makes the EKZ series and is also the leading Float Zone furnace supplier), **Ferrotec** (Japan/China, grown large in solar), **Linton Crystal Technologies** (Rochester, New York), **S-TECH** (Korea), and a Chinese solar-driven industry led by **Zhejiang Jingsheng (JSG)**. The Rochester lineage matters: Hamco (1952) became **Kayex**, which introduced the first 300 mm puller (KX300) in 1987 and built much of the pre-2000 fleet; Linton has owned the Kayex IP exclusively since 2013. The big wafer makers also design or heavily customise their own pullers and hot zones and treat them as proprietary; a vendor puller is a starting point, not the finished tool.

## The CZ Recipe, Step by Step

A 300 mm run takes on the order of two and a half to three and a half days from charging to a cool ingot on the floor. Here is the sequence.

### 1. Charge loading

The crucible is placed in the susceptor and filled with polysilicon: Siemens chunk (broken pieces of the CVD-grown rods of Module 01, acid-etched to remove crushing contamination) and/or FBR granules (pea-sized beads from the fluidised-bed route), usually mixed so granules fill the voids between chunks. Charge sizes for 300 mm are ~300 to 450 kg, with some machines built for 500 kg or more. Charging is skilled work: large chunks must not point-load the softening quartz wall. Boron dopant may go in with the charge; volatile arsenic and antimony are added later through a doping tube. The chamber is closed, pumped, leak-checked and back-filled with argon.

> **What can go wrong:** *Bridging.* If the stack wedges itself against the wall, the charge underneath melts away and leaves a **bridge**, an arch of unmelted chunks hanging over liquid; when it finally collapses it splashes silicon onto the heater or cracks the crucible. *Popcorn splash.* Chunks with trapped gas or a rough, porous "popcorn" surface (Module 01) can spit as they melt. Operators stack against both: large chunks at the bottom and against the wall, small pieces and granules filling the gaps, nothing leaning, and a melt-down power ramp gentle enough that the pile slumps from the wall inward. A collapsed bridge shows as a jump in heater power or a splash on the camera; the run continues if the crucible survived and is abandoned if silicon reached the graphite.

### 2. Meltdown

Heater power ramps over several hours to bring the charge through 1,414 °C, the melting point of silicon. The bulk melt is **superheated** (held above its melting point) to roughly 1,420 to 1,450 °C, hotter at the crucible wall and coolest at the centre of the free surface where the crystal will grow. Meltdown of 400 kg takes ~6 to 10 hours; the **latent heat** alone is a large part of it. Latent heat is the energy needed to turn solid at 1,414 °C into liquid at 1,414 °C with no change in temperature: ~1,790 J/g, ~720 MJ for 400 kg. That is 200 kWh, two to three weeks of a household's electricity, which a 150 kW heater could deliver in ~1.5 h if nothing were lost; the rest of the 6 to 10 h is radiation loss and the thermal inertia of a tonne of graphite. Liquid silicon is denser than solid (2.57 versus 2.33 g/cm³), so the charge slumps as it melts from the wall inward. Once molten, the melt is held 30 to 60 minutes for thermal stabilisation with the surface centre brought to just above the melting point.

### 3. Dopant addition and the segregation coefficient

The dopant sets the **resistivity** of the wafer: how strongly the material resists current, in ohm-centimetres; 10 Ω·cm means a 1 cm cube measures 10 Ω between opposite faces. Undoped silicon is ~200,000 Ω·cm, and one boron atom for every ~40 million silicon atoms (1.35 × 10¹⁵ cm⁻³, about 27 ppba) brings it to 10 Ω·cm, so resistivity is the grower's proxy for dopant concentration. Resistivity in turn sets how the transistors' **isolation** behaves, that is, how well neighbouring transistors are kept from leaking current into one another through the substrate they share (Module 11). Four elements cover the market: **boron** (p-type, the overwhelming majority of logic and memory substrates), **phosphorus** (n-type, moderate to high resistivity), **arsenic** (n-type, heavily doped substrates for n/n+ epi, a lightly doped layer on a heavily doped substrate, explained in the Epi section), and **antimony** (n-type, heavily doped, with less **autodoping** than arsenic during epi, autodoping being dopant that evaporates from the hot substrate and re-enters the layer growing on it). Gallium is used in solar (it avoids the boron-oxygen light-induced degradation) but barely at all in semiconductor wafers.

> **Intuition:** Sea ice is fresher than the sea water it froze from, because the ice lattice has no comfortable place for salt ions; they stay in the liquid, and the remaining water gets saltier. The same happens at the growing silicon interface. The **segregation coefficient** measures how welcoming the silicon lattice is to each element: boron fits well (0.8, most of it goes into the crystal), antimony fits badly (0.023, almost all of it stays in the melt).

Each dopant partitions between solid and liquid according to its **equilibrium segregation coefficient** k₀ = C_solid / C_liquid at the interface:

| Element | k₀ | Notes |
|---|---|---|
| Boron | 0.8 | near-uniform along ingot |
| Phosphorus | 0.35 | significant axial gradient |
| Arsenic | 0.3 | volatile, added after meltdown |
| Antimony | 0.023 | very volatile, hard to reach low resistivity |
| Gallium | 0.008 | solar only; strong gradient |
| Aluminium | 0.002 | contaminant |
| Oxygen | ~1.25 | enriched in solid, but supply falls over run |
| Carbon | 0.07 | contaminant, accumulates in melt |
| Nitrogen | 7 × 10⁻⁴ | deliberately added at ~10¹⁴ cm⁻³ in some products |

Because k < 1 for every dopant (oxygen, which is not a dopant, is the one common element with k > 1), the solid takes less than the liquid holds and the melt gets richer as the crystal grows. With good mixing the concentration in the solid follows the **Scheil equation** (normal freezing):

C_s(g) = k C₀ (1 − g)^(k−1)

where C_s is the dopant concentration in the solid, g is the fraction of the original melt that has solidified and C₀ is the starting melt concentration. It says that the last liquid to freeze is the dirtiest, assuming the liquid is perfectly mixed and nothing diffuses inside the solid once it has frozen. For boron (k = 0.8) the exponent is −0.2, so the concentration rises by only ~1.6× between the seed end and 90 % solidified. For phosphorus (k = 0.35) it rises ~4.5× over the same length, which is why n-type CZ ingots yield fewer wafers inside a tight resistivity spec than p-type, and why customers who need tight, high-resistivity n-type (power devices, detectors) buy Float Zone material instead.

The real crystal does not quite see k₀. Right next to the interface the melt is not stirred; rejected dopant piles up in a thin **boundary layer**, a fraction of a millimetre thick, so the crystal sees a richer liquid than the bulk and takes in more than k₀ predicts. The **effective segregation coefficient** k_eff therefore lies between k₀ and 1, and faster growth or slower stirring push it toward 1. Burton, Prim and Slichter quantified this in 1953: k_eff = k₀ / [k₀ + (1 − k₀) exp(−v δ / D)], with v the growth rate, δ the boundary-layer thickness and D the dopant's diffusivity in the liquid (~10⁻⁴ cm²/s). Worked number: with δ ≈ 0.2 mm and v = 1 mm/min, v δ / D ≈ 0.33 and exp(−0.33) ≈ 0.72, so boron's k_eff ≈ 0.8 / (0.8 + 0.2 × 0.72) ≈ 0.85 and phosphorus's ≈ 0.35 / (0.35 + 0.65 × 0.72) ≈ 0.43 (all ~). Crystal rotation is the stirring, which is why rotation rate is a recipe parameter and not a convenience.

There is a hard ceiling on how much dopant can be added, and it comes from the same pile-up. The **liquidus** is the freezing temperature of the liquid at a given composition; dissolved atoms lower it, as salt lowers water's freezing point, and **m**, the **liquidus slope**, is how many kelvin the freezing point drops per unit of dissolved concentration. For a dilute solution, school thermodynamics gives it from numbers already in this module: m ≈ (R T_m² / ΔH_f) × (1 − k), with R the gas constant (8.314 J/(mol·K)), T_m = 1,687 K the melting point and ΔH_f ≈ 50 kJ/mol the latent heat per mole, so R T_m² / ΔH_f ≈ 470 K per unit of **atomic fraction** (the fraction of all atoms that are dopant; 1 % is 0.01). Boron (k = 0.8) therefore has m ≈ 470 × 0.2 ≈ 90 K per unit fraction, i.e. ~1 K per atomic percent, and arsenic (k = 0.3) m ≈ 330 K per unit fraction, ~3 K per atomic percent (measured Si-B and Si-As phase diagrams are steeper than this ideal-solution estimate, by several times (~), which only tightens what follows). Now picture walking away from the interface into the melt. The real temperature climbs at G_L, the temperature gradient in the liquid. The freezing point also climbs: it is most depressed right at the interface, where the rejected dopant is piled thickest, and recovers to its bulk value one boundary layer away. If the freezing point climbs faster than the real temperature, there is a layer of liquid just ahead of the front that is below its own freezing point: **constitutional supercooling**. The criterion for avoiding it is

G_L / v > m C₀ (1 − k) / (k D)

with C₀ the bulk melt concentration and D the dopant's diffusivity in the liquid, as in the BPS formula. Read it in words: the real temperature must climb into the melt (G_L) faster than the freezing point recovers from the pile-up, and the pile-up is steeper for more dopant and more rejection (C₀(1 − k)/k) and for faster growth with less time to diffuse away (v/D), so heavy doping and fast pulling both break the rule.

> **Worked example: is a normal boron run anywhere near the limit?**
> Both sides of the criterion have units of K·s/cm². Left side: take G_L ≈ 5 K/cm in the liquid at the interface (a few K/cm is typical, and the worked example in step 7 shows why it cannot be much larger) and v = 1 mm/min = 1.67 × 10⁻³ cm/s, so G_L / v ≈ 3,000 K·s/cm². Right side for 10 Ω·cm boron: C₀ ≈ 1.7 × 10¹⁵ cm⁻³ is an atomic fraction of 1.7 × 10¹⁵ / (5 × 10²²) ≈ 3.4 × 10⁻⁸ (34 ppba), so m C₀ ≈ 90 × 3.4 × 10⁻⁸ ≈ 3 × 10⁻⁶ K; multiply by (1 − k)/k = 0.25 and divide by D ≈ 10⁻⁴ cm²/s: ≈ 0.008 K·s/cm². The run is nowhere near the limit, by a factor of ~4 × 10⁵. Now an arsenic substrate at 10¹⁹ cm⁻³ in the solid, which with k = 0.3 needs C₀ ≈ 3.3 × 10¹⁹ cm⁻³ in the melt, an atomic fraction of 6.7 × 10⁻⁴: m C₀ ≈ 330 × 6.7 × 10⁻⁴ ≈ 0.22 K, times (1 − k)/k = 2.3, over D: ≈ 5,000 K·s/cm². That exceeds the 3,000 available at 1 mm/min, so the front would break down; halving the pull rate to 0.5 mm/min doubles G_L / v to ~6,000 and restores a thin margin, and every further factor of ten in concentration would need another factor of ten in G_L / v. That is the whole reason arsenic and antimony substrates stop at ~10¹⁹ to low-10²⁰ cm⁻³ and are pulled slowly: the eighth decimal place of boron is free, the fourth decimal place of arsenic is not (all figures ~; m itself is an order-of-magnitude estimate, and a hotter melt with a larger G_L buys back some margin).

> **What can go wrong:** When constitutional supercooling sets in, the flat freezing front is no longer stable: any bump reaches into liquid that is colder than its freezing point and grows faster, and the interface breaks into **cells**, a honeycomb of bumps with dopant trapped in the valleys between them. The crystal is scrap. It shows up as resistivity striping across a slice and as the loss of the habit lines that mark dislocation-free growth. The remedy is to pull slower, lower C₀, or both, which is why the criterion caps arsenic and antimony substrates at roughly 10¹⁹ to low-10²⁰ cm⁻³ (a few milliohm-centimetres) and forces the pull rate down for heavily doped runs.

> **Worked example: how much boron goes into a 400 kg charge for 10 Ω·cm p-type?**
