Repository: DicksonWu654/sand-to-gpu

# Sand to GPU

An in-depth, self-study course following silicon from quartz to an NVIDIA GPU rack. It explains the physics, chemistry, manufacturing equipment, supply chain, and engineering tradeoffs for a reader who knows programming and school science.

See the [global supplier coverage review](GLOBAL_COVERAGE_REVIEW_2026-09-14.md) for corrections to regional omissions, capability claims and policy framing, with primary sources and validation limits.

## Course tracks

- **Deep dive:** 22 modules, roughly 517,000 words, covering materials, wafer fabrication, transistors, memory, packaging, testing, GPU systems, and economics.

File: course/modules/04-materials-and-consumables.md (part 1 of 4)
# Module 04: Beyond Silicon: Compound Semiconductors and Fab Consumables

Materials play two roles in a chip factory: they become part of the finished device, or they help manufacture it. Some do both. **Consumables** are the materials used up or regularly replaced during manufacturing. Silicon is the main starting surface, or **substrate**, for most chips in this course. Other semiconductors can make better power switches, radio components or light sources. Consumables do different jobs: gases supply atoms for a film, acids clean a surface, and polishing mixtures remove material. Some supply atoms that remain in the chip; much of what enters the factory is removed or recycled after doing its job.

This module follows both sides of that story. **Half A** explains why a designer would choose something other than plain silicon: silicon-germanium (SiGe) to improve a transistor, silicon carbide (SiC) for an 800 V electric-vehicle inverter, gallium nitride (GaN) for a compact charger, gallium arsenide (GaAs) for a phone's radio, or indium phosphide (InP) for a laser in an optical link. Those links carry data between **GPUs**, graphics processing units used as accelerator chips for AI arithmetic. We also look at the **two-dimensional (2D) materials**, atomically thin sheets being tested as transistor channels for the 2030s. The aim is to understand each material's advantage and what it costs to manufacture, rather than to memorize the list.

**Half B** follows the fab's shopping list. A **fab** is a chip factory; a **process step** is one pass through a tool, such as depositing a film, exposing a pattern or cleaning a wafer. A leading-edge wafer goes through ~1,000+ such steps. A 300 mm wafer that leaves TSMC N2 at ~$25,000–30,000 (industry estimates; TSMC does not publish) has had thousands of dollars of consumables poured over it and pumped through it. We will connect each material to its job before asking who supplies it and why replacing that supplier is difficult.

The common challenge is control: the right composition, the right atomic structure, and impurities kept low enough for the particular job. Some impurity limits reach **part-per-trillion (ppt)** levels: one foreign atom in a million million, the same ratio as one second in 32,000 years. The requirement is not identical for every material. A fab must also prove that a new supply works reliably in its process. That **qualification** can mean a 6–18 month campaign through the full manufacturing sequence, checking that the fraction of working chips, or **yield**, does not fall. This is why switching vendors mid-node can take a year even when the replacement has the same chemical name.

By the end you should be able to explain why a SiC wafer costs tens of times more than a silicon one, how a GaN charger can be made from material grown on a silicon wafer, what 18.2 MΩ·cm water means and why a fab needs six cubic metres per wafer, why an **extreme ultraviolet (EUV)** mask is a mirror, and how a disruption at one chemical supplier can reach a distant chip factory.

## Before you start

- **Crystals and lattice constants (Module 02).** In a single crystal the atoms repeat at a fixed spacing, quoted in **ångströms (Å)**, where 1 Å = 0.1 nm; silicon's cube repeats every 5.431 Å. That spacing is the material's fingerprint, and it decides what can be grown on what: two crystals with the same spacing stack cleanly, two with different spacings strain or crack.
- **Carriers, bandgap and dopants (Modules 02, 10).** A semiconductor conducts with two kinds of carrier: **electrons** and **holes** (a hole is a missing electron in the bonding network; it moves and carries current as if it were a positive charge). The **bandgap** is the energy toll an electron must pay to break free of a bond and conduct. **Dopants** are foreign atoms that add electrons (**n-type**, phosphorus or arsenic in silicon) or holes (**p-type**, boron in silicon) so that the toll no longer has to be paid by heat.
- **A transistor in one breath (Module 11).** Three regions in a row, **source**, **channel**, **drain**, with a **gate** electrode on top separated from the channel by a thin insulator; the gate's voltage opens or closes the channel. An **nMOS** transistor carries current with electrons, a **pMOS** transistor with holes, and **CMOS** logic pairs one of each. At the 2 nm generation the channel is a stack of thin silicon ribbons (**nanosheets**) with the gate wrapped round every side of each ribbon.
- **Epitaxy (Modules 03, 06).** Growing a crystal film that continues the substrate's lattice atom for atom, so the film and the wafer are one crystal.
- **Czochralski growth (Module 02).** A seed crystal is dipped into a melt of the same material in a quartz crucible and drawn out slowly, and a single crystal grows below it. It only works for materials that melt cleanly into a liquid of the same composition; several materials in this module do not.
- **The fab loop (Modules 05–12).** Deposit a film, coat it with a light-sensitive resist, expose the resist through a mask, develop it, etch the film through the openings, strip the resist, clean; repeated for each of ~80–100 pattern layers, ~1,000+ steps in all. Each pass consumes something from this module.
- **Purity notation.** ppm, ppb and ppt are parts per million, billion and trillion: one part in 10^6, 10^9 and 10^12. Purity is also counted in nines: **6N** means 99.9999% pure (six nines), **12N** means twelve nines.
- **Units you will see.** **Torr** is a pressure unit, 1/760 of an atmosphere; **bar** is roughly one atmosphere; **MPa** and **GPa** are megapascals and gigapascals (1 GPa ≈ 10,000 atmospheres). **Nm³** is a "normal cubic metre" of gas, a cubic metre measured at standard temperature and pressure, i.e. a fixed number of molecules. **MΩ·cm** is a unit of resistivity, the resistance of a 1 cm cube of the material. **cm⁻²** and **cm⁻³** are counts per square or cubic centimetre; for scale, silicon has ~5 × 10^22 atoms per cm³ and its surface holds ~6.8 × 10^14 atoms per cm².
- **Lithography wavelengths (Modules 07, 08).** The four generations of exposure light are **i-line** (365 nm, a mercury lamp line), **KrF** (248 nm) and **ArF** (193 nm) excimer lasers, and **extreme ultraviolet (EUV)** at 13.5 nm. In every case the mask pattern is imaged onto the wafer reduced 4×.

## Why silicon wins, and where it loses

This begins Half A. Silicon's dominance rests on four things: an abundant raw material; a stable native oxide (SiO2) that **passivates** the surface almost perfectly, meaning it ties up the broken bonds at the surface so they neither leak current nor trap charge; a melting point (1,414 °C) low enough for Czochralski growth in a quartz crucible; and 60 years of accumulated process learning. But its intrinsic electronic properties are mediocre. **Mobility** is how fast a carrier drifts per unit of electric field, in cm²/V·s; higher mobility means a faster switch and a lower **on-resistance** (the resistance of a switch when it is turned on). Electron mobility in bulk Si is ~1,400 cm²/V·s and hole mobility only ~450 cm²/V·s. Its bandgap of 1.12 eV (an **electron-volt (eV)** is the energy an electron gains falling through one volt, 1.6 × 10^-19 J) is **indirect**: emitting a photon when an electron and hole recombine also requires a lattice vibration to balance momentum. That makes this light-emission route inefficient, so ordinary silicon is a poor material for an electrically driven laser diode. This does not forbid every kind of silicon laser: optically pumped Raman lasers use a different amplification mechanism. In a **direct** gap material (GaAs, InP, GaN) the electron and hole can recombine and emit a photon straight away. And silicon's **critical electric field**, the field at which a freed electron gains enough energy between collisions to knock loose more electrons in a chain reaction (**avalanche breakdown**), is only ~0.3 MV/cm (megavolts per centimetre; 0.3 MV/cm is 30 V across one micron), which forces high-voltage silicon devices to be thick, slow, and lossy.

> **Intuition: a lattice with a toll gate.** Think of a semiconductor as a crystal lattice with a small energy toll gate. Below the gate the electrons are all locked into bonds and nothing moves; each electron that pays the toll (the bandgap) becomes a free carrier and leaves a hole behind. Heat pays the toll for a few electrons, doping lets carriers in without paying, and an electric field drives the carriers that are through the gate. The height of the gate sets how hot and how high a field the material can tolerate before too many carriers get through on their own (wide gap = SiC, GaN); the ease with which carriers move once inside sets the speed (mobility). The analogy breaks in one respect: a direct-gap material lets a carrier fall back through the gate and pay out its energy as light, while an indirect-gap material like silicon makes it pay out as heat.

Every material in this half exists to fix one of those deficiencies. The table below is the reference you will want while reading; the smaller table after it says what each column means for a device.

| Material | Bandgap (eV) | Electron mobility (cm²/V·s) | Hole mobility (cm²/V·s) | Critical field (MV/cm) | Thermal conductivity (W/m·K) | Lattice constant (Å) |
|---|---|---|---|---|---|---|
| Si | 1.12 (indirect) | ~1,400 | ~450 | ~0.3 | ~150 | 5.431 |
| Ge | 0.66 (indirect) | ~3,900 | ~1,900 | ~0.1 | ~60 | 5.658 |
| GaAs | 1.42 (direct) | ~8,500 | ~400 | ~0.4 | ~55 | 5.653 |
| InP | 1.34 (direct) | ~5,400 | ~200 | ~0.5 | ~68 | 5.869 |
| 4H-SiC | 3.26 (indirect) | ~900–1,000 | ~100 | ~2.5–3 | ~370–490 | a = 3.07, c = 10.05 (hexagonal) |
| GaN | 3.4 (direct) | ~1,200 (bulk)* | ~30 | ~3.3 | ~130–250 | a = 3.19, c = 5.19 (hexagonal) |
| MoS2 (monolayer) | ~1.8 (direct) | ~10–100 (measured devices) | | | | one layer is 0.65 nm thick |

\*In an AlGaN/GaN transistor the electrons sit in a two-dimensional electron gas at the interface, where their mobility is ~1,500–2,000 cm²/V·s; see the gallium nitride section. "4H" is the crystal form of SiC used in power devices, explained in the silicon carbide section. For the two hexagonal crystals, a is the repeat distance within a layer and c the repeat distance in the stacking direction.

How to read the table:

| Property | What it controls in a device | Who cares |
|---|---|---|
| Mobility | Drift speed per unit field: switching speed, on-resistance, drive current | Logic (holes in pMOS), **RF** (radio frequency: the analog circuits that send and receive radio signals), power |
| Bandgap and direct/indirect | Wider gap tolerates higher temperature and field; direct gap can emit light and lase | Power (wide gap), optics (direct gap) |
| Critical field | The field at which avalanche starts; sets how thin a voltage-blocking layer can be | Power devices |
| Thermal conductivity | How fast heat leaves the **die** (one chip as cut from the wafer); copper is ~400 W/m·K, window glass ~1 | Power, RF |
| Lattice constant | Which materials can be grown on which without defects | Everyone who does epitaxy |

## Silicon-germanium: the alloy inside every modern transistor

**Silicon-germanium (Si1-xGex)** is a fully **miscible** alloy: Si and Ge mix in any proportion because they share the same **diamond cubic** crystal structure (each atom bonded to four neighbours at the corners of a tetrahedron), and you can dial in any Ge fraction x from 0 to 1. The catch is that Ge's lattice constant (5.658 Å) is **4.2% larger** than Si's (5.431 Å), so the mismatch of Si1-xGex to Si scales as roughly 0.042·x. Grow SiGe **epitaxially** on a silicon wafer (as a crystal film that continues the wafer's lattice atom for atom) and the film wants to be bigger than the template it sits on. For a thin enough film, the crystal accommodates this elastically: the SiGe is squeezed in-plane to match the Si lattice, and it bulges out-of-plane (tetragonal distortion). This is a **pseudomorphic** or **coherently strained** film, and the compressive strain in it is exactly what device engineers want.

> **Intuition: a carpet on a smaller floor.** A strained film is a carpet stretched over a slightly smaller floor (or, for SiGe on Si, a carpet compressed onto it). Below a certain thickness the carpet just stays stretched, because the energy stored in the stretch is less than the energy it would cost to make a wrinkle. Above it, a wrinkle forms at the interface: an extra half-plane of atoms that ends in a line, a **misfit dislocation**, which lets the film relax back toward its own spacing. A wrinkle cannot simply stop in the middle of the carpet, so its ends run up to the surface as **threading dislocations**, and it is those threading segments that pass through the transistor.

Above a **critical thickness** h_c, the stored elastic energy exceeds the energy cost of creating misfit dislocations at the interface, and the film relaxes by generating them. The classic Matthews–Blakeslee **equilibrium** theory (which asks only which state has lower energy) gives h_c on the order of 10–20 nm for Si0.8Ge0.2 and only a few nm for Si0.5Ge0.5. In practice films grown at low temperature (~550–650 °C) can be grown **metastably** several times thicker (the People–Bean curve): above h_c the dislocation is energetically favourable, but it needs a nucleus to start and the atoms need enough thermal energy to move, so a film grown cold can stay defect-free for a while beyond the equilibrium limit. Misfit dislocations are catastrophic in a transistor: their threading segments punch up through the channel, act as leakage paths, and **getter** dopants (attract and trap them, so the doping is no longer where the design put it). So all production SiGe in logic is kept safely below h_c and is deposited by **selective epitaxy** in a reduced-pressure **chemical vapour deposition (CVD)** reactor (gases react on the hot wafer and leave a solid film behind; Applied Materials Centura Epi or ASM Intrepid class tools) using dichlorosilane (SiH2Cl2) or silane, germane (GeH4), HCl for selectivity, and diborane (B2H6) for in-situ p-type doping, at ~600–700 °C and ~10–80 **Torr** (1/760 of an atmosphere, so ~1–10% of atmospheric pressure). **Selectivity** means the film grows only where you want it: the HCl etches away the thin film that tries to nucleate on oxide or nitride faster than it can grow, so SiGe appears only on exposed silicon. **In-situ doping** means the dopant gas is mixed into the growth gas, so the film arrives already doped and no **ion implantation** (firing dopant ions into the wafer, the usual way to dope a finished layer; Module 10) is needed.

Recall from Before you start that the pMOS half of CMOS carries current with holes and, given silicon's poor hole mobility, has always been the weaker half (Module 11 has the full transistor); everything in job 1 is about making holes faster.

There are three distinct jobs SiGe does in a modern CMOS process:

**1. Embedded SiGe source/drain (eSiGe) for the pMOS transistor.** Intel introduced this at its 90 nm node in 2003 and every logic node since has used it. After the gate is defined, a recess is etched into the source and drain regions on either side of the pMOS channel, and SiGe is selectively regrown into the recess. Because the SiGe wants to be larger than the Si it fills, it pushes on the channel from both sides, creating uniaxial **compressive strain** along the direction the channel runs (crystallographically the <110> direction, a diagonal across a face of silicon's cubic cell; the angle-bracket notation is how crystallographers name a direction in a crystal, and round brackets, as in (100), name a plane).

> **Intuition: why squeezing makes holes lighter.** First, two words. The energies an electron may have in a crystal come in **bands**: the **valence band** is the range of energies occupied by the bonding electrons (the region below the toll gate), and the **conduction band** is the range above it where free electrons travel; a hole is an empty state near the top of the valence band. Holes in silicon are heavy because two energy bands sit on top of each other at the top of the valence band and mix, and mixing makes the carriers sluggish. Squeezing the crystal along the channel pushes one of those bands up and the other down. The holes then fill only the upper, lighter band, and a lighter carrier accelerates faster for the same voltage. The strain also reduces how often a hole is knocked from one band into the other (**intervalley scattering**), so it keeps its speed longer.

The result is a hole-mobility boost of ~50% or more and drive-current gains of 20–30%. The Ge fraction has climbed from ~17% at 90 nm to ~40–55% in **FinFET** nodes (a **field-effect transistor (FET)** is the general name for a gate-controlled switch like the one in Before you start; a FinFET is one whose channel is a thin vertical fin of silicon with the gate draped over three sides, the transistor generation from 2011 until nanosheets) and nanosheet nodes, with the recess brought closer to the channel each generation. Boron in-situ doping to >10^20 cm⁻³ (about one boron atom per 500 silicon atoms, close to the most silicon will dissolve) simultaneously lowers contact resistance, and Ge lowers the **Schottky barrier** to the contact metal, the energy step a carrier must climb where a metal touches a semiconductor; the taller the step, the higher the contact resistance. For nMOS, the equivalent trick would be a tensile stressor (Si:C with ~1–2% carbon, or SiP), which had a much rougher time in production; nMOS strain has come more from tensile nitride liners (a stressed film draped over the transistor), from **stress memorization** (a nitride cap that leaves strain behind in the silicon after an anneal, even once the cap is removed), and, in nanosheets, from process geometry.

**2. Sacrificial layers in gate-all-around nanosheets.** In a **nanosheet** transistor the channel is a stack of 3–4 silicon ribbons ~5–10 nm thick with the gate wrapped around every side of each ribbon; the SiGe layers are the spacers that hold the ribbons apart during fabrication and are dissolved away at the end. TSMC N2, Samsung SF3/SF2 and Intel 18A (the 2 nm-class generations of the three leading-edge manufacturers) build their channels from a **Si/SiGe superlattice**, a repeating sandwich of two materials a few nanometres each: alternating layers of ~5–10 nm Si and ~8–12 nm Si0.7Ge0.3 epitaxially grown blanket over the wafer. The whole stack must stay below the critical thickness of the ensemble (it is the total strain energy of all the SiGe layers together, not each layer alone, that can trigger dislocations), which constrains x to roughly 0.2–0.35. Later, during **channel release**, the SiGe is removed selectively with a vapor-phase HCl or a dry-etch chemistry that etches SiGe hundreds of times faster than Si, leaving suspended Si nanosheets around which the gate is wrapped. The Ge fraction is a tradeoff: higher x gives better etch selectivity but lower h_c and rougher interfaces.

**3. SiGe as a channel.** With Ge fraction pushed to 0.5–1.0, SiGe is a candidate pMOS channel in its own right. Intel, imec (the Belgian research centre where much of the industry's shared transistor R&D is done) and others have shown Si0.4Ge0.6 and pure Ge nanosheet pMOS transistors with superior hole mobility, but integration is brutal: Ge's oxide is unstable (see the germanium section), the SiGe/Si superlattice becomes inverted (now Si is the sacrificial layer), and the **thermal budget**, the total time-at-temperature the wafer sees after the layers are grown, must be cut to avoid Ge diffusing into the Si. As of ~2025 this remained an R&D option for nodes beyond TSMC's A14 (its 1.4 nm-class node, planned for ~2028), not a production choice.

> **Worked example: how thick can a Si0.75Ge0.25 layer be before it relaxes?**
> Misfit strain f ≈ 0.042 × 0.25 = 1.05%. In Matthews–Blakeslee form the critical thickness for a single strained layer is approximately h_c ≈ (b / (2πf)) · ((1 − ν cos²α) / ((1 + ν) cos λ)) · ln(h_c / b + 1). The symbols:
> b = the **Burgers vector**, the size of the lattice step a dislocation introduces, ≈ 0.38 nm (the atomic spacing along the slip direction) for the 60° dislocations that form in diamond-cubic crystals;
> ν = the **Poisson ratio**, how much a squeezed material bulges sideways, ≈ 0.28 for Si;
> α = the angle between the dislocation line and its Burgers vector, 60° for this dislocation type, so cos α = 0.5;
> λ = the angle between the slip direction and the in-plane direction that relieves the misfit, also 60°, so cos λ = 0.5.
> The geometric prefactor is (1 − 0.07) / (1.28 × 0.5) ≈ 1.45. Because h_c appears inside the logarithm as well as on the left, you guess, compute, and repeat until it stops changing: guess h_c = 15 nm gives ln(15/0.38 + 1) ≈ 3.7, so h_c ≈ (0.38 / (2π × 0.0105)) × 1.45 × 3.7 ≈ 5.76 × 1.45 × 3.7 ≈ 31 nm; plugging 31 nm back gives ln(82.6) ≈ 4.4 and h_c ≈ 37 nm. The equilibrium answer is ~35–40 nm. In plain language: a quarter-Ge film can be ~35–40 nm thick before it wrinkles; halve the Ge and it can be much thicker, double it and only a few nanometres survive. That is why nanosheet designers use ~10 nm SiGe sacrificial layers at x ≈ 0.25–0.3: each layer is comfortably below h_c, but the total stack of 3–4 SiGe layers plus interleaved Si still has to be engineered to stay coherent. Push x to 0.5 and h_c collapses to ~5–8 nm, which is why high-Ge channels are so hard.

> **What can go wrong:** The failure mode is always the same: misfit dislocations at the interface and the threading segments that rise from them, which leak current, trap dopants and scatter carriers. Engineers look for them three ways. **X-ray diffraction reciprocal-space maps** measure the film's in-plane and out-of-plane lattice spacings; a coherent film shows the substrate's in-plane spacing exactly, a relaxed one drifts toward its own. A **defect-decoration etch** (a chemical that etches faster where a dislocation meets the surface) turns each threading dislocation into a countable pit. And **cross-section transmission electron microscopy (TEM)** shows the interface directly, one wrinkle at a time. The fix is to lower the Ge fraction, the thickness or the growth temperature, or all three, until the film sits comfortably below the People–Bean curve for the whole thermal budget that follows.

> **Why it matters downstream:** The Ge fraction chosen here is inherited by two later modules at once. It sets the etch selectivity of the channel release in Modules 09 and 11 (more Ge, easier to remove the spacers without thinning the silicon ribbons) and it sets the critical-thickness ceiling on the whole superlattice; the nanosheet stack you will meet in Module 11 is the compromise between those two.

## Strained silicon: the idea that went the other way

This is a side note. **Strained silicon** in its original 1990s form (IBM, MIT, AmberWave) meant the opposite geometry: grow a thick, fully relaxed SiGe **virtual substrate** (graded from 0 to ~20–30% Ge over several microns), then grow a thin Si layer on top. Because relaxed SiGe has a larger lattice than Si, the thin Si is under **biaxial tensile strain**, stretched in both in-plane directions. Silicon's electrons have six equivalent energy valleys, six "lanes" they can travel in; stretching the crystal in-plane lowers two of them, electrons crowd into those two, and in those lanes they happen to be lighter along the direction of travel, so they move up to ~1.8× faster. It worked in the lab. It failed in production because the relaxed buffer inevitably contains ~10^5–10^7 cm⁻² **threading dislocations** (versus essentially zero in a CZ wafer, Module 02; at 10^6 cm⁻² a 1 mm² die contains ~10,000 of them) and a **crosshatch** surface roughness (a fabric-like ripple that the buried dislocation network imprints on the surface), and because **chemical-mechanical planarization (CMP)** of SiGe (the polishing step that grinds a wafer flat, covered in Half B) and Ge outdiffusion into the channel were headaches. The industry instead took the process-induced route: eSiGe, stress liners, stress memorization, and later the FinFET geometry, all of which put local strain into the channel without a defective global substrate. The lesson, which recurs throughout this module, is that the physics is rarely the bottleneck; the defect density and the integration cost are.

## Silicon carbide: the material you cannot melt

Start with the problem. An electric vehicle's traction inverter takes 400–800 V of direct current from the battery and chops it, tens of thousands of times a second, into the alternating waveforms that spin the motor, at currents of hundreds of amps. Every watt lost in the switches doing the chopping is range that is not driven and heat that must be carried away by a radiator. **Power electronics** is the branch of the industry that builds those switches, and the switch's job is contradictory: when off, it must hold back the whole battery voltage without leaking; when on, it must pass hundreds of amps with almost no voltage drop; and it must flip between the two states in nanoseconds.

When the switch is off, a **drift region** spreads the voltage drop through a thick, lightly doped layer. **Electric field** describes how quickly voltage changes with distance: forcing the same voltage drop into a shorter distance means a stronger field. The layer does not use up voltage; it provides enough distance to keep the field below the level that would cause breakdown. The higher the field a material can stand before avalanche (its critical field), the thinner that layer can be for a given **blocking voltage** (the voltage the device holds when off), and the thinner and more heavily doped the layer, the lower its on-resistance (the switch's resistance when on, from the first section). Silicon's ~0.3 MV/cm is the reason a silicon switch rated for 1,200 V is thick and lossy.

> **Intuition: a valve.** A power switch is a valve that must hold back a high pressure when closed (blocking voltage) and lose almost no pressure when open (on-resistance). The drift region is the length of pipe that holds the pressure. A material that tolerates 10× the field needs a pipe 10× shorter for the same pressure, and because a shorter pipe needs less margin it can be doped ~100× more heavily (the doping the layer can carry scales with the square of the field). Why a square: the field inside the layer falls from the critical field (call it E_c) at one end to zero at the other, and the rate at which it falls is set by the doping, because the field drops by a fixed step at every ionized dopant atom it passes (Gauss's law from school physics: field lines end on charges). The slope is E_c over the thickness W, so the SiC layer, which must fall from a field 10× higher across a length 10× shorter, needs 100× the slope and therefore 100× the dopant charge per unit volume. In symbols, W ∝ 1/E_c and doping N ∝ E_c/W ∝ E_c². Shorter and 100× more conductive together make the valve ~1,000× less resistive.

**Silicon carbide (SiC)** is the workhorse **wide-bandgap** material (a bandgap of roughly 3 eV or more, so the material tolerates high temperature and high field) for power electronics. Its critical field of ~2.5–3 MV/cm is roughly ten times silicon's. Two relations describe the consequence in an idealized drift-region model. The blocking voltage of a drift region of width W is roughly V_B ≈ E_c · W / 2, where E_c is the critical field (the field falls linearly across the layer, hence the half); so a given voltage needs a layer inversely proportional to E_c. The **specific on-resistance** is resistance multiplied by active area, expressed in Ω·cm² or mΩ·cm². Multiplication removes the simple advantage of making a device wider: more area gives more parallel current paths and lowers resistance. For the idealized drift layer it is R_on,sp = 4 V_B² / (ε µ E_c³), where ε is the **permittivity** (the material constant describing its electrical response to an applied field) and µ the electron mobility. The denominator ε µ E_c³ is the **Baliga figure of merit**: for a fixed rating, on-resistance falls as the cube of the critical field. A 1,200 V SiC **MOSFET** (metal-oxide-semiconductor field-effect transistor: the gate-over-insulator switch sketched in Before you start, of which nMOS and pMOS are the two flavours) can therefore have a drift layer only ~10 µm thick and an ideal drift-region specific on-resistance hundreds of times lower than silicon at the same rating. A complete MOSFET also has channel, contact and other resistances, so this model is not a prediction of the full device-resistance ratio.

> **Worked example: how much lower is SiC's on-resistance at 1,200 V?**
> Take the ratio of R_on,sp for silicon over 4H-SiC at the same V_B. The E_c term alone gives (2.5 / 0.3)³ ≈ 580. Mobility works against SiC (µ_SiC / µ_Si ≈ 900 / 1,400 ≈ 0.64) and so does permittivity (relative ε ≈ 9.7 for SiC versus ≈ 11.9 for silicon, a factor ≈ 0.82). So the net advantage is ≈ 580 × 0.64 × 0.82 ≈ 300×, "hundreds of times" as stated. Now the thickness: W ≈ 2 V_B / E_c = 2 × 1,200 V / (2.5 × 10^6 V/cm) ≈ 9.6 × 10^-4 cm ≈ 10 µm, which is why the epi paragraph below says a 1,200 V MOSFET needs ~10–12 µm. The same 1,200 V in silicon would need ~80 µm at ~0.3 MV/cm.

SiC's thermal conductivity (~370–490 W/m·K) is three times silicon's, so the die can run hotter and be cooled more easily. And unlike silicon **IGBTs** (insulated-gate bipolar transistors; **bipolar** means the device conducts with both electrons and holes, and the IGBT is the silicon power switch used above ~600 V, which floods its drift layer with both carrier types to lower its resistance), SiC MOSFETs are **unipolar**, conducting with one carrier type only. An IGBT's flood of carriers must drain out before it can turn off, which produces a **tail current** that wastes energy at every switching event; a unipolar switch has no tail, so EV inverters built on SiC can run at higher frequency, and the **passives** (the inductors and capacitors that smooth the chopped current) shrink as the frequency rises.

**Why 4H?** SiC exists in more than 200 **polytypes**, stacking sequences of the same Si-C bilayers.

> **Intuition: stacked oranges.** Stack identical layers of oranges. Each new layer can sit in one of two sets of hollows in the layer below, so the stacking pattern (ABAB, ABCABC, ABCB...) can differ while every layer is identical. SiC has hundreds of such patterns, and because the electrons feel the pattern, the different polytypes have different bandgaps and mobilities even though the chemistry is the same.

How the pattern reaches the electrons: the stacking sequence sets how far the crystal goes along the stacking direction before it repeats, four bilayers (~1.0 nm) in 4H and six (~1.5 nm) in 6H, and that repeat distance is what the electron waves have to fit. A longer repeat folds the allowed energies along that direction back on themselves more times, which changes both the size of the gap and the curvature of the bands, and the curvature sets the **effective mass** (how heavy a carrier acts inside the crystal; a sharply curved band means a light, fast carrier). The bandgap tracks the fraction of the stacking that is hexagonal (ABAB-like) rather than cubic (ABC-like): 3C is 0% hexagonal, 6H 33%, 4H 50%, and the gap rises in that order. The mobility difference is in the masses: an electron moving along the stacking direction has an effective mass of ~0.3 electron masses in 4H but ~2 in 6H, so 6H's electrons are several times heavier in exactly the direction a vertical device needs them to move.

The three polytypes that matter are 3C (cubic, bandgap 2.36 eV), 6H (hexagonal, 3.02 eV), and 4H (hexagonal, 3.26 eV, stacking ABCB). A power MOSFET is **vertical**: current enters the top face of the die and exits the bottom, so it flows along the stacking direction, the **c-axis**, and the mobility along that axis is what counts. 4H wins because it has the highest bandgap of the easily grown polytypes, an electron mobility of ~900–1,000 cm²/V·s that is more than twice 6H's, and little difference between mobility along the c-axis and within the layers (the **basal plane**); 6H's mobility along c is only ~100 cm²/V·s, which is fatal for a vertical device. Essentially all commercial SiC power devices are 4H, on wafers cut 4° off the flat stacking face (the (0001) plane; as in the SiGe section, round brackets name a plane and square brackets a direction) toward an in-plane direction (crystallographically [11-20], a direction lying within the layers). Tilting the cut turns the surface into a staircase of atomic steps; arriving atoms walk to a step edge and attach there, copying the stacking order beneath instead of starting a new (3C) pattern on a flat terrace. This is **step-flow growth**, and it is how the epitaxial layer inherits the substrate's polytype.

**Growth: physical vapor transport.** SiC never becomes a liquid of the same composition at practical pressures (it has no **congruent melting point**, the term for a solid that melts into a liquid of its own composition): heat it enough (~2,830 °C at 35 atm) and it falls apart into liquid silicon and solid carbon. So there is no Czochralski for SiC. The industrial process is **physical vapor transport (PVT)**, also called **seeded sublimation** or the modified Lely method. A graphite crucible, typically **induction-heated** (a coil's alternating magnetic field drives currents in the graphite, which heats it from inside), holds SiC powder source at the bottom at ~2,300–2,500 °C and a 4H seed crystal glued to the lid at a slightly lower temperature, ~2,100–2,300 °C, in argon at a few millibar to a few tens of millibar. The source sublimes into Si, Si2C and SiC2 vapor species, which diffuse up the small thermal gradient (~10–30 °C/cm) and condense on the cooler seed. The crucible is a black box: at 2,400 °C you cannot see or probe the growth interface, and the graphite itself slowly reacts. Everything is controlled indirectly through the coil, the pressure, and the axial gradient. The furnaces themselves are largely in-house designs at the substrate makers; PVA TePla (Germany) and several Chinese furnace makers also sell PVT systems on the merchant market (their shares are not published; treat any figure as ~order of magnitude).

The growth rate is ~100–500 µm/h, so a usable **boule** (the grown crystal ingot, before slicing) 30–50 mm long accumulates over roughly a week, i.e. several millimeters per day at best. Compare a Czochralski silicon puller producing a 2 m, 300 mm-diameter ingot in a couple of days. That single fact explains most of SiC's cost. The other cost drivers:

- **Defects.** Early SiC was riddled with **micropipes** (hollow-core screw dislocations, now driven below 0.1 cm⁻²), but the remaining zoo of **threading screw and edge dislocations (TSD/TED)**, lines running up through the crystal, at ~10^3 cm⁻², and **basal plane dislocations (BPD)**, dislocations lying within the stacking plane, still limits yield. A BPD is the insidious one. Every vertical MOSFET contains a **body diode** between its source and drain as a by-product of its structure: the p-type well that houses the channel sits on the n-type drift layer, and that boundary is a **p-n junction** (the meeting of p-type and n-type material, which passes current in one direction only, i.e. a diode). In an inverter, at the instant both switches in a leg are off, the motor current has nowhere to go and flows backwards through that diode (**freewheeling**); a diode conducts with both electrons and holes, and when both flow through a BPD it spreads into a sheet-like **stacking fault** (a slab where the stacking order is wrong) that raises the diode's forward voltage over years of operation. Polytype inclusions (patches of 6H or 15R, a polytype with a 15-layer repeat, in a 4H boule) and carbon inclusions scrap whole slices.
- **Slicing.** 4H-SiC has a Mohs hardness of ~9.5 (silicon is ~7; diamond is 10). Diamond wire sawing a 150 mm boule takes days and loses ~30–40% of the crystal as **kerf** (the width of crystal the saw turns to dust) and subsurface damage; the wafer then needs diamond **lapping** (grinding both faces flat between rotating plates with a diamond slurry) and a long CMP. Laser slicing (DISCO KABRA, Infineon's Cold Split from its Siltectra acquisition) uses a sub-surface laser modification layer and cleaves wafers with almost no kerf, raising wafers-per-boule substantially.
- **Diameter.** The industry standardized on 150 mm (6-inch) through the late 2010s and is transitioning to 200 mm. Wolfspeed's Mohawk Valley fab in New York (opened 2022) was the first 200 mm SiC device fab in volume; SICC, TankeBlue, Coherent and others now ship 200 mm substrates. Going to 200 mm gives ~1.8× the die per wafer, but a 200 mm boule needs a bigger crucible, a longer run, and even tighter gradient control to avoid cracking.

> **What can go wrong:** Micropipes, threading dislocations, BPDs, polytype inclusions and, at 200 mm, boule cracking from thermal stress are the growth failures; the BPD-to-stacking-fault conversion is the field failure, because it shows up as a slow drift of the body diode's forward voltage after the device has shipped. Substrates and epi layers are mapped by **ultraviolet photoluminescence** (the crystal is lit with UV and the light it re-emits is imaged; dislocations and stacking faults glow differently from good crystal) and by surface-defect inspection on dedicated SiC tools from KLA and Lasertec (SICA series). The standard mitigation for BPDs is a buffer epi layer grown before the drift layer, in which most BPDs bend over and convert into harmless threading edge dislocations before they can reach the device; polytype inclusions and cracks are caught at slice inspection and scrapped.

The consequence is a 150 mm 4H-SiC substrate that sold for well over $1,000 in 2022 and, after aggressive Chinese capacity additions, had fallen to roughly $400–800 by 2025; a 150 mm silicon wafer, for comparison, costs tens of dollars (Module 03), so even after the collapse the SiC substrate is tens of times dearer. The substrate plus epi has historically been 40–50% of the finished SiC MOSFET cost, compared to a few percent for a silicon wafer in a silicon device. Substrate market share has swung sharply: TrendForce (a Taiwanese market-research firm) put Wolfspeed at ~34% of the ~$1.0 billion n-type substrate market in 2024, with TankeBlue (Beijing) ~17%, SICC (Shandong) ~17% and Coherent (formerly II-VI) ~14%, and by 2025 the two Chinese suppliers were reported to have caught up with or passed Wolfspeed as 150 mm prices collapsed. Wolfspeed itself, having spent billions on the 200 mm transition, filed a prepackaged Chapter 11 on 30 June 2025 and emerged on 29 September 2025 with ~70% of its debt eliminated (as of late 2025). ROHM/SiCrystal, Resonac (formerly Showa Denko), SK Siltron and STMicroelectronics (via its Norstel acquisition) are the other substrate makers of note; Soitec's SmartSiC bonds a thin monocrystalline 4H layer onto a low-cost polycrystalline SiC handle (a support wafer of many small crystals, cheap to make) to stretch each boule further.

> **Why it matters downstream:** Because the substrate and epi are 40–50% of a SiC device's cost, the price of the wafer is the price of the switch, and the price of the switch is a visible slice of an EV's inverter. That is why the 200 mm transition (1.8× the die per boule) and the Chinese 150 mm price war matter beyond the substrate industry: they set whether SiC inverters spread from premium 800 V platforms to mass-market cars, and they are what broke Wolfspeed's balance sheet.
