Repository: DicksonWu654/sand-to-gpu

# Sand to GPU

An in-depth, self-study course following silicon from quartz to an NVIDIA GPU rack. It explains the physics, chemistry, manufacturing equipment, supply chain, and engineering tradeoffs for a reader who knows programming and school science.

See the [global supplier coverage review](GLOBAL_COVERAGE_REVIEW_2026-09-14.md) for corrections to regional omissions, capability claims and policy framing, with primary sources and validation limits.

## Course tracks

- **Deep dive:** 22 modules, roughly 517,000 words, covering materials, wafer fabrication, transistors, memory, packaging, testing, GPU systems, and economics.

File: course/modules/05-inside-a-fab.md (part 1 of 4)
# Module 05: Inside a Leading-Edge Fab

A leading-edge logic fab has to do something no other factory does. It runs every one of ~100,000 wafers per month through 1,000–1,500 sequential process steps, on tools that cost more than airliners. It does that in an environment where a single 15 nm particle in the wrong place kills a **die** (one chip, cut from the wafer at the end) worth hundreds of dollars. And it does it 24 hours a day, 365 days a year, because the $20–30 billion asset loses value at roughly $10 million per day whether or not it is running: the fab is depreciated over five years, and the economics section does the arithmetic. This module is about the *factory* rather than any single process: the building, the air, the boxes the wafers ride in, the robots that move them, the software that decides what runs where, the people, the utilities, and the economics that make all of it non-negotiable.

The previous modules delivered a polished 300 mm wafer and the consumables; here that wafer becomes a manufacturing object. It is one of 25 in a **lot**, the batch of wafers that travels together in one box and shares one history. It counts as one of the fab's **wafer starts per month (wspm)**, the number of blank wafers entering the line each month (Module 00 wrote this as "wpm", the same quantity). And it is routed for ~3 months through a **re-entrant flow**, a route that returns the wafer to the same machines dozens of times rather than moving it once down a line.

By the end of this module you should be able to explain four things that surprise most first-time visitors. Why the box the wafer rides in matters more than the room around it, so that the enormous ballroom cleanroom can be dirtier than the inside of a tool. How ~6,600 deliveries an hour happen with no person carrying anything, and why that number, not cleanliness, is what forces full automation. Why the three months a wafer spends in the fab are mostly spent waiting rather than being processed, and why a formula from queueing theory sets how hard every tool can be run. And why the fab runs every hour of the year because of accounting, not because of demand: five-year depreciation turns a $20–30 billion purchase into a fixed daily charge that only wafers can pay for.

Module 04 delivered the fab's inputs (wafers, gases, chemicals, resists, masks); Modules 06 through 12 walk through the process steps in the order the wafer meets them; this module is the container in between, the factory those steps live in.

## Before you start

- A **wafer** is a 300 mm diameter, 775 µm thick disc of single-crystal silicon; a **die** is one chip cut from it at the end (Module 03).
- **Node names** (N7, N5, N3, N2, A16, A14) are TSMC's technology generations, each ~1.5–2 years apart; a smaller number means newer and denser, and the names stopped corresponding to any physical dimension years ago (Module 00).
- Each chip is built as ~70–100+ patterned layers. Each layer is printed by **photolithography** (light shone through a **photomask**, also called a **reticle**, onto a light-sensitive film called **photoresist**), then etched, deposited on, or implanted (Module 00; detail in Modules 07–09).
- The first half of the flow builds the transistors in the top ~100 nm of the silicon (the **front end of line, FEOL**); the second half stacks 15–18 levels of copper wiring above them (the **back end of line, BEOL**) (Module 00; detail in Modules 11–12).
- **Yield** is the fraction of dies on a wafer that work; a **killer defect** is a particle or flaw large enough to break a feature; **D0** counts fatal defects per cm² (Module 00; the math is in Module 13).
- Wafers arrive from the wafer maker 25 to a shipping box (a **FOSB, front-opening shipping box**) and are transferred into the fab's own **FOUPs** (front-opening unified pods, the sealed 25-wafer boxes this module describes); the fab's nitrogen comes from an on-site **air separation unit** that liquefies and distils air (Modules 03–04).
- School physics you will use: pressure (1 atm ≈ 101,000 Pa ≈ 760 Torr), vacuum as "very low pressure", thermal expansion, resonance (an object vibrates most at its natural frequency), ions as charged atoms, and resistivity as the inverse of conductivity.
- Two ideas from outside engineering: **depreciation** (spreading a purchase cost over its useful years as a fixed annual charge, whether or not the thing is used) and **queueing** (why a checkout that is busy 95% of the time has a long line even though it is idle 5% of the time).

## The Building: Why a Fab Is a Vertical Sandwich

The problem a fab building solves is not "keep the dust out". It is that every one of ~1,000 process tools needs clean air delivered from directly above it and drained from directly below it, needs a floor whose residual motion while trucks pass outside, a fraction of a micrometre, is small and smooth enough for the scanner's own isolators to cancel down to the ~1 nm it needs, and needs dozens of pipes, cables, and exhaust ducts arriving from underneath: vacuum lines, ten or more gas lines, chilled water, electrical power, chemical feeds, and toxic exhaust. Put all of that in one flat shed and the pipes block the airflow, the pumps shake the floor, and the exhaust ducts cross the clean air. The answer everyone converged on is to stack the functions vertically: air on top, wafers in the middle, everything dirty and noisy underneath.

A modern 300 mm fab is therefore a purpose-built, vertically layered structure in which each level exists to serve the cleanroom level above or below it. From top to bottom, a typical leading-edge fab (TSMC's GigaFab phases, Intel's Ocotillo fabs, and Samsung's Pyeongtaek lines all follow the same logic) has:

1. **Fan deck / air-handling level.** The top floor houses the **make-up air units (MAUs)**, which take in outside air, filter it, dehumidify or humidify it, cool it, and chemically scrub it. **Make-up air** is the fresh outside air that replaces what the exhaust stacks remove; it is only a small fraction of the air moving through the cleanroom, because most of the air recirculates. The MAUs feed the **supply plenum**. A **plenum** is a large sealed air space that acts as a manifold: one duct fills it, and it feeds hundreds of filters at equal pressure (a supply plenum), or it collects return air from a whole floor (a return plenum). Recirculation fans (or, in most modern fabs, the ceiling-mounted fan-filter units themselves) push the air down into the cleanroom.
2. **Interstitial / ceiling plenum.** Between the fan deck and the cleanroom ceiling is a service space ("interstitial" simply means "in between") where ducting, sprinkler mains, cable trays, and the supports for the **overhead hoist transport (OHT)** rails run (the OHT is the ceiling railway that carries wafer boxes; it has its own section below). The cleanroom ceiling itself is a grid of **fan-filter units (FFUs)**, each a fan and a filter in one box (explained in the next section), and blank panels hung from this structure.
3. **Cleanroom level.** The production floor: the **ballroom** (one large open cleanroom in which the tools stand in rows, as opposed to the older **bay-and-chase** layout, in which narrow tool bays were separated by dirtier service corridors called chases) where the process tools stand on a **raised perforated floor** (floor tiles with holes, on legs, so air can fall through). A single GigaFab phase has on the order of 40,000–50,000 m² of cleanroom, ~6–7 football pitches under one roof; a full multi-phase GigaFab is well over 100,000 m².
4. **Waffle slab.** The cleanroom floor is not a normal concrete slab; it is a **waffle slab**: a 1–1.5 m thick grid of concrete ribs with square openings (seen from below it looks like a waffle), typically supported on a dense column grid and isolated structurally from the outer building shell. It is as thick as a person is tall. The openings let return air fall through into the sub-fab and give a place to pass pipes, cables, and exhaust ducts to each tool. Its thickness and stiffness are what give the floor its vibration performance.
5. **Sub-fab.** Directly beneath the cleanroom sits the "dirty half" of every tool, at ISO 7–8 (i.e. 100–1,000× dirtier than the production floor but still far cleaner than an office; the classes are explained in the next section): vacuum pumps, **radio-frequency (RF)** generators and **match networks** (plasma tools sustain a glowing ionized gas with RF power; the match network continuously tunes the generator to the plasma's changing electrical load so the power goes in rather than reflecting back), chillers, gas cabinets and **valve manifold boxes (VMBs)** (a VMB is a cabinet of valves that splits one incoming gas line to several tools, with leak detection on every branch), chemical delivery cabinets, **point-of-use abatement** (units that burn or scrub toxic and greenhouse exhaust gases right at the tool, before they reach any shared duct), and power distribution. Every process chamber upstairs has a rack of equipment downstairs connected through the waffle slab.
6. **Utility level(s) / basement.** Bulk gas distribution, the **ultrapure water (UPW)** plant (water purified until almost nothing but H₂O is left; the utilities section explains how), waste treatment, exhaust scrubbers, switchgear and transformers, chiller plants, and the **air separation unit (ASU)** for on-site nitrogen (usually built and operated by Linde, Air Liquide, or Air Products on the fab site).

### Vibration: why the slab matters

The problem is easy to state and hard to solve. An **ArF immersion scanner** (the 193 nm **deep-ultraviolet (DUV)** projection tool of Module 07; ArF is the argon fluoride laser that makes the light, and "immersion" means a film of water fills the gap between the lens and the wafer, which lets the lens print finer features than it could through air) positions a wafer stage to within ~1 nm, and an **extreme ultraviolet (EUV)** scanner (Module 08) must hold **overlay**, the accuracy with which one layer's pattern lands on the previous layer, in the ~1–2 nm range. Meanwhile trucks pass on the road, hundreds of pumps run in the sub-fab, and thousands of vehicles roll on the ceiling rails. Every one of those pushes on the building, and the building moves.

> **Intuition:** Vibration is a tiny back-and-forth motion. For a sine-wave vibration the displacement is the velocity divided by 2π times the frequency, x = v / (2πf), where x is the peak displacement, v the peak velocity, and f the frequency. Because of that division, one velocity limit means a displacement allowance that shrinks as frequency rises. Take the VC-D curve below, 6.25 µm/s: at 10 Hz, x = 6.25 / (2π × 10) ≈ 0.1 µm, i.e. 100 nm of floor motion, but at 80 Hz only ~0.012 µm. The industry specifies floors in velocity rather than displacement because Colin Gordon's measurements in the early 1990s, which produced the VC curves, showed that precision tools tolerate roughly the same velocity at any frequency across the ~8–80 Hz band, so one number covers the band. Even so, 100 nm at 10 Hz is 100× the ~1 nm the scanner must hold, so a floor built to the tightest common specification is nowhere near good enough on its own; the scanner has to add its own isolation on top. The floor's job is to give the scanner's isolators a problem they can solve.

One idea from school physics matters here: a floor rings like a drum at its **natural frequency**, and a push at that frequency (resonance) produces a much larger motion than the same push at any other frequency. Fab floors are therefore designed so that their natural frequencies sit above the ~10–30 Hz band where the sources (pumps, footfalls, and vehicles) push hardest and where scanner stages are also most sensitive.

Floor vibration is expressed as velocity in one-third octave bands (frequency bins each a factor of 2^(1/3) ≈ 1.26 wide, so three bins span a doubling of frequency), and the industry uses the **vibration criterion (VC) curves**, a ladder in which each step halves the allowed velocity:

| Curve | Velocity limit | Typical use |
|---|---|---|
| VC-A | 50 µm/s | General microelectronics areas, older-node fabs |
| VC-B | 25 µm/s | Non-critical process areas |
| VC-C | 12.5 µm/s | Most process tools at leading nodes |
| VC-D | 6.25 µm/s | Lithography and electron-beam (e-beam) metrology areas |
| VC-E | 3.1 µm/s | The most sensitive scanner and e-beam areas |

Lithography and **e-beam (electron-beam) metrology** areas are designed to VC-D or VC-E, which corresponds to displacements of a fraction of a micrometre at low frequencies. An e-beam metrology tool measures or inspects a wafer by scanning a focused beam of electrons across it; its spot is a few nanometres wide, so any floor motion smears the image, which makes it even more vibration-sensitive than a scanner. The waffle slab achieves this in three ways: mass (a thick slab has low response to a given force, the way a heavy table barely moves when you lean on it), stiffness (the closely spaced columns push the slab's natural frequencies above that same ~10–30 Hz band where the sources push hardest and scanner stages are most sensitive), and isolation (the slab is separated from the building shell and from the sub-fab floor so that footfalls, OHT vehicles, and pumps transmit little energy into it). Scanners additionally sit on their own active pneumatic isolation frames: air springs that carry the machine, with sensors and actuators that cancel residual motion. Fabs are sited away from railways and highways for the same reason, and heavy rotating equipment in the sub-fab sits on its own isolated pads.

Fabs are designed and built by a small group of specialist engineering contractors: Exyte (formerly M+W, Germany), Jacobs (USA), CTCI and United Integrated Services (both Taiwan) design the cleanroom and utilities and manage construction. Roughly two years pass from ground-breaking to a weather-tight shell with a working cleanroom, followed by months of **hook-up** (connecting each tool's pipes, power, exhaust, and data; the timing varies with site and scale, so treat "~2 years" as an order of magnitude). Only then can tools move in, and they move in for a year or more as the phase ramps.

> **What can go wrong:** A waffle slab that settles unevenly over its first years tilts the rails and floors that scanners were levelled to, so fabs survey their slabs continuously and design foundations for the local soil. A roof leak during Taiwan's monsoon season drips into the ceiling plenum and can contaminate hundreds of filters at once. A neighbouring construction site (a new phase going up next door, or pile driving for a highway) injects low-frequency vibration that the isolation was never designed for, so scanner areas are monitored with accelerometers and heavy civil works nearby are scheduled around the most sensitive tools. And during commissioning, engineers sometimes find that an OHT rail section resonates at a vehicle-passing frequency; the fix is a stiffening bracket or a speed limit on that stretch, found only by measuring.

## Cleanroom Classes and Airflow

Ordinary city air contains tens of millions of particles per cubic metre. A wafer surface with tens of billions of transistors on it can tolerate almost none of them, and a person standing still emits a hundred thousand particles a minute. The cleanroom is the machinery that keeps those two facts apart: it specifies how clean the air must be, filters it to that level, and moves it so that anything released in the room is carried away from the wafers rather than toward them.

### ISO 14644 classes

Cleanroom cleanliness is specified by **ISO 14644-1**, the international standard that defines the maximum permitted number of airborne particles per cubic metre at a given size. The class number N is the exponent: an ISO class N room may contain at most 10^N particles ≥ 0.1 µm per m³, with the limit at other sizes following C = 10^N × (0.1 / D)^2.08, where C is the maximum count per m³ and D is the particle diameter in micrometres. The formula says that the allowed count falls steeply as the size threshold rises, because large particles are rarer than small ones. For ISO 5 at 0.5 µm: 10⁵ × (0.1/0.5)^2.08 = 100,000 × 0.0352 ≈ 3,520 particles per m³, the number in the table.

| ISO class | ≥ 0.1 µm per m³ | ≥ 0.5 µm per m³ | Old FED-STD-209E name | Where in the fab |
|---|---|---|---|---|
| ISO 1 | 10 | (not specified) | (none) | Wafer-handling mini-environments (the cleanest air in the fab; the EUV exposure chamber itself is a vacuum, cleaner than any air class) |
| ISO 2 | 100 | 4 | (none) | EFEM (the tool's front-end enclosure, next section) / mini-environments |
| ISO 3 | 1,000 | 35 | Class 1 | Mini-environments, litho tracks |
| ISO 4 | 10,000 | 352 | Class 10 | Litho bay ballroom (some fabs) |
| ISO 5 | 100,000 | 3,520 | Class 100 | Ballroom in a FOUP-based fab |
| ISO 6 | 1,000,000 | 35,200 | Class 1,000 | Ballroom / less critical areas |
| ISO 7 | (not specified) | 352,000 | Class 10,000 | Sub-fab, gowning rooms |
| ISO 8 | (not specified) | 3,520,000 | Class 100,000 | Sub-fab, utility areas |
| ISO 9 | (not specified) | 35,200,000 | (room air) | Ordinary office / outdoor urban air |

**FED-STD-209E** was the pre-2001 US standard that counted particles ≥ 0.5 µm per cubic foot, so "Class 100" meant at most 100 such particles per ft³ (a cubic foot is 0.0283 m³, so Class 100 ≈ 3,530 per m³ ≈ ISO 5); engineers still say "Class 1" and "Class 100" out of habit. Note the scale: ordinary city air is about ISO 9, so an ISO 5 ballroom is 10,000 times cleaner than outdoors, and an ISO 1 mini-environment is another 10,000 times cleaner than that. A 1990s Class 1 fab was clean everywhere; the modern strategy is to make the small volumes that actually touch bare wafers (the mini-environments, ISO 1–3) extremely clean and let the big ballroom relax to ISO 5–6 because the wafers are never exposed to it. That relaxation is only possible because of the FOUP, covered in the next section.

### Fan-filter units and unidirectional downflow

The ballroom ceiling is a grid of **FFUs**, each typically a 1.2 m × 0.6 m (4 ft × 2 ft) or 1.2 m × 1.2 m module containing a low-noise **electronically commutated (EC)** fan (a brushless motor that sheds no brush dust and can be speed-controlled) and a **ULPA (ultra-low penetration air) filter**. A **HEPA (high-efficiency particulate air)** filter, the kind in a good vacuum cleaner, is rated 99.97% efficient at 0.3 µm; a ULPA filter is rated ≥ 99.9995% at its **most penetrating particle size (MPPS)** of ~0.1–0.2 µm, so essentially nothing that enters the fan passes into the room.

Why does a filter have a worst size? A fibre filter is not a sieve; its gaps are far larger than the particles it stops. Big particles have too much momentum to follow the air around a fibre and slam into it (**impaction**), or brush against it while passing (**interception**). Very small particles are knocked about so violently by air molecules (**Brownian diffusion**) that they wander into a fibre within a few fibre spacings. Particles of ~0.1–0.2 µm are too small for the first two mechanisms and too large for the third, so that is the size a filter catches least well, and it is the size at which the rating is quoted.

In the cleanest areas, filter ceiling coverage is close to 100%; in lower-class areas 30–50% coverage with blank panels in between is sufficient. A GigaFab has tens of thousands of FFUs, each drawing on the order of 100–300 W: roughly 30,000 × 200 W ≈ 6 MW for the fans alone, only ~1% of a 500 MW site. The fans are the visible part of cleanroom air handling; the chillers, the make-up-air conditioning, and the dehumidification that feed them are what bring cleanroom HVAC to the 20–30% of site electricity given in the utilities section.

Air leaves the filters as a **unidirectional downflow** at ~0.3–0.5 m/s (the classical design number is 0.45 m/s). Unidirectional means the air moves in parallel sheets, all in the same direction at the same speed, so a particle released at a point is carried straight down instead of wandering sideways; the industry used to say **laminar**, and still often does, but true laminar flow is not achieved around tools and people, so the standards now say unidirectional. The physics is simple: particles generated at any point in the room (a tool, a person, a robot) are swept straight down past the wafer level and out through the **perforated raised floor** (steel or aluminium tiles with ~15–25% open area, sometimes with dampers) before they can diffuse sideways to a neighbouring tool. Below the raised floor the air drops through the waffle slab openings into the sub-fab, which acts as the return plenum, and is pulled back up return shafts to the fan deck. With a ~3.5–4.5 m ceiling and 0.45 m/s downflow, the air crosses the room in about 4 m / 0.45 m/s ≈ 9 s, so the entire room volume is replaced every ~8–10 s, i.e. 3,600 / 9 ≈ 400 **air changes per hour** (roughly 350–450 depending on ceiling height), versus ~10 in an office. Only 10–20% of the circulating air is fresh make-up air; the rest recirculates, because conditioning outside air to cleanroom specifications is expensive.

### Temperature, humidity, pressure

Litho areas are held to ±0.1 °C (some tool enclosures to ±0.01 °C) around a set point near 22–23 °C, because a 1 °C change in a 300 mm silicon wafer expands it by ~0.8 µm edge to edge (silicon's coefficient of thermal expansion is 2.6 × 10⁻⁶ per kelvin, so 300 mm × 2.6 × 10⁻⁶ ≈ 0.78 µm), and overlay budgets at N3/N2 are ~2 nm. That 0.8 µm is 400× the overlay budget, so 1 °C is not a small error; it is a scrapped layer. To keep expansion under 2 nm the scanner's own wafer stage holds the wafer to a few thousandths of a degree, which is why the litho bay at ±0.1 °C is only the outer shell of a nested temperature control: bay, then tool enclosure, then the stage and the water-cooled **chuck** (the plate that holds the wafer), each an order of magnitude tighter than the one outside it. The rest of the fab typically runs ±0.5–1 °C. Relative humidity is held at ~40–45% ± a few percent: too dry and electrostatic discharge and particle attraction rise; too wet and chemically amplified resists (explained under AMC below) change sensitivity, water adsorbs on wafer surfaces, and corrosion accelerates. The cleanroom runs at a slight positive pressure (~10–15 Pa over the adjacent gowning and service areas, with a cascade of decreasing pressure outward) so that any leak is outward. Vibration, temperature, and humidity are all measured continuously and trended in the facility monitoring system.

### Airborne molecular contamination (AMC)

Particles are only half of the contamination problem. **Airborne molecular contamination (AMC)** is gas-phase chemical contamination at **ppb** and **ppt** levels (parts per billion and parts per trillion by volume; 1 ppb is about one drop in a 50,000-litre swimming pool). Molecules are far too small to filter with fibres, they pass through any gap, and they do their damage chemically rather than by sitting on the surface.

> **Intuition:** The most AMC-sensitive thing in the fab is the photoresist, the light-sensitive film that records each layer's pattern. In a **chemically amplified resist** one absorbed photon releases one acid molecule, and that acid then triggers hundreds of chemical reactions during a bake, which is how the resist can be sensitive enough to print with very little light. The catch is that a whiff of base (ammonia is the common one) at the surface neutralizes the acid before it has done its work, so the top of each printed line stays unexposed and undeveloped: a **T-shaped profile ("T-topping")** and a wider **critical dimension (CD)**, the width of the smallest printed feature. A part-per-billion of ammonia in the litho bay is therefore a CD error, which is why the bay is a chemically filtered island inside the cleanroom.

**SEMI F21** classifies AMC (SEMI is the industry standards body that publishes the specifications almost every fab follows): **MA** (acids: HF hydrofluoric acid, HCl hydrochloric acid, SO₂ sulfur dioxide, NOx nitrogen oxides), **MB** (bases: ammonia, amines), **MC** (condensables: organics with boiling points above ~150 °C such as siloxanes and phthalate plasticizers, which settle on surfaces), and **MD** (dopants: boron, phosphorus; a **dopant** is an impurity deliberately added to silicon to set its conductivity; boron makes silicon **p-type**, conducting by positively charged **holes**, i.e. missing electrons, and phosphorus makes it **n-type**, conducting by extra electrons). Each does specific damage:

- Ammonia and amines at ~1 ppb neutralize the photoacid at the surface of chemically amplified DUV/EUV resists, producing T-topping and CD shifts; litho bays use chemical filters (impregnated activated carbon, ion-exchange media) and keep ammonia-based cleaning chemistry away.
- Boron is a p-type dopant; borosilicate glass fibres in older HEPA media outgas boron that dopes silicon surfaces during high-temperature steps, so modern filters use low-boron or **PTFE** (polytetrafluoroethylene, the non-stick polymer) media.
- Siloxanes (silicone sealants, cosmetics, lubricants) crack on hot surfaces and under DUV/EUV light into SiO₂ (silicon dioxide) haze on optics and reticles; fabs ban silicone-containing materials, and EUV scanners run a hydrogen background to clean carbon and tin off the mirrors (EUV light is made by vaporizing tin droplets with a laser, Module 08, and some of that tin reaches the mirrors).
- Sulfates and ammonium salts grow **haze** crystals (a fine crystalline film that scatters light) on reticle (photomask) surfaces that print as defects, which is what drove nitrogen-purged reticle pods and tighter AMC control after the 2000s haze crisis.

AMC is monitored with **ion-chromatography samplers** (air is bubbled through water for hours and the dissolved ions are separated and counted), **cavity ring-down spectrometers** (a laser bounces thousands of times between mirrors and the rate at which its light dies away reveals ppt levels of a specific gas), and **witness wafers** (bare wafers left exposed in a bay and then analysed for what landed on them), and controlled by chemical filtration in the make-up air, in critical-bay FFUs, and inside tools and FOUPs.

Filters and FFUs come from a few specialist makers: Camfil (Sweden), AAF (USA), and Nippon Muki (Japan) supply the ULPA and HEPA elements, the FFUs, and the chemical filter media (activated carbon impregnated with acids or bases to capture the opposite species, and ion-exchange fibres). Exyte and Jacobs design the airflow, pressure cascades, and AMC zoning as part of the cleanroom.

> **What can go wrong:** Every filter is scan-tested on installation and annually: an aerosol is released upstream and a probe is swept across the downstream face to find pinhole leaks, and a leaking element is patched or replaced. An FFU whose fan stops is caught by its own tachometer alarm, because a dead FFU becomes a hole in the ceiling through which unfiltered plenum air can fall. AMC excursions are sneakier: a construction sealant outgassing amines during a tool install has shown up not on any air monitor but as a resist CD shift on the litho bay's **statistical process control (SPC)** charts (explained in the software section), and the source was found by walking the bay with a sampler. And a propped-open door can reverse the pressure cascade so that gowning-room air flows into the ballroom; the pressure monitors alarm within seconds.

> **Why it matters downstream:** AMC control in the litho bay is the reason Module 08's EUV resist doses (the amount of light energy per unit area each exposure must deliver) and Module 07's CD budgets can be met at all. Those modules take for granted that the resist sees ppt-level base concentrations between coat, exposure, and bake; this section is where that assumption is bought.

## The FOUP and the Mini-Environment

A wafer spends ~3 months in the fab and is handled at ~1,300 steps. Between steps it sits, sometimes for hours, and if it sat in open air even ISO 5 air would drop particles on it at a rate the contamination section computes later, while ammonia and water would adsorb onto it continuously. The room cannot be made clean enough to leave wafers out, and even if it could, a person walking past would undo it. The 300 mm industry's answer was to stop trying to protect the wafer with the room and to protect it with a box instead.

> **Intuition:** The cleanroom is inside the box. The FOUP is a spacesuit for wafers: a sealed, nitrogen-flushed container that carries its own tiny clean environment through a room that would otherwise be too dirty. The tool's front end is the airlock: it docks with the box, opens it only into an even cleaner enclosed volume, and closes it again before the box leaves. The ballroom outside is there to protect the tools, the people, and the cables, not the wafers.

A 300 mm wafer never sees ballroom air. From the moment it enters the fab to the moment it leaves, it lives in a **front-opening unified pod (FOUP)**: a sealed box holding **25 wafers** in slots pitched at 10 mm, with a front door that can only be opened by a tool. The body is polycarbonate and the parts that touch wafers are **PEEK** or **PEI** (polyether ether ketone and polyetherimide, hard engineering plastics). Plastics are chosen because they are light (an OHT vehicle must lift the box), can be moulded to 0.1 mm precision, do not shed particles when wafers slide against them, and can be made static-dissipative so the box does not build up charge. Twenty-five was inherited from the 200 mm-era cassette and was kept because furnace batch sizes and lot economics were already built around it, so every capacity, inventory, and cost number in a fab is a multiple of 25. Major FOUP suppliers are Entegris (the leader, with an estimated ~half or more of the market), Shin-Etsu Polymer, Miraial, and 3S Korea; a FOUP costs a few thousand dollars, and a GigaFab has tens of thousands of them in circulation. The standard is defined by SEMI E47.1 (the FOUP), E15.1 (the load port), and E1.9 (the wafer cassette), which is why any FOUP fits any tool from any supplier.

The mechanism at the tool is the interesting part:

1. An OHT vehicle lowers the FOUP onto a **load port** on the front of the tool. Three **kinematic coupling** pins on the load port mate with three V-grooves on the FOUP bottom. A rigid body can move in exactly six ways (three shifts and three rotations), and three balls seated in three V-grooves take away exactly those six freedoms and no more, so the box lands in the same place to within a fraction of a millimetre every time with no adjustment and no over-constraint. An **RFID** tag (radio-frequency identification, a small chip read wirelessly) on the FOUP identifies the carrier; the tool's host interface (SECS/GEM, explained in the software section) matches it to the lot the **MES** expects (the fab's central tracking computer, also covered later).
2. The load port clamps the FOUP, advances it against a sealed opening in the tool's front wall, and the **FOUP opener** unlatches the FOUP door from inside, pulling door and latch mechanism into the tool. Only now are the wafers exposed, but only to the interior of the **equipment front-end module (EFEM)**.
3. The EFEM is a small cabinet with its own FFU on top blowing ULPA-filtered air downward across the wafers and out the bottom: the **mini-environment**, kept at ISO 1–3 and at slight positive pressure relative to the ballroom, so ballroom air cannot enter even through the door seam. Inside are a wafer-handling robot (with vacuum or edge-grip **end effectors**, the "hands" on the robot arm), a **pre-aligner** that spins the wafer to find the **notch** (a small V-shaped cut on the wafer edge that marks the crystal direction) and centre it, and often a camera that reads the laser-scribed wafer ID (the SEMI M12/M13 alphanumeric mark on the front near the edge, or the T7 matrix code on the back).
4. The robot moves wafers one at a time from the FOUP into the process module: into a **load lock** for a vacuum tool (a small chamber that is pumped from air down to vacuum with the wafer inside, so the process chamber itself never sees air), or onto a chuck for a track or wet tool. When processing is done the wafers return to the same slots, the door is replaced, and the FOUP is released to the next OHT vehicle.

Two refinements matter at the leading edge. **Nitrogen purge**: load ports and stockers have nozzles that mate with check valves in the FOUP base and flow dry N₂ through it, driving internal humidity to a few percent and displacing oxygen. This slows regrowth of **native oxide** on cleaned silicon (the ~1 nm skin of SiO₂ that bare silicon grows by itself in air; the process-flow section gives the rate), slows copper and cobalt oxidation between BEOL steps (the wiring half of the flow, the process-flow section), and stops the FOUP's polymer walls from feeding adsorbed HF or ammonia back onto the wafers. **FOUP hygiene**: the polymer absorbs process chemicals, so FOUPs are washed in dedicated washers, tracked as assets with maintenance schedules, and often dedicated to a process segment (a "BEOL FOUP" never carries FEOL wafers, to keep copper away from the transistor-building half of the flow). Photomasks travel the same way: each reticle rides in its own sealed, purged pod (the SEMI E152 EUV dual pod, an inner and an outer box, for EUV reticles; Entegris and Gudeng of Taiwan make them).

> **Worked example: how many FOUPs a GigaFab owns.** The process-flow section will show that a 100,000 wspm fab with a 90-day cycle time holds ~296,000 wafers in process. At 25 per box that is 296,000 / 25 ≈ 11,800 loaded FOUPs at any instant. Add the empties waiting at wafer start and at wafer out, the boxes in the washers, the boxes dedicated to monitor and dummy wafers, and spares to cover the wash cycle, and the fleet is plausibly ~15,000–20,000. At a few thousand dollars each, that is tens of millions of dollars of plastic boxes, each one tracked by RFID as a maintained asset.

> **What can go wrong:** A load port whose purge line has failed leaves a lot sitting in humid air; if the lot is inside a queue-time window (the process-flow section) the wafers may have to be scrapped or reworked. A wafer that has been **cross-slotted** (sitting at an angle across two slots) or two wafers in one slot are caught by the load port's **slot-mapping** sensor, a light beam swept past the open door before the robot reaches in; without it the robot would crash into the wafer. An RFID read that does not match the lot the MES expects makes the tool refuse the carrier, and the lot is held until a person checks. And a copper-contaminated BEOL FOUP that reaches an FEOL tool by mistake can contaminate a furnace and every lot that follows through it, which is why carrier dedication is enforced in software as well as by labels.

The consequence for the building is profound: because wafers live in ISO 1–3 mini-environments, the ballroom can be ISO 5–6 and the humans and robots in it are far less dangerous. This is the 300 mm answer to the 200 mm-era **standard mechanical interface (SMIF)** pod, a smaller sealed box that opened from the bottom into a tool's enclosure, and it is what makes full automation and the ballroom layout possible.

## AMHS: How 100,000 Wafers a Month Actually Move

In a leading-edge fab no human carries wafers. The **automated material handling system (AMHS)** moves every FOUP for every step. The dominant suppliers are Daifuku (Japan, the leader with the majority of leading-edge fabs) and Murata Machinery (Muratec, Japan); both build the vehicles, rails, and stockers as a system. SEMES (Samsung's in-house equipment subsidiary) supplies Samsung's fabs, and Mirle (Taiwan) supplies parts of the Taiwanese market.

### Components

- **OHT vehicles** run on aluminium rails hung from the ceiling structure. They take **contactless inductive power** from the rail: the rail carries a high-frequency current, and a pickup coil on the vehicle draws power from its magnetic field with no sliding contacts, because contacts would wear and shed particles over the tools. They talk over wireless links to the **material control system (MCS)**, the traffic-control computer. Each carries one FOUP under its body and lowers it onto a load port with a **belt hoist**: a set of belts unwinds to lower the gripper several metres to the load port, then rewinds to lift the box back up to rail height. Vehicles travel at up to ~5 m/s on straights and slow for turns and merges; a GigaFab has on the order of 1,000–3,000+ of them on tens of kilometres of track laid out as a mesh of **intrabay** loops (one per row of tools) joined by **interbay** trunks, with shortcuts and bypasses to route around blockages.
- **Stockers** are automated towers whose crane stores and retrieves a few thousand FOUPs on shelves. A FOUP in a stocker is **work in process (WIP)**, wafers that have been started but not finished, waiting for a tool, so modern fabs push storage out to the tools: **side-track buffers (STBs)** and **under-track storage (UTS)** shelves hang from the rail beside a tool so the next lot is in reach when the current one finishes, and **overhead buffers (OHBs)** hold FOUPs on the ceiling. Stockers and buffers provide nitrogen purge for lots under humidity-sensitive queue-time limits.
- **Lifters and conveyors** connect floors and phases; TSMC's phases are linked by bridges so a lot moves between phases without leaving the AMHS.
- **Reticle transport** runs on the same rails. Reticles live in a **reticle stocker** (a purged automated library beside the litho bay), ride in their sealed pods (the EUV dual pod of the previous section) on OHT vehicles to the scanner's reticle load port, and are tracked by the MES with the same rigour as lots, because a scanner waiting for a reticle is idle exactly as if it were waiting for a wafer. The handshake between a vehicle and any load port, wafer or reticle, is standardized as **SEMI E84** (a parallel optical signalling protocol in which port and vehicle confirm that the port is ready, the load is placed, and the gripper has let go), which is why a Daifuku vehicle can serve a TEL track and an ASML scanner alike.

### Scale: why automation is forced

The number of moves is what forces automation rather than the cleanliness.

> **Worked example: deliveries per hour and vehicles needed.** Consider a 100,000 wspm fab at ~1,200 steps: 4,000 lots per month, each visiting 1,200 tools, is ~4.8 million tool visits per month, or ~6,600 lot deliveries per hour, every hour of every day. Each delivery is a pickup, a transport averaging a few hundred metres, a drop, and a repositioning run to the next job. Call the whole cycle ~5 minutes. Then 6,600 deliveries per hour × 5 minutes / 60 minutes ≈ 550 vehicles are busy at any instant. A fleet cannot run its vehicles flat out, for the same queueing reason that applies to tools (next section): at a healthy ~50–60% vehicle utilization the fleet is ~1,000 vehicles, the low end of the 1,000–3,000 range quoted for GigaFabs. The rest of a big fab's fleet is surge margin, empty vehicles repositioning toward where lots will finish next, and coverage for the rail sections closed for maintenance. No plausible human workforce could make 6,600 correct, timed, particle-free deliveries an hour.
