Repository: DicksonWu654/sand-to-gpu

# Sand to GPU

An in-depth, self-study course following silicon from quartz to an NVIDIA GPU rack. It explains the physics, chemistry, manufacturing equipment, supply chain, and engineering tradeoffs for a reader who knows programming and school science.

See the [global supplier coverage review](GLOBAL_COVERAGE_REVIEW_2026-09-14.md) for corrections to regional omissions, capability claims and policy framing, with primary sources and validation limits.

## Course tracks

- **Deep dive:** 22 modules, roughly 517,000 words, covering materials, wafer fabrication, transistors, memory, packaging, testing, GPU systems, and economics.

File: course/modules/10-doping.md (part 1 of 4)
# Module 10: Doping: Ion Implantation and Annealing

A silicon wafer fresh from the crystal puller (Module 2) is, electrically, almost useless. Pure silicon at room temperature has about 10¹⁰ **free carriers** per cm³ (electrons, or the electron-vacancies called holes, loose enough to move and carry current) among 5 × 10²² atoms, and a **resistivity** of ~2.3 × 10⁵ Ω·cm. Resistivity is the resistance of a 1 cm cube of a material measured face to face, in ohm-centimetres (Ω·cm); 2.3 × 10⁵ Ω·cm is closer to glass than to copper. Everything a transistor does depends on placing controlled numbers of foreign atoms into small boxes of that perfect crystal to make **n-type** silicon (extra mobile electrons) and **p-type** silicon (extra mobile holes): about 20 parts per billion of foreign atoms for the lightly doped regions a device sits in, about one atom in 500 for the heavily doped regions the metal wires touch (Section 1 names all six regions). The atoms must go into a specific 3D box, a few nanometres deep and a few tens of nanometres wide, defined by an opening in a photoresist or hard-mask layer. They must sit on **lattice sites**, positions in the crystal's regular grid, in place of a silicon atom, because only there do they donate or accept an electron. And they must do all this without wrecking the crystal or wandering off during the hundreds of degrees of thermal processing that follow.

For the first thirty years of the industry this was done by **diffusion**: baking wafers in a gas containing the dopant and letting it soak in from the surface. Since the 1980s it has been done overwhelmingly by **ion implantation**: strip an electron from the dopant atom to make an ion, accelerate it through tens to thousands of kilovolts, sort it by mass, and fire it into the wafer. The **dose**, the number of ions delivered per cm² of wafer, is then set by an ammeter and a clock rather than by a chemical equilibrium, which is why implantation took over. The price is crystal damage: every ion knocks hundreds of silicon atoms off their sites on the way in. The second half of this module is about the **anneal**, the heating step that repairs the crystal and moves the dopant onto lattice sites, and about the surprising ways dopant moves while it happens. A leading-edge logic wafer still sees roughly 20–40 implant steps, even though the highest-concentration doping in the transistor (the source and drain) has largely moved to **epitaxy**, growing fresh silicon crystal that continues the wafer's lattice, with the dopant mixed in from the gas as it grows (Module 6).

By the end you will be able to explain how an implanter sets depth with a voltage and dose with an ammeter; why the crystal has to be repaired afterwards; why a cold anneal can spread dopant further than a hot one; and which implants a 2026 transistor still needs and which it has given up.

## Before you start

- **Valence electrons and the periodic table** (school chemistry). The outermost electrons of an atom are the ones that form bonds. Silicon has four; the group-V elements phosphorus (P), arsenic (As) and antimony (Sb) have five; the group-III elements boron (B), gallium (Ga), indium (In) and aluminium (Al) have three. That one-electron surplus or deficit is the whole basis of doping.
- **The silicon crystal** (Module 2). In a crystal every atom sits on a regular, repeating grid; a 300 mm wafer is one single crystal containing ~5 × 10²² atoms per cm³. A **lattice site** is one of those grid positions. This module is about putting a foreign atom onto a lattice site, or repairing the grid after knocking atoms off it.
- **Resistance and resistivity** (school physics). A bar of material has resistance R = ρ·L/A, where L is its length and A its cross-section. The material property ρ, the **resistivity**, is quoted in Ω·cm: a 1 cm cube of 10 Ω·cm silicon measures 10 Ω from one face to the opposite face.
- **Charged particles in fields** (school physics). An ion carrying one electron's worth of charge that falls through a voltage V gains an energy of V electron-volts: through 10,000 V it gains 10 keV. A magnetic field bends a moving ion into a circle whose radius grows with the ion's mass and speed, which is how an implanter sorts ions by mass.
- **Plasma** (Modules 6 and 9). A gas in which some atoms have lost an electron, so it contains free ions and free electrons and conducts electricity. An implanter's ion source is a small plasma; plasma doping uses a large one.
- **Photoresist and hard masks** (Module 7). Patterned layers that block ions everywhere except in their openings. Here they are 1–10 µm thick, far thicker than for etching, because ions at hundreds of keV travel a long way.
- **Arrhenius rates** (school chemistry). A process that needs thermal energy to clear a hurdle speeds up exponentially with temperature: in this module's temperature range, roughly doubling every 30 °C. Diffusion, activation and crystal regrowth are all Arrhenius.
- **The transistor at a glance**. A transistor has a **source** and a **drain** (where current enters and leaves), a **channel** between them, and a **gate** above the channel that switches it on and off. Section 1 defines the six doped regions you need for this module; Module 11 gives the full picture.

## 1. The Physics of Doping

### Bands, donors and acceptors

An isolated silicon atom has the ladder of discrete energy levels that school chemistry draws as shells and orbitals. In a crystal the atoms sit so close together (~0.24 nm apart) that their outer orbitals overlap, and a rule of quantum mechanics, the **Pauli exclusion principle** (no two electrons in a system may occupy exactly the same state), forbids the 5 × 10²² atoms per cm³ from all keeping an identical copy of the same level. Each atomic level therefore splits into 10²² slightly different levels, spaced so finely that they merge into a near-continuous **band** of allowed energies, with gaps between bands where no level exists at all. In silicon the outer levels form two such bands: a **valence band**, completely filled by the electrons that form the bonds, and above it an empty **conduction band**, separated by a **band gap** of 1.12 eV in silicon. (An **electron-volt, eV**, is the energy an electron gains falling through 1 volt; a **milli-electron-volt, meV**, is a thousandth of that.) An electron in the full valence band cannot carry current: to carry current it would have to speed up, which means moving into a slightly higher-energy state, and in a full band every such state is already occupied, so nothing can change. An electron in the conduction band has empty states all around it and is free to move. At room temperature thermal jostling lifts only ~10¹⁰ electrons per cm³ across the gap, which is why pure silicon is nearly an insulator. Doping adds electrons to the conduction band, or removes them from the valence band, in known numbers.

Silicon is in group IV of the periodic table: each atom has four valence electrons and bonds to four neighbours at the corners of a tetrahedron. Substitute a group-V atom (phosphorus, arsenic, antimony) for a silicon atom and four of its five valence electrons complete the four bonds; the fifth has no bond to join and is held to the positive phosphorus core only by a weak electrical attraction.

> **Intuition: the hydrogen-like donor.** The fifth electron orbits the phosphorus core the way the electron in a hydrogen atom orbits its proton, with two differences. The surrounding silicon weakens the attraction about 12-fold (silicon's **dielectric constant** ε_r ≈ 11.7, a measure of how strongly a material screens electric fields), and the electron moves through the crystal as if it were lighter than a free electron. Both effects swell the orbit from 0.05 nm in hydrogen to ~2–3 nm, ten or more atoms across, and shrink the binding energy from hydrogen's 13.6 eV to ~0.045 eV. An electron that loosely held is easy to shake free.

The binding energy is ~45 meV for P, ~54 meV for As and ~39 meV for Sb. (This same quantity is also called the dopant's **ionisation energy**, since it is the energy needed to free the extra carrier from its dopant atom; the two names describe one number, and this module uses "ionisation energy" from here on.) The thermal energy at room temperature, kT (Boltzmann's constant k times the absolute temperature T), is ~26 meV, so 45 meV is under two kT; and because the conduction band offers vastly more places for the electron than the single donor level does, essentially every donor has given up its electron to the conduction band at 300 K. These atoms are **donors**, and silicon containing them is **n-type** (negative carriers). Substitute a group-III atom (boron, gallium, indium, aluminium) and one bond is short an electron. The missing electron is a **hole**: a gap in the bond network that a neighbouring electron can hop into, which moves the gap the other way, so the hole behaves like a mobile positive particle. The hole's ionisation energy is ~45 meV (B), ~72 meV (Ga) or ~160 meV (In). These atoms are **acceptors**, and the silicon is **p-type**. On a diagram of allowed energies the donor level sits ~45 meV below the bottom of the conduction band, labelled E_C, and the acceptor level ~45 meV above the top of the valence band, E_V.

One more idea carries into every later module. Think of electrons as water and the bands as a landscape; the **Fermi level** is the water's fill level, higher in n-type silicon (more electrons) and lower in p-type. At equilibrium water finds one level everywhere, so where n-type meets p-type the landscape itself must tilt: the bands bend across the boundary, and that boundary is a **p-n junction**.

Here is what physically happens at that boundary. The n side is crowded with mobile electrons and the p side with mobile holes, so electrons spill across into the p side and drop into holes there (each such event removes one electron and one hole), and holes spill the other way and do the same. Every electron that leaves the n side uncovers the donor atom it came from, which is a fixed positive ion; every hole that leaves the p side uncovers a fixed negative acceptor ion. So a strip on either side of the boundary ends up with no mobile carriers at all, only fixed charged dopant ions, positive on the n side and negative on the p side. This carrier-free strip is the **depletion region**. The two sheets of opposite fixed charge set up an electric field across it, pointing from n to p, which pushes any further electrons back toward the n side and holes back toward the p side; the spilling stops when that push exactly balances the tendency to diffuse. The voltage step across the region at that balance is the **built-in potential**, ~0.7–1.0 V in silicon.

An applied voltage shifts the balance, and the two directions have names that recur throughout this module. **Forward bias** (the p side made positive relative to the n side) opposes the built-in field, narrows the depletion region and lets carriers flood across: current flows. **Reverse bias** (the p side made negative) adds to the built-in field, widens the depletion region and blocks current, apart from a small **leakage** current from the few carriers generated inside the region. Two rules about the width matter later. It grows with reverse voltage, because a larger field needs more uncovered dopant charge to support it, which is how source and drain depletion regions can grow until they meet (punch-through, below). And it shrinks as doping rises, because a heavily doped layer supplies the same fixed charge from a thinner strip: at 10¹⁷ cm⁻³ a depletion region is roughly 100 nm wide, at 10²⁰ cm⁻³ only a few nanometres, thin enough for electrons to tunnel through, which is the trick behind the contact implants of Section 8. The depletion region is where a junction's electric field lives, where a reverse-biased junction blocks current, and where implant damage does the most harm (Section 6).

The dopant only works if it sits **substitutionally**, on a lattice site in place of a silicon atom. Picture the crystal as a car park with marked bays. A **vacancy** is an empty bay: a lattice site with no atom on it. An **interstitial** is a car parked in the aisle between bays: an atom squeezed in where there is no site at all. An interstitial boron atom, or a boron atom paired with a silicon interstitial or clustered with other borons, contributes nothing. **Activation** in this module always means the fraction of the implanted atoms sitting on lattice sites and ionised.

### Why these elements?

Phosphorus and boron are the workhorses because they are small and light, have low ionisation energies (the ~45 meV of the previous subsection, so every atom contributes a carrier), and have high **solid solubility**: the most dopant the crystal will hold on lattice sites at a given temperature, like sugar in tea, beyond which the extra precipitates out as useless clusters. Arsenic is used where a heavy, slow-diffusing donor is needed, for abrupt n⁺ junctions (a superscript plus means very heavily doped, ~10²⁰ cm⁻³ or more) and because a heavy ion easily knocks the crystal into a disordered, glass-like state, which turns out to be useful (Section 6). Antimony diffuses even more slowly and is used for deep layers under a device and for layers that stop current sneaking beneath the channel (Section 8). Indium and gallium were investigated for steep p-type channel profiles, but their deeper acceptor levels leave a fraction un-ionised at room temperature; indium is essentially unused in modern logic, though gallium has a niche in some p⁺ contacts. Aluminium is irrelevant in silicon but is *the* p-type dopant for silicon carbide (Section 9).

### The transistor in six regions

You cannot read a doping table without a picture of what is being doped. Here is an n-channel **MOSFET** (metal-oxide-semiconductor field-effect transistor) in cross-section, the flat "planar" kind that dominated until ~2011 and has every region a modern transistor has:

```
          metal plug                gate                metal plug
              │              ┌──────────────┐               │
              ▼              │  gate metal  │               ▼
     ┌────────────────┐      ├──────────────┤      ┌────────────────┐
     │   n⁺ source    │ ext  │  gate oxide  │  ext │    n⁺ drain    │
     └────────────────┴──────┴───channel────┴──────┴────────────────┘
                          p-well  (lightly doped p-type tub)
     ────────────────────────────────────────────────────────────────
                          p-type substrate  (the wafer)
```

- **Source and drain**: two heavily doped n-type islands; current flows from one to the other when the transistor is on.
- **Channel**: the thin strip of silicon between them, directly under the gate, of the opposite type (p here), so with the gate off there are two back-to-back p-n junctions and no current flows. The name "n-channel" is not a contradiction: it refers to the electrons that a positive gate pulls into this p-type strip when the transistor is on (the strip is then said to be **inverted**, its surface behaving as n-type), while the doping type describes the strip at rest. A **p-channel** transistor is the mirror image: an n-type strip, p⁺ source and drain, and a negative gate voltage pulling in holes.
- **Gate**: the electrode above the channel, separated from it by the **gate oxide**, an insulator 1–2 nm thick. A positive gate voltage pulls electrons into the channel and connects source to drain. The **threshold voltage, V_T**, is the gate voltage at which the channel turns on; setting it precisely is much of what doping is for.
- **Well**: the lightly doped tub (p-type here, ~10¹⁷–10¹⁸ cm⁻³) the whole transistor sits in. Wells of opposite type let n-channel and p-channel transistors share one wafer, which is the "C" in **CMOS** (complementary metal-oxide-semiconductor, the pairing of n- and p-channel transistors that every logic chip is built from).
- **Extension** (the lightly doped drain, LDD, in older flows): the shallow tip of the source and drain that reaches under the edge of the gate to meet the channel.
- **Contact**: the spot where a metal plug lands on the source or drain; the most heavily doped silicon in the device, because metal-to-silicon resistance falls as doping rises.

Two more words appear constantly. **Isolation** is whatever keeps neighbouring transistors from talking to each other: oxide-filled trenches between them (Section 8) plus wells and depletion regions that block current through the silicon. **Punch-through** is the failure where the source and drain depletion regions grow until they touch, so current flows under the channel regardless of the gate; wells and dedicated stopper layers are doped to prevent it.

### Carrier concentration and resistivity

**Mobility**, μ, is how fast a carrier drifts per unit electric field, in cm² per volt-second (cm²/V·s); think of it as the carrier's ease of travel through the lattice. It falls as doping rises because the ionised dopant atoms are charged obstacles that scatter carriers: electron mobility in silicon is ~1,400 cm²/V·s at 10¹⁵ cm⁻³ but only ~80–100 cm²/V·s at 10²⁰ cm⁻³; hole mobility is ~470 falling to ~50 cm²/V·s over the same range.

Silicon has 5 × 10²² atoms per cm³. The industry's working doping range, 10¹⁵ to a bit over 10²⁰ cm⁻³, corresponds to 20 parts per billion (ppb) to 0.2 %. The bottom of the range is set by what a crystal grower can control (Module 2: Czochralski-pulled wafers, the standard kind, ship at 10¹⁴–10¹⁵ cm⁻³) and by the need for a junction's depletion region to be wide enough for isolation (lighter doping gives a wider depletion region); the top of the range is set by solid solubility and by the point where adding more dopant no longer lowers resistance because mobility collapses.

Resistivity is ρ = 1/(q·n·μ), where q is the electronic charge (1.6 × 10⁻¹⁹ C), n the carrier concentration per cm³ and μ the mobility. In words: resistance falls with more carriers and with faster carriers, and because μ falls as n rises, the two partly cancel at the top of the range.

> **Worked example: resistivity from doping.** For n-type silicon at n = 10¹⁵ cm⁻³ with μ ≈ 1,400 cm²/V·s: ρ = 1/(1.6 × 10⁻¹⁹ × 10¹⁵ × 1,400) = 1/(2.24 × 10⁻¹) ≈ 4.5 Ω·cm. At n = 10²⁰ cm⁻³ with μ ≈ 90 cm²/V·s: ρ = 1/(1.6 × 10⁻¹⁹ × 10²⁰ × 90) = 1/1,440 ≈ 7 × 10⁻⁴ Ω·cm, or ~0.7 mΩ·cm. So five orders of magnitude more dopant bought only four orders of magnitude less resistivity, because mobility fell 15-fold along the way. And to see how dilute the light end is: 10¹⁵ dopant atoms among 5 × 10²² silicon atoms is 10¹⁵ / 5 × 10²² = 2 × 10⁻⁸, twenty atoms per billion.

So 10¹⁵ cm⁻³ n-type silicon is ~4.5 Ω·cm and 10¹⁵ p-type ~13 Ω·cm (holes are slower), while 10²⁰ of either type is ~1 mΩ·cm. Five orders of magnitude of doping (10¹⁵ to 10²⁰ cm⁻³) buy about four orders of magnitude of resistivity. This is why each region of a transistor has a characteristic doping:

| Region | Typical doping (cm⁻³) | Why |
|---|---|---|
| Substrate | 10¹⁴–10¹⁵ | As grown; light doping means low leakage and wide depletion regions, which help isolation |
| Wells | 10¹⁷–10¹⁸ | Heavy enough that the source and drain depletion regions stay small, setting junction depth and stopping punch-through |
| Channel / V_T adjust (planar era) | 10¹⁷–10¹⁸ | Dopant under the gate shifts the gate voltage at which the channel turns on |
| Source/drain (S/D) extensions (LDD) | 10¹⁹–10²⁰ | Abrupt and shallow for low resistance, but graded so that electrons accelerated by a too-sharp drain edge (**hot carriers**) do not damage the gate oxide |
| Deep source/drain and contacts | 10²⁰–10²¹ | Lowest possible series resistance and metal-contact resistance |
| Poly gate (legacy) | ~10²⁰ | A **polysilicon** gate (silicon made of many small crystals) that is too lightly doped loses carriers near the oxide when biased (**poly depletion**), which acts like a thicker oxide and weakens the gate |

The upper limit deserves emphasis. Boron's equilibrium solid solubility in silicon is ~1–2 × 10²⁰ cm⁻³ at 1,000 °C and rises to ~4 × 10²⁰ at 1,100 °C; arsenic's chemical solubility is over 10²¹ but only ~2–3 × 10²⁰ is electrically active because As atoms cluster around vacancies; phosphorus can reach ~5 × 10²⁰ active. Above these limits, extra dopant precipitates or forms inactive clusters, and the millisecond anneals discussed later exist mainly to freeze in **metastable** activation above the equilibrium limit: not the lowest-energy state, but stuck there because escaping is slow at room temperature.

## 2. Thermal Diffusion: The Original Method

Until roughly 1980, doping meant diffusion. Wafers were loaded in quartz boats into a tube furnace at 900–1,200 °C with a dopant source: POCl₃ vapour or BBr₃ for gaseous sources, or solid boron-nitride wafers interleaved with the silicon. The dopant formed a glass (phosphosilicate or borosilicate) on the surface, and the silicon underneath took up dopant at its solid solubility limit. The furnaces were the ancestors of the vertical batch furnaces that TEL, Kokusai and ASM still sell for annealing (Section 7).

The mathematics is **Fick's laws**. The first law says flux is proportional to the concentration gradient, J = −D·∂C/∂x, where J is the number of atoms crossing unit area per second, C the concentration and x the depth. The symbol ∂ marks a **partial derivative**, the rate of change with respect to one variable while the others are held fixed: ∂C/∂x is how steeply the concentration changes with depth at one instant, and the minus sign says atoms drift from where they are crowded toward where they are sparse. The second law, ∂C/∂t = D·∂²C/∂x², follows from conservation (atoms are neither created nor destroyed, only moved) and says how the profile evolves in time t. Here ∂C/∂t is how fast the concentration at a given depth changes with time, and ∂²C/∂x² is the curvature of the profile, how fast its slope changes with depth. In words: where the profile is dished (curving upward) the concentration rises, and where it is peaked (curving downward) it falls, so peaks flatten and dips fill in, at a rate set by D. The constant of proportionality, the **diffusivity** D (cm²/s), is Arrhenius: D = D₀·exp(−E_a/kT), where D₀ is a prefactor, E_a is the **activation energy** (the energy hurdle an atom must clear to hop to the next site, in eV), k is Boltzmann's constant and T the temperature in kelvin. The exponential is the fraction of atoms with enough thermal energy to jump, and at these temperatures it doubles roughly every 30 °C. E_a is ~3.5 eV for boron and phosphorus and ~4 eV for arsenic. Boron's D is ~2 × 10⁻¹⁴ cm²/s at 1,000 °C and ~2 × 10⁻¹³ at 1,100 °C, a factor of ten for a hundred degrees; arsenic is about ten times slower still.

> **Intuition: √(Dt), the wander distance.** A diffusing atom takes random hops, and after time t it has typically wandered a distance √(Dt) from where it started; this one number is the single most useful quantity in this module. Because of the square root, doubling the time adds only 41 % to the distance, while raising the temperature by 100 °C multiplies D by ten and the distance by three. Temperature, not time, is the big lever, which is why anneal design is about peak temperature and getting away from it quickly.

Two boundary conditions give the two classic profiles. **Predeposition**, with the surface held at solid solubility C_s, gives a complementary error function: C(x,t) = C_s·erfc(x / 2√(Dt)), with total dose Q = 2·C_s·√(Dt/π). Its shape is flat at the surface at the solubility limit, then a smeared cliff falling away with depth. **Drive-in**, where the source is removed (the glass is stripped) and a fixed dose Q is pushed deeper, gives a Gaussian: C(x,t) = (Q/√(πDt))·exp(−x²/4Dt), a bell curve centred on the surface whose width grows as √(Dt) and whose peak falls to keep the area (the dose) constant. A two-step predep-then-drive-in sequence was how every junction in a 1970s process was made.

> **Worked example: diffusion lengths.** A 30-minute drive-in at 1,000 °C with D_B ≈ 2 × 10⁻¹⁴ cm²/s gives √(Dt) = √(2 × 10⁻¹⁴ × 1,800 s) = √(3.6 × 10⁻¹¹) ≈ 6 × 10⁻⁶ cm = 60 nm. A modern 1-second spike anneal at 1,050 °C (D_B ≈ 6 × 10⁻¹⁴) gives √(Dt) ≈ 2.4 nm. A millisecond laser anneal at 1,300 °C (D_B ≈ 4 × 10⁻¹²) for 1 ms gives √(Dt) ≈ 0.6 nm. The entire history of annealing can be read from this line: to keep a junction under 10 nm you need thermal budgets whose √(Dt) is a nanometre or two, which means either much lower temperatures or much shorter times, and shorter is the direction the industry chose because activation needs the temperature.

Diffusion lost for four reasons. First, dose control: the dose depends on surface concentration, temperature, time and gas flow, and reproducibility was a few percent at best, versus < 1 % for implantation. Second, the surface concentration is pinned at solid solubility; you cannot make a 10¹⁷ cm⁻³ layer directly. Third, diffusion is isotropic (the same in every direction): dopant spreads sideways under the mask edge by ~0.8 × the junction depth, intolerable once gate lengths dropped below a micron. Fourth, the profile is always maximum at the surface; a **retrograde** profile (peak buried, low at the surface) is impossible by diffusion and is exactly what a well needs. Ion implantation solves all four. Diffusion survives today only as an unwanted side effect of annealing, and in a few specialised places: some power-device and analogue flows, and processes that deliberately grow an oxide during the anneal because oxidation injects silicon interstitials and speeds diffusion (**oxidation-enhanced diffusion**), used in some **BiCMOS** flows, which combine bipolar transistors with CMOS on one chip.

## 3. Inside an Ion Implanter

The problem an implanter solves is this: put exactly N atoms of one chosen species per cm² of wafer, at a chosen depth, with nothing else mixed in, and count them as you go. An implanter is a **mass spectrometer**, an instrument that sorts ions by mass using a magnet, with a wafer where the detector would be. A high-current tool is 6–10 m long, weighs ~15–25 tonnes, is wrapped in lead and interlocks, and costs roughly $4–8 M depending on class. Walking down the beamline, the beam passes seven stages in order:

1. **Ion source**: a small plasma turns dopant gas or vapour into ions of every kind the gas can make.
2. **Extraction**: a 30–80 kV gap pulls the ions out of the plasma as a ribbon-shaped beam; the physics of mutual repulsion here caps the current every later stage has to live with.
3. **Analyser magnet**: bends the beam so that only the wanted ion (say ¹¹B⁺) follows the curve of the pipe; everything else hits the wall.
4. **Acceleration or deceleration column**: sets the final energy, and with it the depth the ions will reach.
5. **Scanning**: sweeps a beam a few centimetres wide across a 300 mm wafer, or the wafer across the beam, so every point receives the same dose.
6. **End station**: holds the wafer at the chosen tilt and rotation, cools it, and handles it in and out of vacuum.
7. **Faraday cup**: catches the beam and integrates its current, so charge divided by area is the dose.

### Ion source

The source is an arc-discharge plasma in a small tungsten (or tungsten-lined graphite) **arc chamber**, roughly 5 × 5 × 10 cm, with a slot for extraction. A **plasma** is a gas in which some atoms have lost an electron, so it contains free ions and electrons and conducts electricity; an **arc** is the sustained electrical discharge that keeps it lit. Feed gas enters at a few cm³ per minute measured at atmospheric pressure (**sccm**, standard cubic centimetres per minute): **BF₃** for boron, **PH₃** (phosphine) for phosphorus, **AsH₃** (arsine) for arsenic, **GeH₄** or GeF₄ for germanium, plus SiF₄ for silicon ions (used, like germanium, to disorder the crystal on purpose; see "Channeling" below), N₂ for nitrogen (gate-dielectric implants and the n-type dopant of silicon carbide, Section 9), CO₂ for carbon (a co-implant that pins down unwanted diffusion, Section 6), and Xe or Ar as heavy inert ions used purely to damage or disorder a surface. Solid dopants (antimony, indium, gallium, aluminium) are evaporated from a **vaporiser** oven at a few hundred degrees and the vapour piped into the same arc chamber; Sb₂O₃ and Al are the common solids.

The two source architectures are the **Bernas** source and the **indirectly heated cathode (IHC)** source. In a Bernas source a tungsten filament sits inside the arc chamber; it is heated to ~2,500 K and boils off electrons (**thermionic emission**, the same process that lit a vacuum tube), and a ~50–120 V arc voltage between filament and chamber wall accelerates those electrons to ionise the gas. A **source magnet** of a few hundred gauss (tens of millitesla, a few hundred times Earth's field) along the chamber axis makes the electrons spiral, lengthening their path and improving ionisation efficiency, and a **repeller** electrode at the far end bounces them back. In an IHC source (the industry standard for high-current tools since the late 1990s) the filament sits *behind* a thick tungsten cathode button and heats it by electron bombardment; the cathode, not the filament, faces the plasma. This keeps the fragile filament out of the corrosive fluorine plasma and roughly doubles source life, to ~100–300 hours between rebuilds, which matters because source maintenance is the dominant downtime item on an implanter. BF₃ plasma etches tungsten as WF₆ and redeposits it elsewhere; arsenic and phosphorus form conductive coatings on the insulators, which then short-circuit in small arcs. Source lifetime and cleanliness is a whole sub-discipline; Axcelis and Applied both sell "extended life" sources, and co-flowing a little hydrogen or a fluorine-scavenging gas is one trick used.

The plasma contains everything: B⁺, BF⁺, BF₂⁺, BF₃⁺, F⁺, B₂⁺, and both isotopes (atoms of the same element with different numbers of neutrons) ¹⁰B (19.9 %) and ¹¹B (80.1 %). Typical arc currents are 1–5 A and arc power a few hundred watts. Sorting this zoo into a single species is the next two stages' job.

### Extraction and the space-charge limit

The arc chamber sits at the **extraction voltage** relative to the first electrode, typically **30–80 kV** for a high-current or medium-current tool. Between the plasma and the electrode is the **sheath**, the thin boundary layer between a plasma and a surface across which almost all of the extraction voltage drops; ions that wander to the plasma edge fall through it and leave.

> **Intuition: space charge.** Every ion in the beam carries the same positive charge, and like charges repel, so the beam pushes itself apart. The more current you try to pull through the gap, the more positive charge sits in the gap at once, and the stronger it pushes newly arriving ions back toward the source. This mutual repulsion is **space charge**, and it sets a ceiling on how much current any gap can pass, however strong the plasma. Every beam-current number in this module, and the split of the tool market into separate machines (Section 4), comes from this ceiling.

Extraction is where beam current is fundamentally limited: the current density that can be pulled through the sheath is bounded by the **Child-Langmuir** space-charge law, J ∝ V^(3/2) / (d²·√m), where J is the current density (A/cm²), V the extraction voltage, d the gap between plasma edge and electrode, and m the ion mass. In words: doubling the voltage gives 2.8 times the current; doubling the gap cuts it to a quarter; and heavier ions, which move more slowly at the same energy and so pile up more, extract less current. Ion mass is quoted in **atomic mass units (amu)**, one amu being roughly the mass of a proton or neutron: boron-11 is 11 amu, arsenic 75. So at the same voltage an As⁺ beam extracts at √(11/75) ≈ 38 % of the current of a B⁺ beam. Higher extraction voltage helps, and is why tools extract at high voltage even when the final energy is low, then decelerate; a smaller gap helps until it arcs. Downstream of the gap the beam makes its own thin plasma: the fast ions knock electrons off the residual gas molecules in the pipe, and those slow, freed electrons are held inside the beam by its positive charge and travel along with it, partly cancelling its space charge. This **beam neutralisation** is what lets a beam of tens of milliamps survive the metres of beamline after extraction at all. But the extraction gap would pull those same electrons back up its 30–80 kV, so a **suppression electrode** biased a few kV negative sits just outside the extraction slit to turn them back; electrons that got through would load the supply and, striking the source at full voltage, generate X-rays. Extraction slits are tall and narrow (e.g. 3 × 50 mm), so the extracted beam is a ribbon.

### Analyser magnet and mass resolution

The extracted beam enters a dipole **analyser magnet** (a two-pole electromagnet with a uniform field across the gap; typically a 60–90° bend, radius ~0.3–0.5 m, field up to ~1 tesla, about 20,000 times Earth's field). An ion of mass m, charge q and energy qV moving in a field B follows a circle of radius r = (1/B)·√(2mV/q). In words: heavier or faster ions bend less, and a stronger field bends everything more; the magnet is set so exactly the wanted ion follows the curve of the pipe. Only that species passes through the **resolving aperture** (a slit) at the magnet exit; everything else hits the walls. The magnet is set by a lookup table of B for the desired species and energy, and fine-tuned by peaking the beam current through the aperture. For a 49 amu BF₂⁺ ion at 30 keV in a 0.5 T field, r = (1/0.5)·√(2 × 49 × 1.66 × 10⁻²⁷ kg × 30,000 V / 1.6 × 10⁻¹⁹ C) ≈ 0.35 m, which is exactly the scale of a real magnet.

**Mass resolution** m/Δm is typically 60–100. A resolution of 60 means two ions whose masses differ by one part in 60 land in different places at the slit, so ¹¹B⁺ (mass 11) and ¹⁰B⁺ (mass 10), which differ by one part in 11, are cleanly separated; only m/Δm > 11 would be strictly needed, but you want clean rejection of the tails. Separating ³¹P⁺ from ³⁰SiH⁺ (mass 31 also) is impossible by mass alone and is dealt with by not having silicon compounds in the source. Separating ⁷⁵As⁺ from ⁷⁴Ge⁺ when a source has been used for both matters for **cross-contamination** (a trace of the previous species riding along in the beam) and is why production tools are often dedicated to n-type or p-type species. The choice of ¹¹B⁺ versus ⁴⁹BF₂⁺ is about energy: a molecular ion shares its kinetic energy among its atoms in proportion to mass, so BF₂⁺ at 30 keV delivers its boron atom with only 30 × (11/49) ≈ 6.7 keV. Before ultra-low-energy tools existed, BF₂ was how shallow p⁺ junctions were made, with the fluorine coming along (and, it turns out, helping to disorder the surface and slightly retard boron diffusion). Doubly charged ions are the opposite trick: P⁺⁺ has lost two electrons, so it gains twice the energy per volt, and a 200 kV terminal delivers 400 keV phosphorus at the cost of a much smaller beam current, since doubly charged fractions are only a few percent of the plasma.

### Acceleration, deceleration and the column

After mass analysis the beam is at the extraction energy. A **post-analysis acceleration column** (a stack of ring electrodes with graded voltages) adds or subtracts energy to reach the final value. The source and magnet sit on the **terminal**, a high-voltage platform; the wafer is at ground, so the ions fall through the terminal voltage on their way down the column. A medium-current tool with a 200–300 kV terminal covers ~5 keV to 600+ keV with singly and doubly charged ions. Above about 1 MeV (a **mega-electron-volt, MeV**, is a million electron-volts, or 1,000 keV: the energy a singly charged ion gains falling through a million volts), DC voltages become impractical: the air around sharp high-voltage edges breaks down and glows (**corona**), stray electrons make X-rays, and the insulators grow enormous. **High-energy** implanters therefore use a **radio-frequency linear accelerator (linac)**: a row of hollow electrodes whose voltage flips sign millions of times a second, timed so that an ion always sees a push as it passes each gap; the energy adds up stage by stage without any single voltage being huge. Axcelis's Purion XE uses a 12-stage linac to reach 4.5 MeV, and the Purion XEmax extends to ~15 MeV with multiply charged ions. Older tools used tandem electrostatic accelerators (negative ions accelerated to a positive terminal, stripped to positive, and accelerated again) but these have largely gone.

**Deceleration** is the reverse, and it is how sub-keV implants are done: extract at, say, 5 keV where space charge permits a useful current, analyse, then slow the beam to 500 eV just before the wafer. The danger is **energy contamination**. The beamline is at ~10⁻⁶ torr (a **torr** is 1/760 of atmospheric pressure, so this is about a billionth of an atmosphere), but a few percent of ions still undergo **charge exchange** over a metre of path: a fast ion snatches an electron from a stray gas molecule and becomes a fast neutral atom, which electric fields can no longer slow down. Any ion neutralised before the decel stage arrives at the full 5 keV, ten times deeper than intended.

> **What can go wrong: energy contamination.** *Symptom*: the junction is deeper than the recipe predicts, and the depth varies with beamline pressure and source age. *Detection*: a SIMS depth profile (secondary ion mass spectrometry, the depth-profiling method of Section 10) on a monitor wafer (an unpatterned test wafer run alongside product) shows a tail extending to ~10 × the intended depth carrying ~1 % of the dose. That 1 % is enough to move the junction: the junction depth is where the dopant concentration falls to the background doping of the opposite type (Section 5 makes this precise), and 1 % of a 10¹⁵ cm⁻² dose is still 10¹³ cm⁻², which spread over a few tens of nanometres of tail is a concentration of ~10¹⁸ cm⁻³ or more, above any well doping. So wherever the tail ends is where the junction ends; the tail *is* the junction. Maps from the ThermaProbe optical dose monitor (Section 10) also drift. *Fix*: modern low-energy tools place a bend or electrostatic **energy filter** *after* deceleration, so only ions at the correct final energy reach the wafer, and they hold beamline pressure low to keep the neutral fraction down.

### Beam optics, the neutral trap and beam parallelism

Between magnet and wafer, **quadrupole lenses** (four-pole magnetic or electrostatic elements that focus a charged beam the way a glass lens focuses light) shape the beam, and a **neutral trap** removes neutrals: the beam is bent by a few degrees electrostatically or magnetically, neutrals continue straight into a beam dump, and only charged particles follow the bend to the wafer. This matters because neutrals are not counted by the dose measurement system, so a beam with 3 % neutrals would give 3 % overdose.
