Repository: DicksonWu654/sand-to-gpu

# Sand to GPU

An in-depth, self-study course following silicon from quartz to an NVIDIA GPU rack. It explains the physics, chemistry, manufacturing equipment, supply chain, and engineering tradeoffs for a reader who knows programming and school science.

See the [global supplier coverage review](GLOBAL_COVERAGE_REVIEW_2026-09-14.md) for corrections to regional omissions, capability claims and policy framing, with primary sources and validation limits.

## Course tracks

- **Deep dive:** 22 modules, roughly 517,000 words, covering materials, wafer fabrication, transistors, memory, packaging, testing, GPU systems, and economics.

File: course/modules/11-transistor-architectures.md (part 1 of 4)
# Module 11: Building a Transistor: Planar to FinFET to GAA to CFET

Picture a slab of silicon. Near its surface two small pockets have been doped so that they conduct well: the **source**, where current enters, and the **drain**, where it leaves. Between them lies a strip of ordinary silicon, today about 15 nm long; on top of it sits an insulator ~1 nm thick, and on top of that a conductor, the **gate**. Put a voltage on the gate and its electric field pulls electrons to the silicon surface, opening a thin conducting **channel** between source and drain; take the voltage away and the channel closes. The channel's **length** is the distance current travels from source to drain, set by the gate; its **width** is the size across, perpendicular to the current, and it is what you enlarge for more current. That is a transistor, and a modern logic transistor has to do two competing things: carry current easily when selected, and suppress current when deselected. This balance lets one small control voltage switch a useful signal without wasting too much power while idle.

Everything in this module follows from that one problem. As the channel shrinks, the drain competes with the gate for control of the channel, the off state gets leaky, and the only cure is to surround the channel with more gate on more sides. That is the entire physical reason the industry went planar → FinFET → gate-all-around (GAA) nanosheet → and is now heading toward the complementary FET (CFET). The other half of the module is the process-integration reality: how you actually make a 6 nm wide fin, replace a sacrificial gate with a hafnium-oxide/metal stack, or suspend three silicon ribbons in mid-air and wrap them in a gate. Modules 06 through 10 gave you the unit processes; this module strings them together into a transistor.

By the end you will be able to explain why room-temperature physics caps how low the supply voltage can go (the 60 mV per decade wall), why every leading-edge gate is built twice (the replacement metal gate), what the inner spacer in a nanosheet does and why it is the hardest step in the flow, why the power grid is moving to the back of the wafer, and what a node name like "N2" or "18A" really measures (nothing on the chip; the honest metrics are gate pitch, metal pitch, cell height and transistors per square millimetre).

## Before you start

- **Doping** (Module 10). A few phosphorus or arsenic atoms per million, each donating a free electron, make silicon **n-type**; boron atoms, each leaving a missing electron, a **hole**, that moves like a positive charge, make it **p-type**. "n+" or "p+" means heavily doped, ~1,000× more than the body. A **p-n junction** passes current one way and blocks it the other (a diode).
- **Capacitors and the dielectric constant** (school physics, Module 06). Two conductors separated by an insulator store charge Q = C × V, with C = ε × area / thickness. The insulator's **dielectric constant κ** (kappa; the "k" in high-k and low-k) is how many times more charge it stores than vacuum: SiO₂ 3.9, silicon 11.7, HfO₂ ~20.
- **Thermal energy** (school physics). At room temperature every particle carries ~kT ≈ 26 meV of random thermal energy (milli-electron-volts; an **electron-volt (eV)** is the energy an electron gains falling through one volt) (k is Boltzmann's constant, T the absolute temperature, ~300 K), and the number of electrons with an extra energy E above the average falls ~10× for every 60 meV. This sets the floor on transistor leakage.
- **Epitaxy, CVD and ALD** (Module 06). **Epitaxy** grows single-crystal material that continues the lattice of the surface below; **chemical vapour deposition (CVD)** grows films from reacting gases; **atomic layer deposition (ALD)** alternates self-limiting gas pulses to build a calibrated thickness increment (~0.1 nm in the representative example). A cycle need not equal one complete atomic plane, and deep surfaces need enough reactant exposure.
- **Lithography pitch and pitch multiplication** (Modules 07–08). **Pitch** is the centre-to-centre repeat of identical lines. **Deep ultraviolet (DUV)** 193 nm immersion scanners ("193i") print ~80 nm pitch; **self-aligned double and quadruple patterning (SADP, SAQP)** grow spacers on the sidewalls of sacrificial lines to double or quadruple line density; **extreme ultraviolet (EUV)** 13.5 nm light prints ~28 nm pitch in one exposure; **High-NA EUV** collects a wider range of light angles with reflective optics for ~1.7× finer resolution.
- **Plasma etch** (Module 09). Ions plus a reactive gas remove material: **anisotropic** straight down, **isotropic** equally in all directions including sideways. **Selectivity** is how much faster the target etches than its neighbours; **aspect ratio** is depth divided by width.
- **Ion implantation and annealing** (Module 10). Dopants are shot in as ions and must be **activated** at ~1,000 °C to take lattice sites. Everything already on the wafer must survive that heat: the **thermal budget**, which dictates the order of the whole flow.
- **Chemical mechanical polishing (CMP)** (Modules 03, 06). The wafer is pressed face-down on a rotating pad with abrasive, chemically active slurry until it is flat to about a nanometre, so each new layer starts on a plane.
- **Logic gates and cells** (programming background). An **inverter** outputs the opposite of its input, a **NAND** outputs 0 only when both inputs are 1, and a **flip-flop** stores one bit, updated once per clock tick. A chip is a few billion such gates wired together.


**How to read the numerical examples.** Public product specifications and dated company statements are attributed where checked. Unattributed geometry, recipe, yield, throughput and price ranges are representative teaching assumptions or reported estimates, not disclosed production data. They illustrate a mechanism or a calculation; applying them to a named chip requires its process, configuration, date and measurement definition. The accompanying review identifies remaining evidence gaps.

## 1. MOSFET Operation Refresher

### 1.1 Inversion and threshold voltage

A **MOSFET** (metal-oxide-semiconductor field-effect transistor) is a capacitor with a semiconductor as one plate. The metal plate is the gate, the insulator is the gate oxide, and the silicon body is the other plate. For an n-channel device (**NMOS**) the body is p-type silicon (boron-doped, conducting by holes) and the source and drain are heavily n-doped (n+) pockets. With zero gate voltage the two n+ pockets are separated by p-type material, which means by two p-n junctions pointing in opposite directions: two back-to-back diodes, no current either way. Now apply a positive gate-to-source voltage, written **V_GS**. The gate's field first pushes the holes away from the surface, leaving a layer that contains only the fixed, negatively charged boron atoms and no mobile carriers: **depletion**. Raise V_GS further and, above a critical voltage, the field pulls in enough electrons from the source to form a thin n-type layer at the surface: **inversion** (the surface has inverted from p-type to n-type). The inversion layer is a conducting sheet, ~1–2 nm thick, that connects source to drain. The gate voltage at which the surface electron density equals the bulk hole density is the **threshold voltage V_T**. The supply voltage of the chip, the voltage a logic "1" sits at, is **V_DD**; a gate driven to V_DD is fully on.

For a bulk device,

V_T = V_FB + 2φ_F + Q_dep / C_ox

Three terms, each a voltage. **V_FB**, the flat-band voltage, is the gate voltage at which there is no field in the silicon at all; it is set by the **work function** of the gate material (the energy needed to pull an electron out of it, Section 3.2) relative to silicon's, plus any stray charge trapped in the oxide. **φ_F**, the **Fermi potential** of the body, is the voltage by which doping has pushed the body's carrier balance away from undoped silicon, in other words a measure of how strongly p-type the body is (~0.3–0.45 V for typical doping); to take the surface from as-p-type-as-the-body to as-n-type-as-the-body, the electric potential at the silicon surface must be shifted by 2φ_F relative to the body (engineers say the energy bands are "bent"; Section 3.2 fills in the band picture). **Q_dep** is the depletion charge per unit area, the fixed boron charge the gate must hold at bay, and **C_ox** = ε_ox / t_ox is the gate-oxide capacitance per unit area (oxide permittivity over thickness), so Q_dep / C_ox is the voltage needed to support that charge across the oxide, Q = C × V rearranged. A worked number (illustrative, ~): a body doped at 10¹⁷ cm⁻³ has φ_F ≈ 0.4 V, so 2φ_F ≈ 0.8 V; a gate metal with a work function of ~4.5 eV against that body gives V_FB ≈ −0.5 V (V_FB is the gate's work function minus silicon's, divided by the electron charge q so that eV becomes volts; p-type silicon doped at 10¹⁷ cm⁻³ has an effective work function of ~5.0 eV, because its electrons sit φ_F ≈ 0.4 eV deeper than mid-gap, which in silicon is ~4.6 eV below vacuum, Section 3.2; so 4.5 − 5.0 = −0.5 V); and the depletion charge of that body under a 1 nm oxide needs Q_dep / C_ox ≈ 0.05 V; total V_T ≈ −0.5 + 0.8 + 0.05 ≈ 0.35 V, in the range of a real low-V_T device. Two knobs control V_T in production: the gate work function (the metal you choose in the gate stack) and the channel doping (Q_dep). Modern devices use the work function almost exclusively, because heavy channel doping kills mobility (defined next) and adds random dopant fluctuation (Section 4.1).

A MOSFET above threshold has two operating regions, and both names recur through the module. At small drain-to-source voltage V_DS the channel behaves like a resistor whose value the gate sets (the **linear region**, also called the triode region); once V_DS exceeds the **overdrive** V_GS − V_T (how far above threshold the gate is driven), the channel pinches off at the drain end and the current stops rising with V_DS (**saturation**), which is the on-state a switching logic gate lives in. Above threshold, the drain current in saturation is, in the simplest long-channel model,

I_D,sat = (1/2) μ C_ox (W/L) (V_GS − V_T)²

where W is the channel width, L the channel length, V_GS − V_T is the overdrive defined above, and μ is the carrier **mobility**: the drift speed a carrier picks up per unit of electric field, in cm² per volt-second. Electrons in bulk silicon have μ ≈ 1,400 cm²/V·s; squeezed against a rough oxide interface in a real channel they manage ~300–400 (~), and holes do worse. Read the equation as: current grows with capacitance (more charge per volt), with mobility (that charge moves faster), with width, and with the square of the overdrive, and it falls with length. In a real short-channel device the field is so high that carriers stop accelerating and hit **velocity saturation**, a top speed of ~10⁷ cm/s in silicon (a different use of the word: here it is the carrier's speed that saturates, not the current with V_DS). That is 100 km/s: an electron crosses a 15 nm channel in ~0.15 ps. Then I_D ≈ W C_ox v_sat (V_GS − V_T), linear in overdrive and independent of L: making the channel shorter no longer buys current, only density. This is why per-micron drive current (mA per µm of effective width) is the standard figure of merit; a good 2 nm class NMOS delivers ~1.0–1.3 mA/µm at V_DD ≈ 0.7 V, with PMOS nearly matched thanks to strain (deliberately stretching or squeezing the crystal to speed up carriers, Section 3.1).

The current budget makes the purpose of these quantities concrete. When a transistor’s gate is on it must pass on the order of 1 mA per micron of channel width: a three-fin device at the 5 nm class (fins are the vertical silicon ridges of Section 4; three of them, side by side, make one transistor) has ~0.3 µm of **effective width**, the total length of channel edge the gate touches, added up over all three fins (Section 4.1 does the arithmetic), so it passes ~0.3 mA, enough to charge a 1 fF wire (a femtofarad, 10⁻¹⁵ F, is the capacitance of a few microns of local wiring, Module 12) by 0.7 V: that takes Q = C × V = 0.7 fC of charge, delivered in 0.7 fC / 0.3 mA ≈ 2 ps (picoseconds, 10⁻¹² s), which is what a multi-GHz clock demands.

When its gate is off it must leak less than about 1 nA per micron: 1 nA/µm × ~0.1 µm of width per device × 10¹¹ devices ≈ 10 A of standby current on a GPU, ~7 W at 0.7 V, which is tolerable; ten times worse would be ~70 W of heat doing nothing, which is not. The ratio between those two states, I_on/I_off, therefore has to be roughly a million, and it has to be achieved with a control voltage of well under one volt, in a device whose channel is now shorter than the diameter of a virus (~12–16 nm of physical gate length at the 2 nm class of nodes).

### 1.2 Subthreshold swing and the 60 mV/decade wall

Below threshold the transistor is not truly off, and the reason is worth a mental picture before the equation.

> **Intuition: a thermal tail over a hill.** Think of the electrons in the source as air molecules and the source-to-channel boundary as a hill. Above absolute zero the molecules do not all have the same energy: most sit near the average, but a thin tail of fast ones has an extra energy E, and that fraction falls off exponentially, ~10× for every 60 meV at room temperature. Those tail electrons clear the hill and drift to the drain even when the gate says "off". The gate can raise the hill, but not directly: the gate oxide and the depleted silicon under the channel behave as two capacitors in series, which divide a voltage between them, so only a fraction C_ox / (C_ox + C_dep) of every millivolt on the gate actually raises the hill. That is the whole physics of leakage: a thermal tail (fixed by temperature) times a capacitive divider (fixed by geometry).

Electrons in the source have a **Boltzmann energy distribution**, the exponential tail just described, and the fraction that can surmount the source-to-channel barrier falls exponentially with the barrier height. The gate lowers that barrier only through the capacitive divider: a change ΔV_GS at the gate moves the surface potential by only ΔV_GS × C_ox / (C_ox + C_dep), where **C_dep** is the capacitance of the depletion layer under the channel. The result is the **subthreshold swing** (SS), the gate voltage needed to change I_D, the drain current, by a factor of ten. A **decade** here means a tenfold change in current, not a period of time. A smaller swing means the gate can change the current more sharply with voltage; it does not directly specify a switching time. The equation expresses that voltage requirement:

SS = (kT/q) ln(10) × (1 + C_dep / C_ox) = 59.6 mV/dec × m at 300 K

Here k is Boltzmann's constant, T the absolute temperature, q the charge of one electron, and kT/q = 25.9 mV at 300 K is the thermal energy expressed as a voltage; ln(10) ≈ 2.3 converts "per e-fold" into "per factor of ten"; and m = 1 + C_dep/C_ox is the **body factor**, the inverse of the divider ratio. Worked: a well-designed device with C_dep/C_ox ≈ 0.1 has SS ≈ 59.6 × 1.1 ≈ 65 mV/dec. Because m ≥ 1 and kT/q is set by thermodynamics, no conventional MOSFET at room temperature can change its current more sharply than **~60 mV per decade**. Real production devices sit at 65–75 mV/dec. This number governs everything: if you need six decades between I_on and I_off, you need ~6 × 65 mV ≈ 0.4 V of gate swing just for the off-to-on transition, before you add the overdrive (V_GS − V_T) needed for drive current. That is why V_DD cannot fall much below ~0.6–0.7 V, and why V_T cannot be lowered without an exponential leakage penalty: every 65 mV of V_T reduction costs 10× the off-state current.

### 1.3 Short-channel effects, DIBL, and the scale length

In a long-channel device the surface potential in the middle of the channel is controlled entirely by the gate. In a short one, the depletion regions of the source and drain **junctions** (the boundaries where the n+ pockets meet the p-type body) reach into the channel and the drain's electric field lines terminate on channel charge that the gate "thinks" it owns. Consequences, collectively called **short-channel effects (SCE)**:

- **V_T roll-off**: V_T falls as L shrinks because the source/drain already deplete part of the channel; the gate has less charge to supply.
- **Drain-induced barrier lowering (DIBL)**: raising the drain-to-source voltage V_DS lowers the source barrier and thus V_T. Measured as ΔV_T/ΔV_DS in mV/V; good FinFETs are at ~30–50 mV/V, a poorly scaled planar device at 100+ mV/V. What that means in practice: at V_DD = 0.7 V, 40 mV/V lowers V_T by ~28 mV whenever the drain is high, which by the 65 mV/dec rule is roughly half a decade, ~3× more leakage, on exactly the devices that are holding a logic 1 against a high drain. DIBL directly increases I_off at high drain bias and degrades the **output resistance**, a measure of how little the current changes when the drain voltage changes (a good switch should not care), which matters for analog circuits and for **SRAM**, the six-transistor on-chip memory cell of Section 8.2, whose stability depends on well-matched devices.
- **SS degradation**: the effective C_dep rises because the drain now couples to the channel capacitively.
- **Punch-through**: at the extreme, the source and drain depletion regions merge and current flows deep in the body where the gate has no control at all.

> **Intuition: the drain's field as a fog.** Think of the drain's electric field as a fog that seeps into the channel from the drain end and thins with distance; the distance over which it fades is the scale length λ. In a planar transistor the gate sits on one side only and the fog drifts deep under the channel where the gate cannot reach. Put gate on three sides (a fin) or four (a nanosheet) and the gate's own field crowds the fog out from every direction, so λ shrinks. The gate must be several λ long so the middle of the channel stays fog-free and answers only to the gate; when the gate length L_g falls to a few λ, the drain starts switching the transistor on by itself. Everything in Sections 4 and 6 is about shrinking λ.

The cleanest way to think about all of this is the **electrostatic scale length** λ. **Poisson's equation** is the rule that links charge to how the electric potential curves in space; solving it in the channel with the gate as a boundary condition gives a characteristic length over which the drain potential decays into the channel. For a single-gate planar device it is approximately

λ_planar ≈ sqrt( (ε_Si / ε_ox) × t_ox × t_dep )

where ε_Si and ε_ox are the permittivities of silicon and of the gate oxide (their ratio is the ratio of the dielectric constants, 11.7 / 3.9 = 3.0), t_ox is the oxide thickness, and t_dep is the depletion depth under the channel (tens of nm in bulk silicon). Read it as: the fog penetrates further the thicker the oxide and the deeper the uncontrolled silicon beneath the channel. For a double-gate or fin device with body (fin) thickness t_Si, the depletion depth is replaced by the geometric half-thickness of the body, and a widely used form (Frank, Taur, and Wong, 1998) is

λ_DG ≈ sqrt( (ε_Si / (2 ε_ox)) × t_Si × t_ox )

For a cylindrical gate-all-around nanowire of diameter d the scale length is smaller still, roughly λ_GAA ≈ sqrt( (ε_Si / (4 ε_ox)) × d × t_ox ) plus a logarithmic correction. To keep SCE under control the gate length must satisfy roughly

L_g ≥ 5–6 λ

The argument is now obvious. You can shrink λ by (a) thinning t_ox (which ran into the gate-leakage wall at ~1 nm, see Section 3), or (b) thinning the body t_Si and controlling it from more sides. A planar bulk device has t_dep ~30–50 nm and cannot get λ much below ~8–10 nm, so it cannot go below L_g ≈ 40–50 nm without leakage disaster; historically the planar era stalled at ~30 nm physical gate length around the 28/22 nm nodes. A fin 7 nm wide with gates on three sides behaves almost like a double-gate device with λ ~3–4 nm, allowing L_g ~16–20 nm. A nanosheet ~5–6 nm thick with the gate on all four sides pushes λ below 3 nm, allowing L_g ~12–14 nm.

> **Worked example: scale length for a FinFET vs a nanosheet.**
> Take ε_Si/ε_ox = 11.7/3.9 = 3.0 and an **equivalent oxide thickness** t_ox = 0.9 nm. (The real gate insulator is a HfO₂ stack ~2.4 nm thick; its equivalent oxide thickness is the thickness of pure SiO₂ that would give the same capacitance, which is what the formula's t_ox and ε_ox describe. Section 1.5 gives the conversion.)
> FinFET, fin width t_Si = 7 nm, double-gate approximation: λ = sqrt(3.0/2 × 7 nm × 0.9 nm) = sqrt(9.45 nm²) ≈ 3.1 nm. Minimum gate length ≈ 5 × 3.1 ≈ 15–18 nm. That is right where 5 nm class FinFETs sit (L_g ≈ 16–18 nm).
> Nanosheet, thickness 5.5 nm, four-sided gate: λ ≈ sqrt(3.0/4 × 5.5 nm × 0.9 nm) ≈ sqrt(3.7 nm²) ≈ 1.9 nm. Minimum gate length ≈ 10–12 nm. Intel's research RibbonFETs (its name for nanosheets, Section 6.1), reported at the IEDM conference in December 2024 (Section 2.2), reached L_g = 6 nm with 1.7 nm thick ribbons, exactly the regime this formula predicts (λ ≈ 1.1 nm). The catch is **quantum confinement**: in a sheet only a few atoms thick the electrons are squeezed into a **quantum well**, a region so thin that quantum mechanics allows an electron confined in it only certain discrete energies, much as a guitar string of a given length can only sound certain notes, and the shorter the string the higher the lowest note; so the lowest energy the electrons are allowed to occupy rises, and it takes more gate voltage to fill it, so V_T climbs steeply as the sheet thins below ~4–5 nm. At that point the thickness variation of a single atomic layer (0.14 nm) shifts V_T by ~10–20 mV (~) from device to device, which is why production sheets stay at ~5–7 nm.

### 1.4 Dennard scaling and why it ended

In 1974 Robert Dennard's group at IBM showed that if you scale every dimension of a MOSFET (L, W, t_ox) by 1/s, scale the voltage by 1/s, and raise the doping by s (we write the scaling factor as s to avoid a clash with Boltzmann's constant k of Section 1.2), then the electric fields stay constant, delay falls by 1/s, transistor density rises by s², and the power density (W/mm²) stays exactly constant. That is **Dennard scaling**, and it worked for thirty years: s = √2 every generation gave 2× transistors, ~1.4× frequency, and the same heat per square millimetre.

It broke around 2004–2005 because voltage stopped scaling. V_DD can only come down if V_T comes down (you need V_DD − V_T overdrive for current), and V_T cannot come down because of the 60 mV/dec wall: I_off grows 10× per 65 mV. Once V_DD stalled at ~1 V while dimensions kept shrinking, power density rose every generation. The public symptom was Intel's 90 nm Prescott Pentium 4 (2004) at 100+ W and 3.8 GHz, with leakage (subthreshold plus gate tunnelling) eating tens of watts (~); the 4 GHz part was cancelled and the industry pivoted to multi-core. Every node since has had to buy its improvement from new physics (strain, high-k, FinFET, GAA) rather than geometry alone.

### 1.5 The classic scaling levers

Three levers carried the industry from 90 nm to 22 nm without changing the planar shape of the transistor:

1. **Gate oxide EOT.** The **equivalent oxide thickness** (EOT) is the thickness of pure SiO₂ that would give the same capacitance as the actual dielectric: EOT = t_phys × (3.9/κ), where 3.9 is SiO₂'s dielectric constant and κ the actual material's. Thinner EOT → higher C_ox → more inversion charge per volt and better electrostatics. SiO₂ was scaled from ~10 nm at 0.5 µm to 1.2 nm at 65 nm, at which point **direct tunnelling** stopped it: quantum mechanics lets an electron pass straight through an insulating barrier thinner than ~2 nm without ever having the energy to climb over it, with a probability that rises ~10× for every 0.2–0.3 nm removed. At 1.2 nm the leakage reached ~100 A/cm². To give that a scale: a 100 mm² chip has on the order of 1–2 mm² of total gate area (~), so 100 A/cm² is ~1–2 A flowing through the gate insulators, several watts at 1.2 V, and every one of those watts is pure waste.
2. **Strain engineering.** Mechanically stretching silicon along the channel increases electron mobility; compressing it increases hole mobility. Gains of 20–50% in drive current for "free" (Section 3.1).
3. **High-k/metal gate (HKMG).** A **high-k dielectric** is an insulator whose dielectric constant is several times SiO₂'s 3.9, so it can be physically thick (little tunnelling) yet electrically thin (high capacitance). Replace SiO₂ with a κ ≈ 20 material and you get both at once (Section 3.2).

> **Why it matters downstream:** the subthreshold swing and the menu of threshold voltages set the leakage-versus-speed trade that every chip design makes. When Module 19 describes a **synthesis tool** (the software that turns a designer's logic description into a list of standard cells to be placed and wired) choosing between a fast, leaky cell and a slow, tight one for each path in a GPU, the two options differ by exactly the 65 mV/dec arithmetic of Section 1.2, and the choice is available only because the gate stack of Section 3.3 can be built in several V_T flavours.

## 2. CMOS Basics and What a "Node" Actually Measures

### 2.1 NMOS, PMOS, the inverter, and the standard cell

A digital output must be driven toward one of two voltages: the positive supply, written V_DD, or ground, the reference voltage. An inverter uses two complementary switches. A low input turns on the path to the supply and turns off the path to ground, so the output becomes high. A high input reverses those roles, so the output becomes low. The transistors control the output voltage by deciding which path conducts; the input does not simply flow through to become the output.

**CMOS** (complementary MOS) pairs an NMOS and a **PMOS** (p-channel, p+ source/drain in an n-type body, turned on by a negative V_GS) so that in either logic state one of the two is off and no static current flows from V_DD to ground. The inverter is a PMOS on top (source to V_DD) and an NMOS below (source to ground) sharing a gate (input) and a drain (output). Because holes are slower than electrons in unstrained silicon (~2–2.5× lower mobility), classic designs made the PMOS wider; in FinFET and nanosheet processes with SiGe strain the p/n current ratio is close to 1:1 and cells typically use equal fin/sheet counts.

Logic chips are not drawn transistor by transistor. They are assembled from a library of a few hundred **standard cells**, pre-designed layouts of small logic functions: INV (inverter), NAND2 and NOR2 (two-input gates), **AOI** (and-or-invert, a compound gate), **flip-flops** (1-bit storage elements updated once per clock tick) and their **scan** variants (a flip-flop with an extra test input so that the chip's state can be shifted out and inspected, Module 14), all of the same height and varying width, placed in rows. Above the transistors sit the **metal layers**, the copper wiring stack of Module 12, numbered upward from **M0** (the lowest, tightest layer) through M1, M2 and so on. Cell **height** is measured in **tracks**: the number of minimum-pitch horizontal metal lines (M0 or M1, whichever is the first routing layer parallel to the cell) that fit within it; one track is one wiring lane. A 6-track (6T) cell with a 40 nm metal pitch is 240 nm tall. (Beware a naming collision: "6T" here means six tracks; in Section 8.2 "6T SRAM" means six transistors. The two are unrelated.) Cell **width** is a multiple of the **contacted poly pitch (CPP)**, also called contacted gate pitch: the centre-to-centre distance between adjacent gates. The name is historical: gate lines were polysilicon for forty years and are still called "poly" even though they have been metal since 2007. One CPP must accommodate a gate, two **spacers** (the insulating sidewalls that separate each gate from its source and drain, Section 3.3), and a source/drain contact. Physically a cell is a strip of PMOS devices above a strip of NMOS devices; each gate line runs vertically across both strips, so one line makes one PMOS and one NMOS at once, and the metal tracks run horizontally along the row. A NAND2 has two gate lines (one per input) and therefore four transistors: two PMOS in parallel pulling the output up and two NMOS in series pulling it down. It is typically 3 CPP wide (two gates plus a half-CPP boundary on each side); a scan flip-flop is ~20–24 CPP.

### 2.2 CPP, MP, fin pitch, cell height: the true node metrics

**Moore's law** is the observation (Gordon Moore, 1965, revised 1975) that the number of transistors on a chip doubles roughly every two years. Since about 2009 the "nm" in a node name has had no fixed relationship to any dimension on the chip. It is a marketing continuation of the old Moore's-law cadence (each name ≈ 0.7× the previous), chosen so that a "5 nm" node delivers roughly the density the trend line would have predicted. Decoding the names: TSMC's "N7", "N5", "N3", "N2" mean "node 7 nm" and so on, with suffixes for variants (N3E enhanced, N2P performance), and from "A16" the number is in angstroms (1.6 nm); Intel renamed its nodes in 2021 to match ("Intel 7", "Intel 4", "Intel 3") and then moved to angstroms too ("18A", "14A"); Samsung's "7LPP" and "5LPE" are 7 nm and 5 nm "low-power plus" and "low-power early", and "3GAE" / "3GAP" are 3 nm gate-all-around early and plus, later rebranded "SF3E" / "SF3" (Samsung Foundry 3). Nothing on a TSMC N3 chip is 3 nm: the physical gate length is ~16 nm, the fin width ~6 nm, the tightest metal pitch 23 nm, the gate oxide ~1 nm EOT. The honest metrics are:

- **CPP** (gate pitch): sets cell width. 90 nm (TSMC N16) → ~45–48 nm (N3/N2), and now nearly stuck: below ~45 nm you cannot fit gate (~14 nm) + two spacers (~5 nm each) + contact (~15 nm) + margins.
- **Metal pitch (MP)**: the tightest interconnect pitch (M0/M1); sets cell height via track count. 64 nm at N16 → 23 nm at N3; sub-25 nm needs EUV double patterning (two EUV exposures interleaved) or High-NA.
- **Fin pitch (FP)**: determines how many fins fit in a cell height. 48 nm (N16) → 26–28 nm (N5/N3). For nanosheets it is replaced by sheet width plus n-to-p separation.
- **Cell height**: tracks × MP, or (fins per device × 2, one NMOS and one PMOS, plus the empty fin pitches needed to separate the n device from the p device) × FP, whichever binds. 9T (~576 nm at N16) → ~5–6T (~160–180 nm) today.
- **Transistor density** in **MTr/mm²** (millions of transistors per mm²). Intel's 2017 standard: 0.6 × (NAND2 density) + 0.4 × (scan flip-flop density), each cell's transistor count divided by its area. Marketing figures assume the densest library at 100% **utilization** (the fraction of the die area actually filled with cells rather than left open for wiring); real chips achieve 50–70%.

Each process is offered as more than one library: a **high-density (HD)** library with short cells for low power and area, and a **high-performance (HP)** library with taller cells (more fins or wider sheets) for speed. Foundries disclose their pitches, when they disclose them at all, at two conferences: **IEDM** (the IEEE International Electron Devices Meeting, each December) and the **VLSI Symposium** (each June). **High-volume manufacturing (HVM)** is the year a node first shipped product in volume. The table collects publicly reported values from IEDM/VLSI disclosures, WikiChip, and TechInsights/SemiAnalysis teardowns; newest-node values are estimates (~) because foundries no longer disclose pitches and teardown numbers vary by ± 1–2 nm.

| Node (HVM year) | Device | Fin/sheet pitch (nm) | CPP (nm) | Min MP (nm) | HD cell height (nm) | Density (MTr/mm², HD library) |
|---|---|---|---|---|---|---|
| Intel 14 (2014) | FinFET | 42 | 70 | 52 | 399 | ~37.5 |
| Intel 10 / Intel 7 (2018 / 2021) | FinFET | 34 | 54 (60 relaxed) | 36 (M1), 40 (M0) | 272 | ~100 |
| Intel 4 (2023) | FinFET, EUV | 30 | 50 | 30 | 240 (HP only) | ~120–160 |
| Intel 3 (2024) | FinFET | 30 | 50 | 30 | 210 | ~1.1× Intel 4 |
| Intel 18A (2025) | RibbonFET + PowerVia | sheet | not disclosed (~50 est.; 45 in research) | 32 (M0) | 160 (5T HD), 180 (HP) | ~1.3× Intel 3 (Intel: "over 30%"), est. 200–240 |
| TSMC N16 (2015) | FinFET | 48 | 90 | 64 | 576 (9T) | ~29 |
| TSMC N7 (2018) | FinFET, DUV SAQP | 30 | 57 | 40 | 240 (6T) | ~91 |
| TSMC N5 (2020) | FinFET, EUV | 28 | 51 | 30 (M0 28) | 180 (6T) | ~138 measured / 171 claimed |
| TSMC N3E (2023) | FinFET, FinFlex | 26 | 48 | 23 | ~150–170 (2-1 fin) | ~200–215 |
| TSMC N2 (2025) | Nanosheet, NanoFlex | sheet | ~45 | ~23–25 | ~1.15× N3E | ~230–250 |
| TSMC A16 (2026) | Nanosheet + SPR | sheet | ~45 | ~23 | 1.07–1.10× N2 | ~250–270 |
| Samsung 7LPP (2018) | FinFET, EUV | 27 | 54 | 36 | 243 (6.75T) | ~95 |
| Samsung 5LPE (2020) | FinFET | 27 | 54 | 36 | 216 (6T) | ~127 |
| Samsung 3GAE / SF3E (2022) | MBCFET (3 sheets) | sheet | ~45–48 | ~28 | ~172 | ~150 (1.19× 5LPE) |
| Samsung 3GAP / SF3 (2024) | MBCFET | sheet | ~45 | ~28 | ~172 | ~190 claimed (Samsung claims 35% area reduction vs 5LPE, i.e. ~1.5×) |

The Device column uses names that are explained later: FinFlex (Section 4.2), MBCFET, RibbonFET and NanoFlex (Section 6.1), PowerVia and SPR, the two backside-power schemes (Section 7.3).

Two lessons jump out. First, Intel 10 nm (2018) and TSMC N7 (2018) are the same density class; Intel 7 is a rename of 10 nm Enhanced SuperFin, made to align the marketing name with TSMC's. Second, the density gain per node has fallen from 2× (N16 → N10 → N7) to ~1.15× (N3E → N2). CPP has hit its floor and MP is limited by resistance and EUV double patterning, so the remaining density lever is cell height. Every row of cells has a V_DD wire running along its top edge and a ground wire along its bottom edge, the **power rails**, and they occupy about two of the six tracks; if power arrives from below the wafer instead (backside power, Section 7.3), those two tracks can go. That, and CFET (which stacks n over p, Section 7.2), are the next steps.

> **Worked example: transistor density from CPP, MP, and cell height.**
> Estimate the NAND2 density for TSMC N7: CPP = 57 nm, MP = 40 nm, 6-track cell.
> Cell height = 6 × 40 nm = 240 nm. A NAND2 is 3 CPP wide = 171 nm.
> NAND2 area = 171 nm × 240 nm = 41,040 nm² = 0.0410 µm². It contains 4 transistors (two gate lines, each crossing the PMOS strip and the NMOS strip, Section 2.1), so NAND2 density = 4 / 0.0410 µm² = 97.5 MTr/mm².
> A scan D flip-flop with ~24 transistors in ~20 CPP: area = 1,140 × 240 = 273,600 nm² = 0.274 µm², density 87.7 MTr/mm².
> Intel-formula density = 0.6 × 97.5 + 0.4 × 87.7 ≈ 93.6 MTr/mm², a good match to the 91.2 MTr/mm² figure quoted for N7 HD.
> Repeat for N5 (CPP 51, MP 30, 6T = 180 nm): NAND2 = 153 × 180 = 27,540 nm² → 145 MTr/mm². TechInsights' measured value on Apple silicon was ~138 MTr/mm²; TSMC's 171 MTr/mm² claim used a 1.8× scaling factor from N7 that assumed the tightest library.

> **Worked example: transistors on an 800 mm² die.**
> An AI accelerator die of 800 mm² on a 5 nm class process: at the 138 MTr/mm² library peak it could hold 800 × 138 M = 110 billion transistors. NVIDIA's H100 (TSMC 4N, an N5-derived process tuned for NVIDIA; 814 mm²) holds 80 billion, i.e. 98 MTr/mm², ~70% of peak. The gap is real and structural: ~30–40% of the die is **SRAM** (static random-access memory, the on-chip cache, whose six-transistor bit cell is not on the logic scaling curve), 10–15% is **I/O** (the circuits that drive signals off the chip), **HBM PHYs** (the physical-layer interfaces to the stacked high-bandwidth memory next to the die, Module 17) and analog blocks that use much larger devices, and logic placement rarely exceeds 70–80% utilization because of routing congestion and the power grid. On N3E at ~210 MTr/mm² peak the same die could hold ~170 B at peak, or ~115–125 B at a realistic 70%. For a 2025 comparison, NVIDIA's Blackwell puts ~104 B transistors on each of its two reticle-sized dies (as large as a scanner can expose in one shot, Module 07) on the N4P-derived 4NP process (~), the same ~100 MTr/mm² effective class as H100.

> **What can go wrong: claimed versus measured density.** A foundry's density claim is a library number: the tightest cell, 100% utilization, and a scaling factor applied to the previous node. A teardown is a measurement on a real product. For N5 the claim was 171 MTr/mm² and TechInsights measured ~138 on Apple silicon, a 20% gap, and across recent nodes the teardown houses have found measured densities landing 15–25% below the claims. The engineer's habit is to ask which library, at what utilization, and whether the number was measured or chained from a "1.8× over the previous node" statement. The numbers for N3E, N2, A16 and Intel 18A in the table are chained estimates and should be read that way.

> **Why it matters downstream:** MTr/mm² times a realistic utilization tells you how big a die a given design needs, and die area drives everything in the back half of this course: the number of dies per 300 mm wafer, the yield (a fixed defect density kills a larger fraction of large dies, Module 13), whether the design must be split into chiplets (Module 17), and ultimately cost per chip (Module 20). A 15% density gain per node, against a 50% wafer-price increase, is the arithmetic behind the industry's cost anxiety.

## 3. The Planar Era: Strain and HKMG

### 3.1 90 nm: strained silicon (2003)

Why strain: by 90 nm the classic levers were nearly spent, and the industry needed more current from the same geometry. Silicon's mobility is not a fixed constant of nature; it depends on the exact spacing of the atoms, and you can change that spacing by pulling or squeezing the crystal. Intel's 90 nm process (Prescott, 2003–2004) was the first to ship **uniaxial strain**, strain applied along one direction, the direction of current flow. Two techniques, still used today:

- **Embedded SiGe source/drain for PMOS.** After gate and spacer formation the PMOS source/drain (S/D) regions are etched out (~60–80 nm recess) and refilled by **selective epitaxy** (epitaxial growth that **nucleates**, that is, forms its first few atomic layers and starts growing, only on exposed silicon and not on the surrounding oxide or nitride) with Si_{1−x}Ge_x, a silicon crystal in which a fraction x of the atoms are germanium. Germanium's **lattice constant**, the repeat spacing of atoms in the crystal, is 4.2% larger than silicon's (0.543 nm), so SiGe forced to match the silicon lattice wants to expand and squeezes the channel between the two S/D regions, putting it under **compressive** strain along the current direction; this lifts hole mobility (see the box below). Intel used 17% Ge at 90 nm, 23% at 65 nm, 30% at 45 nm; today's SiGe:B source/drains (the ":B" means boron-doped during growth, "in situ", rather than implanted) are graded to 50–65% Ge with boron at ~1 × 10²¹ cm⁻³. That concentration is worth pausing on: silicon has 5 × 10²² atoms per cm³, so 10²¹ cm⁻³ means roughly 2% of all atoms are boron, far beyond what equilibrium solubility allows, frozen in place by fast growth at low temperature. Gains: ~25% drive current at 90 nm, > 50% cumulative later.
