Repository: DicksonWu654/sand-to-gpu

# Sand to GPU

An in-depth, self-study course following silicon from quartz to an NVIDIA GPU rack. It explains the physics, chemistry, manufacturing equipment, supply chain, and engineering tradeoffs for a reader who knows programming and school science.

See the [global supplier coverage review](GLOBAL_COVERAGE_REVIEW_2026-09-14.md) for corrections to regional omissions, capability claims and policy framing, with primary sources and validation limits.

## Course tracks

- **Deep dive:** 22 modules, roughly 517,000 words, covering materials, wafer fabrication, transistors, memory, packaging, testing, GPU systems, and economics.

File: course/modules/12-interconnect-beol.md (part 1 of 4)
# Module 12: Interconnect: The Back End of Line

A leading-edge logic die contains on the order of 10¹⁰ transistors, and every one of them is useless until it is wired to the others. The wiring is the **back end of line (BEOL)**: roughly 15 to 18 stacked levels (as of 2025) of metal lines and vertical **vias** (a via is a vertical metal plug that joins a wire on one level to the wire directly above it), embedded in insulating **dielectric** (an electrical insulator; here a glass-like silicon oxide), built on top of the transistors after the **front end of line (FEOL)**, the transistor-making half of the flow, is finished. Added up, a large die carries tens of kilometers of wire. The tightest lines are ~12 nm wide, narrower than the **mean free path** of an electron in copper, the average distance it flies between collisions (~39 nm). The thickest are microns wide and carry amps of supply current.

The hard problem is this: transistors got faster with every node, but wires got slower. To switch a wire, the transistor driving it must push charge onto it (the wire's **capacitance**, C, is the charge it stores per volt) through the wire's **resistance**, R; the product R × C is a time, the time to fill the bucket (C) through the straw (R). When you shrink a wire's width and pitch together, resistance per unit length rises roughly as the inverse square of the width while capacitance per unit length barely changes, so the delay of a wire of given length goes up with every node. Since the late 1990s the industry has fought this with a new conductor (copper), new insulators (**low-k**: dielectrics that store less charge, so less C), a completely different way of patterning metal (**damascene**: inlaying metal into grooves carved in the insulator, explained below), and now a third generation of conductors (cobalt, ruthenium, molybdenum) and a relocation of the entire power grid to the back of the wafer. The BEOL is now about half of all process steps in a logic flow, roughly a third of wafer cost, and the dominant term in the delay of most signal paths.

This module walks through how the stack is built, layer by layer, and why. By the end you will be able to explain why wires got slower, how one damascene level is built, why copper is being pushed out of the bottom layers, and why the power grid is moving to the back of the wafer.

## Before you start

- **Resistance and resistivity** (school physics). A conductor's resistance is R = ρL/A: length L, cross-sectional area A, and ρ the **resistivity**, a property of the material rather than the shape (the resistance of a 1 m cube of it). Resistivity is quoted in microohm-centimetres, µΩ·cm; 1 µΩ·cm = 10⁻⁸ Ω·m. Copper is 1.68 µΩ·cm, aluminum 2.65.
- **Capacitance and dielectric constant** (Module 06). Two conductors separated by an insulator store charge Q = CV. The insulator's **dielectric constant k** multiplies C: vacuum is 1, silicon dioxide 3.9. R × C has units of seconds: it is a charging time.
- **The transistor you are wiring** (Module 11). A transistor has three terminals: source, drain and gate. When Module 11 ends, the source/drain **epitaxy** (crystal-grown, heavily doped raised source and drain regions) and the replacement metal gate are finished and the wafer is ready for contacts. Logic is built from **standard cells**, pre-designed gates laid out in fixed-height strips.
- **Deposition families** (Module 06). **PVD** (sputtering) knocks atoms off a target and is line-of-sight: it coats what it can see. **CVD/PECVD** lets gases react on the surface, plasma-assisted at ~300 to 400 °C, and is roughly conformal. **ALD** lays down one atomic layer per gas cycle and coats every surface, however deep, equally.
- **Plasma etch** (Module 09). Ions plus a reactive gas remove material downward, and only when the reaction product is volatile enough to be pumped away. **Selectivity** is how much faster the target etches than the mask or the layer below; a **hard mask** is a tough film that takes the pattern from the resist.
- **Lithography vocabulary** (Modules 07, 08). **Pitch** = line width + space, the centre-to-centre distance between neighbouring lines. **EUV** (extreme ultraviolet, 13.5 nm light) versus **193 nm immersion (193i)** versus the older **KrF** (248 nm) and **i-line** (365 nm) scanners; **double patterning** (SADP, LELE) splits one tight pattern across two exposures; **overlay** is how precisely one layer lands on the one below; **depth of focus** is the height range over which the image stays sharp; **stochastic defects** are random missing or merged features from photon shot noise in EUV.
- **CMP** (Modules 03, 11). Chemical mechanical planarization: a spinning pad and a chemical slurry flatten the wafer. You met it at shallow trench isolation and at the gate.
- **Diffusion and activation energy** (Modules 02, 10). Atoms hop between lattice sites at a rate proportional to exp(−E_a/kT), where E_a is the energy hill of the hop in **electron-volts** (eV, the energy an electron gains falling through 1 V), k Boltzmann's constant (8.617 × 10⁻⁵ eV/K) and T the temperature in kelvin. Deposited metals are not single crystals but mosaics of small crystals called **grains**, separated by **grain boundaries**.
- **Node names** (Module 00). TSMC N5, N3, N2 and A16; Intel 4, 3 and 18A. In this module "1× pitch" means the tightest metal pitch of the node; a "2× level" has twice that pitch.


**How to read the numerical examples.** Public product specifications and dated company statements are attributed where checked. Unattributed geometry, recipe, yield, throughput and price ranges are representative teaching assumptions or reported estimates, not disclosed production data. They illustrate a mechanism or a calculation; applying them to a named chip requires its process, configuration, date and measurement definition. The accompanying review identifies remaining evidence gaps.

## Why Interconnect Became the Bottleneck

Picture the designer's problem. A signal leaves a transistor on one side of a 5 mm die and must reach a transistor on the other side. The transistor itself switches in a few picoseconds; the wire, if it were a single unbroken 5 mm line on a tight level, would take longer than a whole clock cycle to settle. Every generation makes the transistor a little faster and, if nothing else is done, the wire a little slower, because the wire is shrunk in width and height along with everything else while the die is not getting smaller. This section puts numbers on why, and on what it forces.

> **Intuition: a chain of buckets and straws.** A long wire is not one bucket filled through one straw; it is a chain of many tiny buckets, each fed through its own tiny straw from the one before it. The far end fills last, and it fills slowly because the charge has to pass through every straw on the way. Double the length and you double the number of buckets (C) and the number of straws in series (R), so the fill time goes up four times: delay grows as L². And here is the trap of scaling: shrink every dimension by half and each plate of the capacitor is half as big but half as close to its neighbour, so the capacitance per unit length does not change. Only the straw gets narrower.

### RC delay

Treat the whole wire as one resistor feeding one capacitor (a **lumped** model) and the far end charges exponentially with the school time constant RC (63 percent of the way after 1.0 RC), reaching half its final voltage after 0.69 RC (ln 2 × RC). Spread the R and C evenly along the wire (a **distributed** model) and the far end reaches half its final voltage after only ~0.38 × R_total × C_total, because the charge that fills the near end of the wire never has to pass through the whole resistance; that is the 50 percent delay of a uniform distributed RC line, a like-for-like comparison with the 0.69 RC above. (The **Elmore estimate**, a common design shortcut that adds up, for each segment of the wire, its resistance times all the capacitance beyond it, gives 0.5 RC for the same line: deliberately a little pessimistic, but easy to compute for any branching net.) The constant matters less than the scaling: both R and C are proportional to L, so wire delay grows as L². An **unbuffered** wire is one with no amplifying stage inserted along its length.

Resistance per unit length is:

r = ρ / (w × h)

where ρ is the resistivity, w the width and h the height (thickness) of the line. For a 20 nm wide, 40 nm tall copper line at an effective resistivity of 7 µΩ·cm (why it is not 1.68 comes next), r = 7 × 10⁻⁸ / (20 × 10⁻⁹ × 40 × 10⁻⁹) ≈ 90 Ω/µm before the barrier is subtracted; the worked example below does the full accounting and gets ~147 Ω/µm.

Capacitance per unit length for a line with neighbours at spacing s on the same level and dielectric of thickness t above and below is dominated by the lateral (line-to-line) term plus vertical terms; a workable estimate is:

c ≈ 2 ε₀ k (h/s) + 2 ε₀ k (w/t)

Each term is the school parallel-plate formula, C = ε₀ k × (plate area) / (gap), written per unit length: the first term counts the two side neighbours (the facing plates are the line sidewalls, height h, across the gap s; twice because there is a neighbour on each side), the second the levels above and below (plate width w across the vertical gap t; twice again). Here ε₀ is the permittivity of free space, 8.85 × 10⁻¹² F/m, and k is the dielectric constant of the insulator (how many times more charge it lets a capacitor store than vacuum: 1 for air, 3.9 for SiO₂, ~2.7 for a porous low-k). Put in the geometry of a tight level. h/s = 2, because tight lines are built with an **aspect ratio** (height divided by width) of h/w ≈ 2 and the space between lines equals their width, s ≈ w. w/t ≈ 0.33, because the dielectric between one level's lines and the next level's is the via-level thickness, ~60 nm, about three line widths. With k = 2.7 the two terms give ≈0.11 fF/µm, where 1 fF (femtofarad) is 10⁻¹⁵ farad. **Fringing fields**, the field lines that bulge out past the edges of each plate instead of running straight across the gap (so every line "sees" more of its neighbours than the parallel-plate count allows), roughly double it to the ~0.2 fF/µm (200 pF/m) that real stacks show. Because h/s and w/t are geometric ratios that stay roughly constant as everything shrinks together, capacitance per unit length has sat at about 0.2 fF/µm for two decades, almost independent of node. That number has a physical meaning: a 1 mm wire holds 0.2 pF, which at 1 V is 2 × 10⁻¹³ C, about a million electrons that the driving transistor must supply every time the wire toggles. Resistance per unit length, by contrast, doubles every time width and height are each shrunk by 0.7×, and that is before the resistivity itself starts rising.

### The resistivity size effect

> **Intuition: a corridor narrower than your stride.** A deposited metal is a mosaic of tiny crystals (**grains**) whose mismatched joints (**grain boundaries**) deflect electrons. In bulk copper a conduction electron flies ~39 nm between deflections by lattice vibrations (**phonons**, the thermal jiggling of the atoms), and that distance is its mean free path. A wire narrower than 39 nm is a corridor narrower than your stride: you hit the walls far more often than you would in a hall, and every wall hit that scrambles your direction is a lost step. A **specular** bounce is mirror-like and keeps the forward momentum (a smooth wall); a **diffuse** bounce sends the electron off in a random direction (a rough wall) and adds to the resistance. Copper against its barrier is, unfortunately, a rough wall.

Bulk copper has ρ = 1.68 µΩ·cm at 20 °C and a mean free path of about 39 nm at room temperature. When any dimension of the conductor approaches or drops below this, electrons scatter off the surfaces and the grain boundaries in addition to the phonons that limit bulk conductivity, and the effective resistivity climbs. Two classical models describe this:

- **Fuchs-Sondheimer** surface scattering: a fraction (1 − p) of electrons hitting the surface scatter diffusely rather than specularly. For copper against its tantalum nitride (TaN) barrier (the ceramic skin described just below), p is close to 0: nearly every surface collision is a resistive one.
- **Mayadas-Shatzkes** grain boundary scattering: each grain boundary reflects a fraction R_gb of incident electrons (a reflection coefficient, not a resistance; plain R stays reserved for resistance in this module), with R_gb ≈ 0.3 to 0.5 for copper. Because damascene lines are narrow trenches, grains cannot grow larger than the line width, so the grain boundary density scales inversely with width.

A reusable rule of thumb for the surface term alone is ρ_eff ≈ ρ₀ × (1 + ~0.4 × λ/w), with λ the mean free path and w the width. At w = 13 nm (the copper left in a 20 nm trench, see below) that is 1.68 × (1 + 0.4 × 3) ≈ 3.7 µΩ·cm from surfaces; grain boundaries roughly double it, to the measured 5 to 8 µΩ·cm for a 20 nm wide, 40 nm tall line, three to five times the bulk value. At 12 nm width it approaches 10 µΩ·cm.

There is a second penalty. Every copper line is wrapped in a **barrier** (tantalum nitride, TaN: a thin ceramic skin that stops copper atoms from wandering into the insulator) and a **liner** (a cobalt film that copper will stick to and spread on); both are explained in step 6 of the damascene flow. The 1.5 to 2 nm of TaN and 1 to 2 nm of cobalt needed on each sidewall and on the trench bottom carry almost no current (TaN is ~200 µΩ·cm, more than a hundred times copper) yet take up a fixed slice of the cross section. At a 20 nm trench width, ~6 to 7 nm of the 20 nm is barrier and liner: 35 percent of the width and ~40 percent of the cross-sectional area. The copper in that line is effectively a 13 × 36 nm conductor.

### The crossover

Process generations used to be named by their smallest drawn feature, so "0.25 µm" meant 250 nm lines. The famous chart from the 1997 National Technology Roadmap for Semiconductors showed gate delay falling monotonically with scaling while the delay of an aluminum/SiO₂ wire rose, with the two curves crossing around the 0.25 to 0.18 µm generations. That chart motivated the copper and low-k transitions; the curves have been re-crossing ever since. The yardstick of a node's speed is the **fan-out-of-4 (FO4) delay**: the time for an **inverter** (the simplest logic gate, whose output is the opposite of its input) to switch four copies of itself. At N3 it is under 10 ps (single-digit picoseconds), while an unbuffered 1 mm intermediate-level wire has a delay in the nanoseconds. Designers cope by inserting **repeaters** (buffers: an inverter pair placed mid-wire to re-sharpen the signal, which restarts the L² clock from zero) every 100 to 300 µm, by routing long signals on upper, wider layers, and by keeping most connections short. Nevertheless a substantial fraction of the standard cells on a modern **system-on-chip (SoC)**, a die that carries processor cores, memory and accelerators together, are repeaters and clock buffers whose only job is to fight wire delay, and interconnect is responsible for roughly half of **dynamic power**, the energy spent charging capacitances every cycle (proportional to C × V² × f), so wire capacitance is directly power. Both figures come from published mid-2000s studies, which put repeaters and clock buffers at ~10 to 30+ percent of cells and interconnect at roughly half of dynamic power; newer public numbers are scarce, because foundries and chipmakers treat them as proprietary.

Two naming conventions are needed for the worked example. **Pitch** is the centre-to-centre spacing of neighbouring lines, width plus space, and is the number lithography controls; at the tightest levels width and space are about equal, so a 40 nm pitch means ~20 nm lines with ~20 nm gaps. Metal levels are named **M1, M2, M3** and so on from the bottom up (with **M0**, the local interconnect, below M1), and the via between Mn and Mn+1 is **Vn**.

> **Worked example: RC delay of a 1 mm wire on a tight-pitch level versus M8.**
> Take a tight-pitch line at 40 nm pitch (N7-class, chosen for round numbers; at N3's 26 nm pitch every term below is worse): 20 nm drawn width, 40 nm height, spacing 20 nm. After 2 nm TaN and 1.5 nm Co on each sidewall and the bottom, the copper cross section is about 13 nm × 36.5 nm = 475 nm² = 4.75 × 10⁻¹⁶ m². Use ρ_eff = 7 µΩ·cm = 7 × 10⁻⁸ Ω·m. Then R = ρL/A = (7 × 10⁻⁸ × 10⁻³) / 4.75 × 10⁻¹⁶ ≈ 147 kΩ for 1 mm, i.e. ~147 Ω/µm. Capacitance at 0.2 fF/µm gives C = 200 fF. Distributed delay = 0.38 × 147 × 10³ × 200 × 10⁻¹⁵ ≈ 11 ns. That is a thousand FO4 delays; nobody routes a millimetre on M2.
> Now take an M8 line at a 4× pitch of 160 nm: 80 nm wide, 160 nm tall, copper cross section ~73 × 156 nm ≈ 1.14 × 10⁻¹⁴ m², ρ_eff ≈ 2.5 µΩ·cm. R ≈ 2.2 kΩ per mm, C ≈ 200 fF, delay ≈ 0.38 × 2.2 × 10³ × 2 × 10⁻¹³ ≈ 0.17 ns unbuffered. Split it into five 200 µm segments with a repeater between each: each segment's delay drops by 25× (L²) to ~7 ps, plus ~15 to 20 ps per repeater, giving ~0.1 to 0.13 ns total, and now the signal edge stays sharp. This is why the metal stack is hierarchical.

> **Why it matters downstream.** Wire capacitance sets dynamic power, and wire delay sets the number of repeaters; repeaters cost die area and power of their own. When Module 19 adds up the power budget of a GPU (graphics processing unit), a large share of the watts is wires being charged and the buffers that drive them, not the arithmetic units, and the interconnect stack chosen here is what fixes that share.

## Anatomy of the Metal Stack

Because delay grows as L², one size of wire cannot serve every connection: a short wire can afford to be thin and slow per unit length, a long wire must be fat. Modern logic therefore uses a **hierarchical** stack: many thin, tight-pitch layers at the bottom for local wiring inside standard cells and between neighbours, progressively wider and thicker layers above for longer signals, and very thick layers at the top for power distribution and clock trees. Pitch multiples are quoted relative to the minimum pitch: 1×, 1.5×, 2×, 4×, and so on.

> **Intuition: streets, arterials and highways.** A city does not connect every house by highway. Houses sit on narrow streets (M0 to M2: slow per kilometre, but the trips are short), streets feed arterial roads (M3 to M10), and long trips ride highways (the global levels) with on-ramps (vias) at each change of scale. Power is the water main: it enters from the top through the widest pipes and steps down through every level to reach each cell. Backside power delivery, at the end of this module, is the decision to run the water mains under the city instead of over it.

A representative stack for a TSMC N3-class process (the exact numbers are proprietary and vary between N3B, N3E, N3P and their design rule variants; treat these as typical rather than exact) looks like this:

| Level | Count | Pitch | Line thickness | Litho | Conductor | Function |
|---|---|---|---|---|---|---|
| Contact / M0 (MOL) | ~1 to 2 | ~23 to 26 nm | ~30 to 40 nm | EUV, double-patterned | Cu (Co-lined) or Ru; Co/W plugs | Connects S/D and gate; local cell routing |
| M1 to M2 (1×) | ~2 | ~26 to 30 nm | ~40 to 50 nm | EUV single or double | Cu with Co (or, per TSMC's N3 disclosure, an "innovative", reportedly Ru, liner) and Co cap | Cell-internal and cell-to-cell routing |
| M3 to M6 (1.5× to 2×) | ~4 | ~40 to 60 nm | ~60 to 100 nm | EUV or 193i SADP | Cu | Block-level signal routing |
| M7 to M10 (2× to 4×) | ~4 | ~80 to 130 nm | ~130 to 250 nm | 193i | Cu | Long signals, local power straps |
| M11 to M14 (semi-global) | ~3 to 4 | ~200 to 400 nm | ~300 to 600 nm | 193i / KrF | Cu | Clock trunks, power mesh |
| M15 to M17 (global) | ~2 to 3 | ~0.8 to 2 µm | ~1 to 3 µm | KrF / i-line | Thick Cu | Power and ground grid, I/O |
| AP / RDL | ~1 | ~10 to 30 µm | ~1.5 to 3 µm | i-line | Al-Cu or thick Cu | Pads, bump redistribution |

Key to the table: **193i** is the 193 nm immersion **deep ultraviolet (DUV)** scanner (Module 07); **SADP** is self-aligned double patterning, a spacer trick that halves the pitch of one exposure (Module 07); **LELE** (used below) is litho-etch-litho-etch, two exposures interleaved on the same layer (Module 08); **KrF** (248 nm) and **i-line** (365 nm) are older, cheaper scanners for the coarse layers; **S/D** is source/drain; **AP** is the aluminum pad layer and **RDL** the redistribution layer, both described in The Top of the Stack; **MOL** is the middle of line, next.

A few landmarks anchor the table (all as of 2025). TSMC N5 has a minimum metal pitch of 28 nm on M0; N3 tightened this to ~23 to 25 nm, and N2 is reported to be in the same range, with EUV double patterning (LELE) used on M0 and via layers. Intel 4 runs M0 at 30 nm, relaxed to 36 nm in the experimental Intel 4-derived PowerVia demonstrator (PowerVia is Intel's scheme for moving the power grid to the back of the wafer, explained in the Backside Power Delivery section) because power rails are no longer competing for space on the front side, and Intel 18A also sits around 32 nm. In total, TSMC N5 uses about 14 to 15 copper levels plus the aluminum pad layer; TSMC's N3 paper at **IEDM** (the International Electron Devices Meeting, the annual conference where foundries disclose their nodes) describes a 15-level stack, and the tallest N3/N2-class product stacks are reported at up to ~17 to 18 levels. Intel's experimental PowerVia vehicle combined Intel 4 transistors with a separate power/interconnect process; its reported 14 front-side layers plus 4 backside layers and an RDL do not define standard production Intel 4 or establish the stack of every Intel 18A product. Above ~80 nm pitch the layers are still patterned with 193 nm immersion because the cost per layer is a fraction of EUV, and the litho tool mix in a fab reflects this: a handful of EUV layers at the bottom, a dozen DUV layers above them.

### Middle of line (MOL)

Here is the problem the **middle of line (MOL)** solves. Every transistor has three terminals (source, drain and gate), there are ~10¹⁰ transistors, and each terminal must be reached through a contact whose footprint is on the order of 20 × 40 nm. Metal touching silicon does not conduct freely. At the junction the electrons face an energy step, the **Schottky barrier**, whose height (a few tenths of an eV) is fixed by which metal meets which semiconductor and cannot be doped away. An electron at room temperature cannot climb a step that tall, but if the step is thin enough, a few nanometres, quantum mechanics lets a fraction of the electrons pass straight through it: **tunnelling**, a purely quantum effect with no school-physics analogue, whose probability falls exponentially with the thickness of the step. The thickness of the step is the width of the **depletion region**, the slice of silicon at the junction that has been emptied of mobile carriers to balance the charge on the metal, and that width shrinks as the doping rises, because more dopant atoms per volume balance the same charge in a thinner layer. Degenerate doping of the silicon surface (~10²⁰ dopant atoms per cm³ or more) therefore squeezes the step to a few nanometres and makes it tunnel-transparent, and forming a **silicide** (a metal-silicon compound, here TiSi_x, grown by reacting a thin titanium film with the silicon) gives an intimate, oxide-free interface for the tunnelling to happen across. The quality of that interface is quoted as **contact resistivity**, resistance × area in Ω·cm², so dividing by the contact area gives the ohms of one contact. The MOL is built after the replacement metal gate (Module 11) and before the first damascene copper, and it is distinct from the BEOL in that it uses different metals (tungsten, cobalt, ruthenium rather than copper) and tolerates a different **thermal budget** (the total time-at-temperature a wafer can take before something already built on it degrades). The MOL can still see silicide anneals at ~500 °C; once copper and porous low-k are down, the ceiling drops to ~400 °C, above which copper diffuses through its barrier and the low-k loses its carbon.

> **Worked example: contact resistance.** The contact resistivity target is below ~1 × 10⁻⁹ Ω·cm². Over a 20 × 40 nm contact, area = 20 × 10⁻⁷ cm × 40 × 10⁻⁷ cm = 8 × 10⁻¹² cm², so R = 10⁻⁹ / 8 × 10⁻¹² ≈ 125 Ω per contact. That is comparable to the **on-resistance** of the transistor it feeds (the resistance between source and drain when the gate is fully on: of order a few hundred ohms up to ~1 kΩ for a small logic transistor, depending on how many fins or sheets wide it is), and there is a contact at each end of the channel, so the pair can rival the transistor itself. That is why the silicide interface is one of the biggest parasitic resistances in the whole device, and why every 2× in contact resistivity shows up directly in **drive current** (the current the transistor delivers when fully on, which sets how fast it can charge the wire hanging on its drain).

The pieces, in the order they are built:

- **Contact hole etch (self-aligned contact, SAC)**: the ~20 × 40 nm holes are cut through the ~50 to 100 nm of oxide that fills the space between neighbouring gates, an aspect ratio of ~3 to 5, at a gate pitch of only ~50 nm, by fluorocarbon plasma in a plasma etcher (Lam, TEL and Applied supply them; the reactor type is described in step 4 of the damascene flow below). At that pitch no lithography can place a hole between two gates with margin to spare, so the etch is made **self-aligned** (the hole's landing position is fixed by a structure already on the wafer rather than by how well the mask was aligned): the gate wears a silicon nitride cap and nitride spacers on its flanks, and the oxide etch is tuned to be ~10:1 or more selective to nitride, so a hole that overlaps a gate by a few nanometres stops on the nitride and lands only on the epitaxial source/drain between the spacers. The hole must reach the epi without gouging it and without leaving fluorocarbon polymer on its floor, because everything that follows sits on that surface; this is part of why the contact and V0 layers are among the most defect-sensitive features on the die (below).
- **Trench silicide contact**: after opening the contact to the epitaxial source/drain, a thin Ti layer (~3 to 5 nm) is deposited (PVD or ALD), capped with **titanium nitride (TiN)** (a hard, conductive ceramic used throughout the BEOL as a liner and mask), and annealed to form TiSi_x at the interface. Reaching ~10⁻⁹ Ω·cm² requires very high active dopant concentration at the epi surface.
- **Source/drain contact plug**: foundries call this layer CA (Intel-style) or MD (TSMC-style); you only need "source/drain contact". The hole is filled with a metal. For decades this was CVD tungsten from WF₆ (tungsten hexafluoride) + H₂ with a Ti/TiN adhesion layer that doubles as a **fluorine barrier** (WF₆ releases fluorine as it reacts, and free fluorine attacks the titanium silicide and the silicon beneath it, so a few nanometres of TiN must seal them off), on tools such as Lam's ALTUS. CVD tungsten grows inward from every wall and meets in the middle, leaving a **seam** (a weak, higher-resistance line down the centre). Starting around 7 nm class nodes, cobalt plugs (CVD Co from a cobalt carbonyl precursor on an Applied Endura/Volta chamber, with a thin TiN liner from ALD tools such as ASM's or Applied's, and a **reflow** anneal in which the cobalt is heated until it flows like solder into the hole) replaced tungsten in many flows because Co fills narrow holes without a seam and needs a thinner liner. The current direction is fluorine-free tungsten, ruthenium and molybdenum, discussed below.
- **Gate contact** (CB or MP in the same naming schemes): contacts to the gate metal, historically placed over isolation to avoid shorting to the source/drain contact. Intel's 10 nm process introduced **contact over active gate (COAG)** to reclaim that area. The picture: the gate wears a silicon nitride (SiN) hat and the source/drain contact a carbon-doped oxide (SiOC) hat, and an etch chemistry that removes one hat leaves the other, so a gate contact can land partly over the neighbouring contact without shorting to it. The cost is a self-aligned contact scheme with two cap materials that must etch selectively against each other.
- **M0 local interconnect**: the first level of horizontal wire, at the tightest pitch on the die (~23 to 30 nm), running perpendicular to the gates and used to strap source/drain contacts and gates inside the standard cell. At several foundries M0 is still copper with a cobalt liner; Intel 10 nm made M0 and M1 pure cobalt, and ruthenium is the leading candidate to replace both at N2/A16-class pitches (as of 2025).

Everything below M1 is patterned with EUV, often double-patterned, and the vias between M0 and M1 (V0) are among the most defect-sensitive features in the process because they are sub-20 nm holes that must land on sub-20 nm lines with a few nanometres of overlay margin.

> **What can go wrong.** *V0 opens*: an EUV stochastic defect leaves a via hole unprinted, and one **net** (one electrically connected set of terminals in the design) is simply not connected. *Contact-resistance tails*: an incomplete silicide reaction or a whisper of residual oxide under the titanium leaves a minority of contacts at several times the target resistance, which shows up as slow or leaky transistors. *COAG shorts*: if the two hats do not etch selectively enough, the gate contact touches the source/drain contact. All three are caught before any die is tested, by contact and via chains in the **scribe line** (the test strips between dies that the saw later cuts through; a chain is thousands of contacts in series, read as one resistance) and by e-beam voltage-contrast inspection, where an unconnected contact charges up under the electron beam and looks bright.

> **Why it matters downstream.** The M0 pitch and the number of M0 tracks that fit across a standard cell set the cell height (Module 11), and cell height times gate pitch is the area of every logic gate on the die. A tighter M0 is a denser chip; that is why M0 gets the most expensive lithography on the wafer, and why relaxing it (as backside power allows) is a big deal.

## From Aluminum to Copper

### The aluminum era

From the 1960s to the late 1990s interconnect was aluminum (usually Al with 0.5 to 1 percent Cu added to suppress **electromigration (EM)**, the slow drift of metal atoms pushed along by the current, which gets its own section below, and sometimes 1 percent Si to prevent **spiking**, in which aluminum dissolves silicon and punches a metal spike through the shallow junction beneath the contact). It was patterned **subtractively**: blanket-sputter a Ti/TiN/Al-Cu/TiN stack, lithographically define the lines, plasma-etch the metal with Cl₂/BCl₃ (aluminum chlorides are volatile), strip resist, deposit SiO₂ over and between the lines by PECVD or **high-density-plasma CVD** (HDP-CVD, a deposition that sputters as it deposits so it can fill narrow gaps; Module 06), planarize by oxide CMP, etch via holes, and fill them with CVD tungsten plugs (blanket W deposition followed by **etch-back**, a blanket plasma etch that removes the film from the field and leaves it only in the holes, or by W CMP). W plugs were needed because sputtered Al cannot fill a narrow hole; W from WF₆ deposits conformally. The flow is intuitive: deposit the metal everywhere, then etch away everything except the lines you want, as you would with any FEOL film.

Aluminum's problems were its resistivity (2.65 µΩ·cm bulk, 60 percent higher than Cu) and its electromigration resistance. Recall the **activation energy E_a**: the energy hill an atom must climb to hop to a neighbouring site, with the hop rate proportional to exp(−E_a/kT), so that every extra 0.1 eV of hill slows diffusion at 100 °C by ~20×. Aluminum's activation energy for diffusion is low, ~0.5 to 0.7 eV, so it fails at current densities of a few × 10⁵ A/cm². For scale (the Electromigration section does the arithmetic): 1 MA/cm² = 10⁶ A/cm² is only 8 µA in a 20 × 40 nm line, so a few × 10⁵ A/cm² is a couple of microamps in a tight wire, a current that ordinary signals and any power rail reach without trying. Its atoms also move under thermal stress to form **hillocks** (bumps that grow out of the line and can short to the level above). By the 0.25 µm generation both resistivity and electromigration had become limiting.

### Why copper, and why it cannot be etched

Copper has ρ = 1.68 µΩ·cm, and its electromigration activation energy in a damascene line is around 0.8 to 1 eV (interface-limited; lattice diffusion in bulk copper is ~2 eV), versus ~0.5 to 0.7 eV for aluminum, giving orders of magnitude longer life at a given current density. IBM announced the first production copper process (CMOS 7S, 0.22 µm; CMOS, complementary metal-oxide-semiconductor, is the logic family of Module 11, and 7S was IBM's process name) in September 1997, with Motorola close behind; TSMC and others followed within two to three years.

But copper cannot be dry-etched at practical temperatures. The plasma etch products that make aluminum etchable (AlCl₃ boils at ~180 °C) have no copper equivalent: CuCl and CuCl₂ have negligible vapor pressure below roughly 200 to 250 °C, and photoresist cannot survive those wafer temperatures, nor could the sidewalls be controlled. Copper also diffuses rapidly through silicon dioxide and silicon, where it creates **deep-level traps**, energy states in the middle of the band gap (the energy range that electrons in a semiconductor cannot normally occupy) that capture carriers and make junctions leak (Module 10), so it must be sealed on every side by a diffusion barrier. Both constraints pushed the industry to invert the process: instead of depositing metal and etching it away, etch the pattern into the dielectric first, fill with metal, and polish off the excess. This is the **damascene** process, named after the Damascus craft of inlaying metal into a carved surface. The **dual damascene** version patterns a via level and the line level above it into one dielectric stack, fills both in one metallization, and polishes once per level, halving the number of fill and CMP steps compared to a single-damascene via then single-damascene line.

## The Dual Damascene Flow, Step by Step

What follows is one metal level, roughly M2 through M6 on a current node. Repeat it ~15 times with different dimensions and you have a BEOL. Each level involves on the order of 30 to 40 individual process operations, which is why the BEOL accounts for roughly half of the ~1,000+ steps and ~a third of the cycle time of a leading-edge logic wafer. The table below is the whole level at a glance; the rest of this section walks through each row. Come back to it whenever you lose your place.

| Step | What happens | Tool | Material | Key number | Main defect | Main vendors |
|---|---|---|---|---|---|---|
| 1. Cap / etch stop | Seal last level's copper | PECVD | SiCN or AlN/AlO_x | ~10 to 25 nm, k ~5 | Pinholes, poor adhesion (EM) | Applied, Lam |
| 2. Low-k dielectric | Deposit the insulator for this level | PECVD + UV cure | Porous SiOC:H | k ~2.4 to 2.7; ~80 to 150 nm | Moisture uptake, cracking | Applied (Black Diamond), Lam, ASM |
| 3. Hard mask | Tough mask to survive the etch | PVD, PECVD | TiN over TEOS oxide | TiN ~15 to 35 nm | Stress, residue | Applied |
| 4. Litho and etch | Cut via and trench into the low-k | EUV/193i scanner; CCP etcher | Fluorocarbon plasma | ~100 to 300 nm/min | Misaligned via, missing via | ASML; Lam, TEL, Applied |
| 5. Clean | Remove residue, repair sidewalls | Single-wafer spin clean | Dilute organic strippers | Minutes | Residue, k rise | SCREEN, TEL; Entegris, EMD |
| 6. Barrier and liner | Seal and wet the cavity | Vacuum cluster (PVD, ALD, CVD) | TaN + Co (or Ru) | ~2 nm + ~1.5 nm | Discontinuous barrier | Applied (Endura) |
| 7. Seed | Conductive starting film for plating | Ionized PVD | Cu | A few nm to ~20 nm | Overhang, void | Applied (Endura) |
| 8. Electroplating | Fill via and trench from the bottom up | Plating cell | Cu sulfate + additives | ~0.4 g Cu; 1 to 3 min | Void, terminal effect | Lam (SABRE); Atotech/MKS, Qnity |
| 9. Anneal | Grow the grains | Furnace or hotplate | N₂/H₂ | 150 to 400 °C; R drops ~20 percent | Stress voids | Applied, TEL |
| 10. CMP | Polish back to the trench tops | Multi-platen polisher | Slurry, pad, BTA | 300 to 800 nm/min at 1 to 2 psi | Dishing, erosion, scratches | Applied (Reflexion), Ebara |
| 11. Cap and repeat | Seal and start the next level | PECVD (selective CVD Co first at EM-critical levels) | Co cap, SiCN | Queue time of hours | Oxidation before cap | Applied, Lam |

### 1. Etch-stop / capping layer

The previous level's copper, freshly polished, is covered with a dielectric **cap**, typically 10 to 25 nm of PECVD SiCN (silicon carbonitride, deposited from trimethylsilane and NH₃ at ~350 to 400 °C) or an aluminum nitride / aluminum oxide (AlN/AlO_x) bilayer at the most advanced nodes. This layer does three things: it seals the copper against oxidation and out-diffusion, it acts as an **etch stop** (a layer the next level's via etch removes much more slowly than the low-k, so the etch halts on it) and its interface with the copper is the dominant path for electromigration (below). Its k value (~4.5 to 5.5 for SiCN) is much higher than the low-k bulk, and it hurts more than its thickness suggests because it sits exactly between the top corners of neighbouring lines, where the lateral field is strongest; so it is kept as thin as possible, around 10 nm at N5-class nodes. Ten nanometres is about the floor: thinner films develop pinholes through which copper escapes, and a cap that does not adhere well to the copper makes the electromigration path faster.

### 2. Low-k dielectric

> **Intuition: what k actually measures.** Put an insulator in an electric field and its electrons shift a little toward the positive side and its atoms and bonds stretch and rotate; every such shift stores extra charge on the plates. The dielectric constant k is the sum of all that shifting. A **polarizable** bond is one whose charge moves easily in a field; lighter, stiffer, less polar bonds shift less; and an empty pore shifts nothing at all (k = 1). So there are only two ways down from SiO₂'s 3.9: swap polar Si-O bonds for stiffer, non-polar ones, or replace some of the solid with nothing.
