Repository: DicksonWu654/sand-to-gpu

# Sand to GPU

An in-depth, self-study course following silicon from quartz to an NVIDIA GPU rack. It explains the physics, chemistry, manufacturing equipment, supply chain, and engineering tradeoffs for a reader who knows programming and school science.

See the [global supplier coverage review](GLOBAL_COVERAGE_REVIEW_2026-09-14.md) for corrections to regional omissions, capability claims and policy framing, with primary sources and validation limits.

## Course tracks

- **Deep dive:** 22 modules, roughly 517,000 words, covering materials, wafer fabrication, transistors, memory, packaging, testing, GPU systems, and economics.

File: course/modules/13-metrology-inspection-yield.md (part 1 of 4)
# Module 13: Metrology, Inspection and Yield

A leading-edge wafer passes through roughly 1,000 to 1,500 process steps over three to four months. Any one of them can go wrong in a way that is invisible to the naked eye, to an optical microscope, and often to the tool that caused it. A 2 nm-class transistor has a gate length near 12 nm, a **nanosheet** (one of the stacked silicon ribbons that form its channel, Module 11) about 5 nm thick, and **vias** (the vertical metal plugs that join one wiring level to the next, Module 12) around 15 nm in diameter that must land on lines aligned to the layer below within about 2 nm. A single 30 nm particle landing before **metal-1** patterning (the lowest wiring layer) can short two lines and kill the **die** (one chip on the wafer) of a $30,000-class data-center GPU. By the time the wafer reaches electrical test at the end of the line, the mistake is three months old and has been repeated on every wafer that followed.

Process control answers three distinct questions with three distinct classes of tool, and confusing them is the most common beginner error:

- **Metrology** measures a parameter: how thick is this film, how wide is this line, how far is this layer shifted from the one below. The output is a number with an uncertainty, taken at a handful of predetermined sites (tens to a few hundred per wafer).
- **Inspection** finds defects: is there anything on this wafer that should not be there, or missing that should be? The output is a list of (x, y) coordinates with a rough size and signal strength. Inspection tools cover as much of the wafer as possible, as fast as possible, and do not initially know what they have found.
- **Review** classifies what inspection found: particle, scratch, bridge, missing contact, or a false alarm. A review tool revisits the inspector's coordinates, takes a high-resolution image, and a human or an algorithm labels it.

Behind all three sits **yield engineering**: the statistics that translate defect counts and parameter distributions into the fraction of dies that will work, and the detective work of tracing a loss back to the tool, chamber, and step that caused it. Process control is, by **capex** (capital spending on equipment), about one dollar in eight of a modern fab's tool budget, and it is the difference between a node that makes money and one that does not.

By the end of this module you will be able to explain why an ellipsometer needs a model before it can report a thickness; why a defect inspector never looks for defects but compares a die with its twin; why a 20 nm defect is invisible to light and visible to an electron beam, and why the electron beam is nevertheless too slow to replace light; how a defect density and a die area together fix the yield of a chip before it is designed; and why an NVIDIA GPU with a dozen dead cores is a perfectly good product.

## Before you start

- **Wafer, die, lot, FOUP, process flow** (Module 05). A 300 mm wafer carries hundreds of dies; 25 wafers travel together as a **lot** in a sealed **FOUP** (a plastic carrier box) through 1,000 to 1,500 steps over roughly three months.
- **Layers and pitch** (Modules 07, 12). A chip is a stack of patterned layers. **Pitch** is the repeat distance of a row of lines (one line plus one space); the tightest layers of a 2 nm-class node have pitches of roughly 25 to 45 nm.
- **Lithography vocabulary** (Module 07). **Resist** is the light-sensitive film that takes the pattern; **dose** is the light energy delivered to it, in millijoules per square centimetre (mJ/cm²); **focus** is how sharply the image lands; the **scanner** is the exposure machine; the **reticle** (or mask) carries one layer's master pattern and is printed field by field, each **field** about 26 × 33 mm; **OPC** (optical proximity correction) pre-distorts the mask pattern so the printed result comes out right.
- **EUV stochastics** (Module 08). Each 13.5 nm photon carries 92 eV, so a small feature is exposed by only thousands of photons and their random arrival can, by itself, leave a contact hole unopened.
- **Etch, deposition and CMP terms** (Modules 06, 09, 12). **Endpoint** is the signal that an etch has broken through; **over-etch** is the deliberate extra time after it; a **chamber** is the vacuum vessel in which one step runs and a **showerhead** the perforated plate that distributes gas over the wafer; **PVD, CVD and ALD** are the three deposition families; **CMP** (chemical mechanical planarization) polishes the wafer flat, with **dishing** (bowls polished into soft wide areas) and **edge exclusion** (the rim it cannot polish well) as its known weaknesses.
- **The transistor and its knobs** (Module 11). **Gate length** is the length of the channel the gate controls; **threshold voltage** is the gate voltage at which the transistor turns on; **on-current** sets speed and **off-current** (leakage) sets standby power. **FinFET** and **nanosheet** (gate-all-around) are the two modern transistor shapes.
- **Interconnect** (Module 12). Metal levels are numbered M1 upward; vias join them; copper is laid into trenches by **dual damascene** with a thin **barrier** and **liner** film that stop it diffusing; the insulator between wires is a **low-k dielectric**; the **scribe lines** are the streets between dies that are cut away at dicing. The **front end of line (FEOL)** is the transistor-making half of the flow, the **middle of line (MOL)** the contacts, and the **back end of line (BEOL)** the wiring.
- **Light as a wave** (school physics). Light has a **wavelength**; a material's **refractive index** says how much it slows light; **polarization** is the orientation in which the wave oscillates; **interference** is waves adding when in step and cancelling when out of step; **diffraction** is waves spreading out from edges and gratings.
- **Statistics**. The **mean** is the average; the **standard deviation σ** is the typical spread around it; the **3σ** convention quotes three standard deviations, within which 99.7% of a normal (bell-curve) distribution lies. The **Poisson distribution** describes counts of rare, independent random events; this module re-derives what it needs.
- **Fab software** (Module 05). The **MES** (manufacturing execution system) records every wafer's route through every tool and chamber; tools report to it over the **SECS/GEM** protocol; **monitor wafers** are blank wafers run through a tool purely to be measured.


**How to read the numerical examples.** Public product specifications and dated company statements are attributed where checked. Unattributed geometry, recipe, yield, throughput and price ranges are representative teaching assumptions or reported estimates, not disclosed production data. They illustrate a mechanism or a calculation; applying them to a named chip requires its process, configuration, date and measurement definition. The accompanying review identifies remaining evidence gaps.

## 1. Film Metrology: Measuring Thickness Without Touching

Start with why a fab cares about film thickness to a hundredth of a nanometre. The gate of a 2 nm-class transistor is a stack of films: about 1 nm of silicon oxide that forms on the silicon, then about 2 nm of hafnium oxide (the **high-k** gate insulator, a material that stores more charge per volt than silicon oxide, Module 11), then metal. The threshold voltage of the transistor depends on the thickness of those films, and its gate leakage depends on them exponentially: a 0.1 nm error in the oxide, a third of one atomic layer, shifts the threshold voltage measurably and can change leakage by tens of percent. Elsewhere in the flow, a low-k dielectric a few percent too thin raises wire capacitance, a barrier film too thin lets copper escape, and a resist film too thick shifts the printed line width.

There are hundreds of deposited films on a finished wafer, and each must be checked within seconds, without touching the wafer (anything that touches it adds particles or scratches), on a spot small enough to fit in the scribe line. That combination of tolerance, speed and non-contact is why the film-metrology workhorse is an optical instrument, and why its physics is worth understanding.

### Spectroscopic ellipsometry

> **Intuition: soap-film colours.** A soap bubble or an oil slick on a wet road shows bands of colour because light reflecting from the top surface of the film interferes with light reflecting from the bottom surface. Whether the two reflections add or cancel depends on the film's thickness compared with the wavelength, so each thickness has its own colour. Your eye reads that colour to perhaps 50 nm of thickness. An ellipsometer reads the same interference far more precisely, at many wavelengths at once, and adds a second handle that the eye lacks: it tracks how the reflection changes the light's polarization.

Some definitions first. **Polarization** is the orientation in which a light wave's electric field oscillates. When light hits a surface at a slant, the **plane of incidence** is the plane that contains the incoming and the reflected rays. Light polarized in that plane is called **p-polarized**; light polarized perpendicular to it is **s-polarized**. A surface reflects the two differently, and the difference is largest near the **Brewster angle** (about 75° from vertical for silicon), the angle at which p-polarized light is barely reflected at all. The **phase** of a wave is where in its cycle it is when it arrives; two waves of the same wavelength that arrive a fraction of a cycle apart are "out of phase," and their phase difference decides whether they add or cancel.

The workhorse for transparent and semi-transparent films is **spectroscopic ellipsometry (SE)**. Light reflecting off a surface at an oblique angle (65 to 75°, near silicon's Brewster angle) reflects with a different strength and a different phase for p and s. Each polarization has a **reflection coefficient**, r<sub>p</sub> and r<sub>s</sub>, that records both how much is reflected and how much its phase shifts. The measurement is their ratio:

ρ = r<sub>p</sub> / r<sub>s</sub> = tan Ψ · e<sup>iΔ</sup>

Here ρ (rho) is the ratio of the two reflection coefficients; **Ψ** (psi) is an angle whose tangent is the ratio of the reflected p and s amplitudes, so it records how much more the p-wave is dimmed than the s-wave; **Δ** (delta) is the difference between the phase shifts the two polarizations suffer, so it records how much their timing differs; and e<sup>iΔ</sup> is the mathematician's compact way of writing "a phase shift of Δ" (i is the imaginary unit, and the reader loses nothing by reading e<sup>iΔ</sup> simply as "shifted in phase by Δ"). What it means: the instrument reports two numbers, an amplitude ratio and a phase difference, at each wavelength, and both are changed by whatever films lie on the surface. For a thin oxide on silicon, adding ~1 nm of thickness changes Δ by roughly a few tenths of a degree (an order-of-magnitude figure; the exact sensitivity depends on wavelength and angle), and the tool resolves Δ to hundredths of a degree, which is where the sub-atomic repeatability below comes from.

A film stack changes Ψ and Δ because light reflecting from the top surface interferes with light from each buried interface, and the interference depends on thickness, wavelength, and two optical constants of each material: the **refractive index n**, which says how much the material slows light (1.46 for silicon oxide, about 3.9 for silicon at red light), and the **extinction coefficient k**, which says how strongly it absorbs (zero for glass, large for metals). "Spectroscopic" means the measurement is repeated across roughly 190 to 1,000 nm on production tools, with some extending into the vacuum ultraviolet below 150 nm (for thin high-k films) or the infrared to 2,500 nm (for thick or rough films). More wavelengths mean more independent equations to pin down more unknowns.

> **Intuition: precision, accuracy and TMU on a dartboard.** Throw ten darts. **Precision** (also called **repeatability**) is how tightly the ten cluster together, whatever they cluster around; the industry quotes it as 3σ, three standard deviations of repeated readings, so "0.01 nm 3σ" means 99.7% of repeat measurements of the same site fall within ±0.01 nm of their own average. **Accuracy** is how close the centre of the cluster is to the bullseye, the true value; it is set by the model and by reference standards, not by how steady the thrower's hand is. A tight cluster in the wrong place is precise and inaccurate, which is exactly what a wrong optical model produces. **Total measurement uncertainty (TMU)** combines both, plus **tool-to-tool matching** (whether a second tool of the same type, or the same tool next month, would put its cluster in the same place). Every metrology number in this module is quoted in this vocabulary.

The instrument is a broadband source (a xenon arc lamp or a laser-driven plasma), a polarizer that sets a known input polarization, the sample, a **rotating compensator** (a spinning crystal plate that cycles the reflected light through every polarization state tens of times a second, so the detector sees a wobbling signal whose shape encodes Ψ and Δ), an analyzer (a second polarizer), and a spectrograph that splits the light by wavelength onto a detector array. The tool extracts Ψ and Δ at every wavelength from the shape of that wobble in a fraction of a second. The spot is 25 to 50 µm across, larger than any device feature, which is why every film metrology site on a product wafer is a dedicated blank pad in the **scribe line**, the 60 to 80 µm streets between dies, cut away when the wafer is diced, where test pads and metrology targets live.

The key subtlety: the ellipsometer does not measure thickness. It measures Ψ and Δ, and thickness comes from **model fitting**. The engineer builds an optical model of the stack (substrate, interfacial oxide, film, roughness layer, ambient) and gives each layer a formula for how its n and k vary with wavelength, a **dispersion model** (there are standard ones for glassy insulators, for absorbing films, and for rough or porous layers that are treated as a mixture of material and air). The software then applies the **Fresnel equations**, the textbook formulas for how much light of each polarization reflects at each interface, to compute the Ψ and Δ spectra the model would produce, compares them with the measured spectra, and adjusts the free parameters (thicknesses, sometimes n and k) until the difference is as small as it can get. Thickness is the value of a fitted parameter, not a reading on a scale. Metrology recipes take weeks to develop and are validated against cross-section **TEM** (transmission electron microscopy, a microscope that images a sliced sample atom by atom; section 2).

> **What can go wrong.** *The model is wrong and the tool does not know it.* Suppose the recipe assumes a 0.8 nm interfacial silicon-oxide layer under the hafnium oxide but a process change has grown it to 1.1 nm. The fit still converges, the repeatability is still a beautiful 0.01 nm, and the reported hafnium-oxide thickness is simply wrong by a few tenths of a nanometre, because the software has assigned the extra optical path to the wrong layer. Nothing on the tool flags this. It is caught two ways: by the periodic TEM cross-check that every critical recipe carries, and, later and more expensively, by drift in the electrical test data of section 7, where threshold voltages move while the film metrology insists nothing has changed. The fix is a recipe revision with the interfacial layer freed or re-fixed at its new value, and every affected lot's thickness re-computed from its stored spectra.

The performance is extraordinary: for a thin thermal oxide, repeatability is on the order of 0.01 nm 3σ, far smaller than an atom; it is a statistical fit over many photons, not a physical resolution. Accuracy is limited by the model and reference standards to a few tenths of a nanometre. Tools: KLA's SpectraFilm and Aleris, Onto Innovation's Atlas, Nova's PRISM and i-series (Nova began with metrology integrated inside CMP tools). J.A. Woollam supplies research-grade instruments and much of the modelling expertise.

### XRR, XRF, four-point probe, FTIR

These four techniques are side notes, treated at lower depth: each fills a gap ellipsometry leaves, which struggles with metals (too absorbing for light to return from the bottom interface) and cannot separate thickness from density.

**X-ray reflectometry (XRR)** works because X-rays have a refractive index just below 1 inside matter, the opposite of light in glass. Because n is slightly less than 1, going from air into the film is for an X-ray what going from glass into air is for visible light: below a grazing critical angle the wave cannot enter the denser-looking medium and is totally reflected, the same total internal reflection you know from a prism, with the roles of the two media swapped. So at very shallow angles, below a **critical angle** of 0.2 to 0.4° from the surface, the beam reflects totally, like a stone skipping off a lake; above it, the X-rays enter the film and reflect from every interface, and those reflections interfere exactly as in ellipsometry but at an X-ray wavelength of 0.154 nm (the **copper K-alpha line**, the characteristic X-ray a copper target emits when bombarded with electrons). Sweeping the angle from 0 to about 5° produces a fringe pattern (**Kiessig fringes**) whose period gives thickness and whose decay gives roughness. Because the critical angle is proportional to the square root of the **electron density** (the number of electrons per unit volume, which is what X-rays actually scatter from and which rises and falls with the mass density), XRR reads density directly and so separates it from thickness.

> **Worked example: thickness from an XRR fringe period.** For a single film the fringes repeat in angle by about Δθ ≈ λ/(2t), so t ≈ λ/(2Δθ), with λ the X-ray wavelength and t the film thickness. Suppose the fringes are 0.20° apart (illustrative). Converting to radians, 0.20° = 0.20 × π/180 ≈ 0.0035 rad, so t ≈ 0.154 nm / (2 × 0.0035) ≈ 22 nm. A thicker film gives closer fringes; a 2 nm barrier gives fringes ~2° apart, which is why XRR handles very thin metals well.

XRR works on metals, high-k stacks, the ~2 nm tantalum nitride/tantalum **barrier** and cobalt **liner** that stop copper diffusing out of an interconnect line (Module 12), and the ~1 nm interfacial silicon-oxide layer that forms beneath a hafnium oxide gate (Module 11). It is slow (seconds to minutes per site), so it is used for qualification and sampling. **X-ray fluorescence (XRF)** uses a second effect: an atom hit by X-rays re-emits X-rays at energies unique to its element (its **characteristic lines**), so counting them gives composition (the germanium fraction in a silicon-germanium source/drain) and mass per unit area. Bruker (the former Jordan Valley line), Rigaku, and Malvern Panalytical supply combined XRR/XRF/XRD tools (XRD, X-ray diffraction, reads crystal structure).

The **four-point probe** is the oldest tool in the fab. It measures **sheet resistance**, the resistance of a square of a thin film measured between two opposite edges. The size of the square does not matter (a 1 cm square and a 1 mm square of the same film read the same, because a bigger square is both longer and wider by the same factor), so sheet resistance characterizes the film rather than the geometry; its unit is written "ohms per square". Four collinear tungsten-carbide tips at about 1 mm spacing press onto the surface; current flows through the outer pair, and voltage is read across the inner pair. Because the voltage tips carry almost no current, the resistance where the tips touch the wafer adds nothing to the reading, which is the whole point of using four tips instead of two. For a large thin sheet the geometry gives R<sub>s</sub> = (π / ln 2) · (V / I) = 4.532 · V / I ohms per square. It is a contact method, so it runs on **monitor wafers** (blank wafers run through a tool purely to be measured): the dose of an ion **implant** after the **anneal** that activates it, metal deposition, and **silicide** formation (the metal-silicon compound that makes a low-resistance contact; all three in Module 10). KLA's RS series (from Tencor) leads; non-contact **eddy-current** versions (which induce a circulating current in the film with a coil and sense its resistance without touching) exist for product wafers.

**Fourier-transform infrared spectroscopy (FTIR)** measures mid-infrared absorption from the vibrations of chemical bonds; each bond absorbs at its own frequency, quoted as a **wavenumber** in cm⁻¹ (waves per centimetre; 2,150 cm⁻¹ is light of wavelength ~4.65 µm). It measures hydrogen in **PECVD** silicon nitride (plasma-deposited nitride, Module 06; Si-H at 2,150 cm⁻¹ and N-H at 3,350 cm⁻¹, which control the film's stress and its tendency to trap charge), boron and phosphorus in **BPSG** (boron- and phosphorus-doped glass used as a filler), **interstitial oxygen** in Czochralski silicon (oxygen atoms trapped between silicon atoms during crystal growth, Module 02; 1,107 cm⁻¹), and porosity in low-k dielectrics (Module 12). It is fast and needs only a calibration curve.

> **Why it matters downstream.** A 0.1 nm error in the gate oxide, invisible to any inspection tool, shifts threshold voltage; a threshold-voltage shift changes the on-current of every transistor on the wafer; that changes the frequency of the ring oscillators measured in section 7; and that frequency decides which **speed bin** (the speed grade a die is sold as, decided by sorting tested dies by their maximum clock frequency; section 10) the finished dies fall into at test (Module 14) and therefore what they sell for. The straight line from a hundredth-of-a-nanometre film measurement to the price of a chip is the reason a fab spends millions of dollars on ellipsometers.

## 2. CD Metrology: Measuring the Width of a Line

**Critical dimension (CD)** is the width of a patterned feature: gate, fin, metal line, contact hole. It matters because the gate length sets the transistor's speed and its leakage: a gate 1 nm shorter switches faster but leaks more, and a gate 1 nm longer does the opposite, so a 1 nm drift in CD across a lot moves the whole lot from one speed bin to another (section 10). Holding CD to a few percent of a 20 nm feature means measuring it to a fraction of a nanometre, and doing so thousands of times a day on features that are smaller than the wavelength of any light that can be focused. Three technologies compete.

### CD-SEM

The **critical-dimension scanning electron microscope (CD-SEM)** is the reference tool. A **field-emission gun** (a sharp tungsten tip that emits electrons when a strong electric field is applied to it) produces a beam focused to about 1 to 2 nm and **rastered** (swept line by line, like an old television) across the feature. The **landing energy**, the energy with which each electron hits the wafer, is measured in **electron-volts (eV)**, the energy an electron gains crossing one volt, so a 500 eV beam is one accelerated through 500 V. It is deliberately low, 300 to 800 eV, so the beam neither penetrates far nor damages the resist. Primary electrons scattering in the top few nanometres eject **secondary electrons** (slow electrons, below 50 eV, knocked out of the sample's atoms) that are collected above the sample.

> **Intuition: why edges glow.** The beam does not stop at the surface; it excites a teardrop-shaped volume of material a few nanometres across, the **interaction volume**. On a flat top surface most of the secondary electrons generated in that teardrop are buried and never escape. On a sloped sidewall the surface cuts through the teardrop, so far more of the electrons made inside it are close enough to the surface to get out, exactly as a hillside catches more sun than a valley floor. The result is that a line appears as a dark plateau bordered by two bright edge peaks, and the CD is the distance between those peaks.

Turning that image into a number is the **edge-detection algorithm**, and its choices determine the answer. The tool averages the signal along the line into a profile, then applies a criterion: a threshold (edge where the signal crosses, say, 50 percent between baseline and peak), maximum slope, or a model-based library that compares the profile against **Monte Carlo** simulations (computer simulations that follow thousands of individual electrons through random scattering events) of lines of known geometry. Threshold is fast and robust but depends on the setting and the sidewall angle; model-based methods are more accurate but need a calibrated physics model. Either way, CD-SEM results are offset-calibrated against cross-section TEM.

Three physical problems plague CD-SEM at advanced nodes. **Charging**: on resist and oxide, which are insulators, the beam deposits charge that deflects subsequent electrons and shifts the apparent edge; tools mitigate with **pre-charge scans** (a fast, low-dose pass over the site that brings the surface to a steady charge state before the measuring scan, so the measurement is not taken while the charge is still building), **energy filtering** (accepting only secondary electrons within a narrow energy band, so that a shift in the surface potential, which shifts the whole energy distribution of the emitted electrons, does not change the collected signal), and landing energies near the point where secondary emission balances incoming current (below about 1 keV each incoming electron knocks out roughly one secondary, so the net charge left behind is close to zero). **Resist shrinkage**: **chemically amplified resists** (the standard resists for ArF, the 193 nm argon-fluoride laser of **deep-ultraviolet (DUV)** lithography, and for EUV, in which one photon triggers a chain of chemical reactions, Module 07) lose volume under the beam because the beam breaks polymer chains and the small fragments evaporate, so a 30 nm resist line may shrink 1 to 3 nm during the first measurement; fabs characterize the shrinkage curve and extrapolate to zero dose, or measure after etch. And the **precision-throughput trade**: more averaged frames means better precision but more shrinkage, more charging, and fewer sites per hour.

> **What can go wrong.** *Shrinkage read as a process drift.* A new resist batch shrinks faster under the beam; every measurement comes in 0.5 nm narrow, the control chart (section 8) alarms, and the lithography engineer trims dose to widen lines that were never narrow. *Charging that moves an edge.* On a thick oxide, charge builds during the scan and the second edge is imaged in a slightly different field from the first, so the line reads wide by a few tenths of a nanometre in one direction only. Both are caught by the same discipline: a dose-extrapolation check (measure the same site at two or three beam doses and extrapolate to zero), a post-etch measurement of the same feature (etched silicon does not shrink), and the standing TEM-derived offset for the recipe. The fix is a recipe change (lower dose, fewer frames, a different landing energy) and a re-characterized shrinkage curve.

Production CD-SEMs reach about 0.2 nm 3σ precision on an etched feature and measure on the order of a thousand sites per hour: vendors quote ~50 to ~100 wafers per hour when each wafer is measured at a handful of sites, and proportionally fewer wafers when more sites are needed. Hitachi High-Tech dominates (the CG series, currently the CG7300 generation introduced in late 2019, as of 2025) with well over half the market; Applied Materials' VeritySEM is the main alternative (KLA's eCD line was discontinued in the 2000s). Because the image is 2D top-down, a CD-SEM cannot easily see sidewall angle, **footing** (a flare at the base of a line), or a buried profile.

> **Worked example: is 0.2 nm precision good enough?** The conventional gauge rule is that a measurement tool's 6σ spread should consume no more than about 10% of the specification window (the **precision-to-tolerance ratio**). A CD-SEM with 0.2 nm 3σ precision has σ = 0.2/3 ≈ 0.067 nm, so 6σ ≈ 0.4 nm. Against a 20 nm gate with a ±2 nm specification (a 4 nm window) that is 0.4/4 = 10%, right at the ceiling: the tool is just good enough. A tool with 0.5 nm 3σ would have 6σ = 1.0 nm and eat 25% of the window, so a quarter of the tolerance would be spent on measurement noise before the process had varied at all. This is why CD metrology precision has had to fall faster than feature sizes, and why the specification for the tool is written in the same units as the specification for the transistor.

### Scatterometry / OCD

> **Intuition: guess the comb from its reflection.** Hold a fine comb under a lamp and the light it throws back depends on how tall, how wide and how sloped its teeth are. You cannot see the individual teeth, but if you know the physics of light well enough to compute the reflection for any guessed tooth shape, you can keep guessing shapes until the computed reflection matches what you see, and the shape that matches is your measurement. That is scatterometry.

**Optical critical dimension (OCD) metrology**, or **scatterometry**, does not image the feature at all. It measures the **specular** reflection (the mirror-direction reflection) from a periodic grating of the feature (a 30 × 30 to 50 × 50 µm target in the scribe line, or increasingly an in-die periodic region) as a function of wavelength and polarization, exactly like an ellipsometer, and solves an **inverse problem**: working backwards from the effect (the spectrum) to the cause (the shape). The forward model is **rigorous coupled-wave analysis (RCWA)**, which is simply the standard computer method for calculating exactly how a periodic structure reflects light of a given wavelength and polarization, for a given geometry: line width, height, sidewall angle, corner rounding, footing, underlayer thicknesses. A library of simulated spectra, or a real-time regression, finds the geometry whose spectrum matches.

Why a plain mirror reflection carries shape information needs a word of explanation. A grating throws light into a few sharp directions (the diffraction orders, treated properly in section 3), but for a grating whose pitch is smaller than the wavelength only the mirror-direction beam (the zeroth order) escapes at all; the sideways orders cannot propagate and die out within a wavelength of the surface. That one returning beam is not a simple mirror image, though: its strength and polarization at each wavelength are set by how the light rattled around inside the grating's teeth before leaving, so its spectrum depends on the teeth's width, height, slope and what lies beneath them. "Diffracted spectrum" below means that shape-dependent spectrum of the single returning beam.

The diffracted spectrum encodes the full 3D profile. One measurement returns fin height, fin width at three heights, and the recess depth of the oxide between the fins (after the fins are cut, the gaps between them are filled with oxide and the oxide is then etched back, or **recessed**, to expose the upper part of each fin; how far it is etched sets the fin's active height, so that depth is a first-order transistor parameter), with sub-nanometre precision, in under a second per site, with no charging, shrinkage, or vacuum. On a nanosheet transistor, built by growing alternating layers of silicon and silicon-germanium and later removing the silicon-germanium to leave three suspended silicon ribbons (Module 11), OCD is the only in-line tool that can report the thickness of each of the three stacked silicon channels and the SiGe layers between them. The catches: it needs a periodic target, and the inverse problem can be **ill-posed**, meaning several different causes give nearly the same effect, so the answer is ambiguous.

> **What can go wrong: parameter correlation.** A thicker underlying film and a slightly narrower line can produce almost the same reflection spectrum, so the fit can trade one against the other and report a line 0.5 nm narrower while the film has actually grown 0.5 nm thicker. The recipe developer detects this at recipe build (the fit's own statistics show the two parameters moving together) and cures it by fixing some parameters, adding physical constraints, or bringing in the value of one parameter from another tool: the film thickness from XRR, or the top CD from a CD-SEM, fed into the OCD model as a fixed or tightly constrained input. That is **hybrid metrology**: combining data from several tools in one fit. A nanosheet stack has too many parameters (three channel thicknesses, three **inner spacers**, the insulating pads between the sheets that separate each channel's gate from its source and drain, widths, sidewall angles, underlayers) for OCD alone to resolve unambiguously, and constraining even one of them from an independent measurement breaks the correlations and improves every remaining parameter. The value moves to the software platform; KLA, Nova, and Onto all sell hybrid frameworks.

Machine-learning models trained on measured spectra against reference data now handle the hardest structures. Nova (the OCD pioneer), KLA (SpectraShape), and Onto (Atlas) are the suppliers; Nova leads stand-alone OCD, KLA leads overall.

### CD-AFM and TEM

As a calibration side tool, **CD-AFM** (atomic force microscopy with a flared "boot" tip that reaches under overhanging sidewalls; Bruker's Dimension X3D) provides non-destructive sidewall measurements with **traceable** calibration, meaning its calibration runs in an unbroken chain back to a national standards laboratory, so two fabs' numbers agree. It is used mainly to calibrate CD-SEM and OCD. Scanning one surface with a physical tip is slower than collecting a whole optical image. Tip wear changes the apparent sidewall shape and creates a measurement bias, so a reference structure is checked before unknown samples and the tip is replaced or recalibrated when that reference drifts. A universal precision or wafers-per-hour figure would be misleading without the tip, structure and scan recipe.

**TEM and STEM** (transmission and scanning transmission electron microscopy, which pass a high-energy electron beam through a very thin sample) are the ground truth. A **focused ion beam (FIB)** tool (gallium or xenon plasma sources; Thermo Fisher Helios and Hitachi lead) carves a slice 50 to 100 nm thin from a chosen location, a **lamella**, thin enough that electrons pass straight through it; a needle-fine **micromanipulator** lifts it out and welds it to a support grid. A TEM (Thermo Fisher Spectra, Hitachi HF5000, JEOL) images it at atomic resolution, with **energy-dispersive X-ray spectroscopy (EDX or EDS)** mapping composition: the beam's electrons knock X-rays out of the sample's atoms, and each element emits X-rays at its own energy, so the spectrum says which elements are where. This is how the industry knows a 3 nm nanosheet is really 3.1 nm with a 0.6 nm interfacial oxide. It is destructive, takes hours per sample, and costs hundreds to thousands of dollars per cross-section, so it calibrates the in-line tools, debugs excursions, and supports **failure analysis (FA)** on dies that failed test. A large fab runs dozens of FIB/TEM systems around the clock.

> **Why it matters downstream.** Every CD-SEM and OCD recipe in the fab carries an offset derived from a handful of TEM cross-sections. If those lamellae were cut from an unrepresentative site (the wafer edge, a lot with an unusual film stack), the offset is wrong and every in-line CD number on the node inherits the error; the process will be centred on a false target and the transistors will be systematically fast or slow. That is why reference lamellae are cut from several sites on several lots, why the offset is re-verified after any process change, and why the metrology group treats its TEM samples like calibration weights.

## 3. Overlay: Aligning One Layer to the Next

**Overlay** is the positional error between a patterned layer and the layer beneath it. If metal-2 is shifted 3 nm relative to via-1, the vias partially miss the lines, resistance rises, and eventually the connection opens. It is worth separating two things a reader will otherwise conflate. **Alignment** happens during exposure: before printing each field the scanner looks at alignment marks printed in an earlier layer and positions the wafer so the new pattern lands on them (Module 07). **Overlay metrology** happens afterwards: it checks how well that alignment, plus everything alignment could not correct, actually worked. The "everything else" is long: distortion in the scanner's projection lens, drift of its wafer **stage** (the moving table that carries the wafer under the lens), errors in the **reticle** (the mask, the master pattern for one layer), warping of the wafer by **stressed films** (deposited layers that pull or push on the silicon, bending it by microns), and how the wafer was held flat on the **chuck** (the vacuum or electrostatic plate that grips it during exposure).

The **overlay budget** at a leading-edge node is roughly 20 to 25 percent of the minimum pitch of the most critical layers; for TSMC N2 and Intel 18A the total on-product tolerance for the tightest layer pairs is on the order of 2 nm 3σ, spread across the scanner's stage and lens, the reticle, wafer distortion from stressed films and chucking, and the metrology itself. The rule of thumb is that metrology uncertainty should consume no more than about 10 percent of the budget, so overlay tools need a **total measurement uncertainty (TMU)**, the dartboard combination of precision, accuracy and tool-to-tool matching from section 1, near 0.1 to 0.2 nm.

> **Worked example: an overlay budget as a root-sum-square.** Independent error sources do not add directly; they add as the square root of the sum of their squares, because errors of random sign partly cancel. Take an illustrative budget for one critical layer pair: scanner (stage plus lens) ~1.2 nm, wafer distortion ~1.0 nm, reticle ~0.6 nm, metrology ~0.3 nm, all 3σ. Total ≈ √(1.2² + 1.0² + 0.6² + 0.3²) = √(1.44 + 1.00 + 0.36 + 0.09) = √2.89 ≈ 1.7 nm, inside a 2 nm budget. Two lessons. Each contributor gets its own line and its own owner (the scanner vendor, the film group, the mask shop, the metrology group). And the metrology term, 0.3 nm, adds only 0.03 nm to the total because it enters squared; had it been 1.0 nm it would have pushed the total to 2.0 nm and used up the whole budget on its own. That is why metrology must be far smaller than the errors it measures, and why 0.1 to 0.2 nm TMU is a requirement rather than a luxury.

### Targets: box-in-box, AIM, and diffraction gratings
