Repository: DicksonWu654/sand-to-gpu

# Sand to GPU

An in-depth, self-study course following silicon from quartz to an NVIDIA GPU rack. It explains the physics, chemistry, manufacturing equipment, supply chain, and engineering tradeoffs for a reader who knows programming and school science.

See the [global supplier coverage review](GLOBAL_COVERAGE_REVIEW_2026-09-14.md) for corrections to regional omissions, capability claims and policy framing, with primary sources and validation limits.

## Course tracks

- **Deep dive:** 22 modules, roughly 517,000 words, covering materials, wafer fabrication, transistors, memory, packaging, testing, GPU systems, and economics.

File: course/modules/15-memory-dram-nand-hbm.md (part 1 of 4)
# Module 15: Memory: DRAM, NAND and HBM Manufacturing

A Blackwell B200 GPU can chew through roughly 8 TB/s of data (8 terabytes, 8 × 10¹² bytes, every second). No DRAM chip on a circuit board can feed that. A **DIMM (dual in-line memory module)**, the stick of memory chips that plugs into a server board, delivers ~50–70 GB/s as **DDR5** (the fifth generation of the standard DRAM interface); you would need well over a hundred of them, and the power spent just moving bits across the board would exceed the power of the GPU itself. The reason an AI accelerator works at all is that ~180–290 GB of DRAM sits within a few millimetres of the compute die, stacked eight, twelve or sixteen dies high and wired through with thousands of vertical copper **vias** (a via is a hole through a chip filled with copper, so that a signal can travel vertically through the silicon instead of out to the chip's edge). That product, **HBM (High Bandwidth Memory)**, is the single most supply-constrained component of the AI build-out after **CoWoS** packaging (TSMC's process for placing a GPU and its memory stacks side by side on a slab of silicon, Module 17), and it is made by a manufacturing flow that starts as ordinary DRAM and then becomes something closer to advanced packaging than to chipmaking.

This module covers the three memory technologies that matter for the GPU story. **DRAM (Dynamic Random-Access Memory)** is the working memory: one transistor, one capacitor, refreshed every few tens of milliseconds. **NAND flash** is the persistent storage: a charge-trapping transistor, now built as a vertical string hundreds of layers tall. **HBM** is DRAM re-engineered for stacking. In memory the **cell**, the smallest repeating structure that stores one bit (in DRAM one transistor plus one capacitor; in NAND one transistor whose gate holds trapped electrons), is the unit of design, not the transistor; cost per bit, not performance per watt, is the metric; and three companies, Samsung, SK hynix and Micron, make ~90% of the world's DRAM (as of 2025).

By the end you will be able to explain why a DRAM capacitor is ~1.2 µm tall and only ~20–35 nm wide; why 3D NAND is deposited as ~300 sacrificial layers and then carved rather than patterned; how an HBM stack is drilled, thinned to 30 µm and stacked; and why HBM costs 3–5× as much per bit as DDR5 and eats 2–3 wafers for every wafer of DDR5 bits.

## Before you start

- **A transistor is a switch** (Module 11). Current flows from its **source** terminal to its **drain** terminal only when the **gate** terminal is at least the **threshold voltage (Vt)** above the source; below Vt it is off, though never perfectly off.
- **A capacitor** (school physics) is two conductors separated by an insulator. The stored charge is Q = C × V, where C, the capacitance, rises with electrode area and with the insulator's dielectric constant and falls with insulator thickness. 1 fF (femtofarad) = 10⁻¹⁵ farad.
- **Pitch and half-pitch** (Modules 07, 08). Pitch is the centre-to-centre spacing of repeating lines; the half-pitch F is half of it, the line width when line equals space. Multi-patterning (**SAQP**, self-aligned quadruple patterning: print lines, then grow sidewall spacers twice to quadruple the line density) and **EUV** (13.5 nm light) are the two ways to print pitches below ~40 nm.
- **Deposition** (Module 06). **CVD/PECVD** grows films fast from reacting gases (plasma-assisted for PECVD); **ALD (atomic layer deposition)** grows them one atomic layer per gas cycle, so every surface, even the bottom of a deep hole, gets the same thickness.
- **Plasma etch** (Module 09). Ions accelerated straight down cut **anisotropic** (directional) holes. **Aspect ratio** is depth divided by width; **selectivity** is how much faster the target material etches than its neighbours; a **hard mask** is a tough film that carries the pattern into a deep etch that photoresist would not survive.
- **Copper wiring (BEOL)** (Module 12). The **back end of line** is the stack of copper wiring levels above the transistors, made by electroplating copper into holes and trenches and polishing the surface flat with **CMP** (chemical-mechanical polishing: grinding the wafer flat with a pad and a chemical slurry).
- **Yield and the gross-die formula** (Module 13). How many dies fit on a 300 mm wafer and what fraction of them work.
- **Wafer sort and known-good die** (Module 14). Every die is electrically tested before it is packaged; a bad die stacked into a multi-die package scraps the good ones with it.
- **Quantum tunnelling** (school physics reminder, used for NAND). An electron can cross a thin insulator it classically could not, with a probability that rises exponentially with the electric field across the insulator: negligible at ~0.5 V/nm, large at ~1 V/nm.
- **Thermal budget and thermal expansion** (Modules 06, 12). Metals and dopant profiles degrade above certain temperatures, so every step that comes after them is limited in time-at-temperature; and materials expand at different rates when heated (copper ~6× more than silicon per degree).


**How to read the numerical examples.** Public product specifications and dated company statements are attributed where checked. Unattributed geometry, recipe, yield, throughput and price ranges are representative teaching assumptions or reported estimates, not disclosed production data. They illustrate a mechanism or a calculation; applying them to a named chip requires its process, configuration, date and measurement definition. The accompanying review identifies remaining evidence gaps.

## 1. Why memory is a different business from logic

A logic fab (Modules 05–13) builds ~15–18 **metal layers** (the stacked wiring levels above the transistors) on top of a few hundred million transistors per mm², every one of which can be different. A DRAM fab builds a single, ferociously optimized structure, the memory cell, repeated tens of billions of times, and then wraps it in a modest amount of peripheral **CMOS** (the ordinary logic-transistor process). A 16 Gb DDR5 die has ~17.2 billion cells and only 3–4 metal layers. The cell array occupies 55–65% of the die; the rest is the **periphery**, the support circuitry around the array: **sense amplifiers** that detect the tiny stored signal, **decoders** that pick which row and column to access, **I/O** drivers that talk to the outside world, and the **seal ring**, a wall of metal around the die edge that keeps moisture out.

> **Intuition: a stadium, not a city.** Picture a DRAM die as a football stadium: tens of thousands of identical seats in identical rows (the array) with a small press box (the periphery) that decides which seat to look at. A logic die is a city: every building is different, and the streets between them (the 15–18 metal layers) are most of the construction. Everything about a memory fab follows from building seats, not buildings.

The consequences run through everything in this module:

- **Cost per bit is the only score.** DRAM and NAND are commodities with published spot prices. A 10% shrink in cell area that costs 12% more process steps is a loss. This is why memory makers adopted EUV years after TSMC, and why 3D NAND, which grows vertically with the same lithography, replaced planar NAND rather than shrinking it further.
- **The array is a periodic structure.** A **grating**, a pattern of identical parallel lines at one pitch, is what lithography does best: a single repeating pitch can be printed by interference-like patterns and multiplied by spacers, whereas the random shapes of logic cannot. The DRAM cell array is patterned at pitches (~25–30 nm word-line pitch, which is 2F in the cell layout of Section 3) that logic fabs only reach with SAQP or EUV, but with far simpler shapes.
- **The critical tools are different.** A leading-edge DRAM fab is dominated by ALD and **high-aspect-ratio (HAR)** dielectric etch, because the storage capacitor is a hole 40 times deeper than it is wide (a drinking straw 6 mm wide would have to be 24 cm long to match); a 3D NAND fab is dominated by PECVD (for the 300-layer oxide/nitride stack) and HAR etch (for the channel holes). Neither has much use for a 15-layer copper BEOL.
- **Volume dwarfs logic.** Industry DRAM **wafer starts** (wafers entering the line per month) are on the order of 1.6–1.9 million 300 mm wafers per month (as of ~2025), NAND similar; TSMC's total across all nodes is ~1.3–1.4 million.

## 2. The 1T1C cell and the sense amplifier

DRAM is the first of the three technologies, and Sections 2 to 8 walk through it from the cell upward: how a bit is stored and read, the transistor, the capacitor, the periphery, node naming and EUV, the roadmap, and the players.

The problem a DRAM cell solves is storing a bit as cheaply as possible. The static memory inside a processor (**SRAM**) holds a bit in a loop of six transistors, which is fast but large. The cheapest conceivable bit is a charge on a capacitor: a full capacitor is a 1, an empty one a 0, and one transistor acting as a switch is all it takes to connect the capacitor to the outside world. The price is twofold. The charge leaks away through the switch and through the insulator within a fraction of a second, so it must be periodically topped up; and reading the charge means sharing it with a wire, which empties the capacitor. Almost everything in DRAM design exists to manage those two problems.

A DRAM bit is stored as charge on a capacitor, gated by a single **access transistor**: the **1T1C cell** (one transistor, one capacitor). The transistor's gate is the **word line (WL)**, the wire that opens every switch in one row; its drain is the **bit line (BL)**, the wire that carries the data in and out of one column; its source is the capacitor's bottom electrode (the **storage node**). The capacitor's top electrode is a common **plate** held at **VDD/2**, half the chip's supply voltage **VDD** (~1.1 V for DDR5). Holding the plate at the midpoint means the thin capacitor insulator only ever sees ±VDD/2 rather than the full VDD, halving the electrical stress on it. A 12 fF cell charged to 0.55 V holds Q = C × V ≈ 6.6 × 10⁻¹⁵ coulombs, which is ~40,000 electrons: that is one bit.

To read a cell, the bit line is first **precharged** to VDD/2 and left **floating** (disconnected from every driver, so its voltage is set only by the charge sitting on it). Precharging to the same midpoint as the plate makes a stored 1 and a stored 0 move the bit line by equal and opposite amounts. The word line is then raised to open the transistor. It is raised not to VDD but to a boosted voltage **VPP**, because an n-type transistor conducts only while its gate is at least Vt (~0.5 V) above its source; with the gate at only VDD it could charge the capacitor to no more than VDD − Vt, a loss called the **threshold drop**. Where VPP comes from depends on the interface. DDR4 and DDR5 modules supply it from outside on a dedicated VPP pin (2.5 V for DDR4, 1.8 V for DDR5), and that rail feeds the word-line drivers. The chip also has on-die **charge pumps**, circuits that stack up capacitor charges to make a voltage above the supply (or below ground), which regulate that level and generate the other internal voltages the array needs, such as the slightly negative word-line *low* level (a few tenths of a volt below ground) that holds the access transistors firmly off between accesses; in interfaces with no VPP pin (LPDDR, whose 1.8 V VDD1 rail plays the same role) the pumps do the whole job from the ordinary supply. Either way the word line is driven to roughly the VPP level, ~1.8 V (DDR5) to ~2.5 V (DDR4), comfortably above VDD + Vt ≈ 1.1 + 0.5 = 1.6 V, so the access transistor passes a full VDD.

The storage capacitor Cs and the bit line now share charge. Cbl is the capacitance of the long bit-line wire plus the sense amplifier's input. Total charge is conserved, so for a stored 1

Cs × VDD + Cbl × VDD/2 = (Cs + Cbl) × Vfinal

and solving for the shift of the bit line away from VDD/2 gives

ΔV = (VDD/2) × Cs / (Cs + Cbl)

toward VDD if the cell held a "1" or toward 0 if it held a "0". It means: the signal is the cell's share of the total capacitance, and because the bit line is several times bigger than the cell, most of the stored voltage is lost in the sharing.

A **sense amplifier**, a cross-coupled pair of CMOS **inverters** (an inverter is a circuit whose output is the opposite of its input; cross-coupled means each one's output feeds the other's input) connected between this bit line and a **reference bit line**, is then enabled and amplifies the small difference to **full rail** (all the way to VDD on one side and 0 V on the other). The reference is a neighbouring bit line that was also precharged to VDD/2 but whose cells stayed closed, so it sits exactly at the midpoint.

> **Intuition: the sense amplifier as a tug of war.** Two inverters wired output-to-input are two teams, each pulling the other's rope the opposite way. When the amplifier is switched on, whichever side starts a few tens of millivolts higher makes its inverter pull the other side down, which makes that inverter pull the first side up harder, and within a few nanoseconds the higher side is at VDD and the lower side at 0. Positive feedback turns a 140 mV lean into a full-rail answer; it also means the amplifier will confidently amplify noise if the lean is too small.

Because charge sharing destroys the stored value, the sense amplifier's full-rail output is written back through the still-open word line before it is closed. This is the **destructive read** that makes DRAM "dynamic," together with the fact that the capacitor leaks and must be **refreshed** (read and rewritten) within its specified retention window. A conventional DDR example uses **64 ms**, reduced to 32 ms above 85 °C; the exact window depends on memory generation, device and temperature grade, so these values must not be applied to every HBM or DDR5 part. **JEDEC** is the industry body that writes the memory interface standards. Higher refresh activity consumes time and power. Why does the example need a bounded refresh window? Leakage through the off transistor and through the capacitor dielectric drains the ~40,000 electrons; a typical cell holds its charge for seconds, but the refresh interval must cover the leakiest **tail cells** among 17 billion, which is why retention testing at wafer sort (Module 14) is heavier in DRAM than in any logic product.

> **Worked example: the sense-amp signal.** A modern cell has Cs ≈ 12 fF. A bit line is a ~20 nm-wide tungsten line running past ~500–1,000 cells, with Cbl ≈ 30–40 fF including the sense-amp input. With VDD = 1.1 V: ΔV = 0.55 V × 12 / (12 + 35) ≈ 140 mV. Sense amplifiers need a margin above their offset (~20–40 mV from transistor **mismatch**: no two transistors are identical, because random variation in dopant count and dimensions gives each a slightly different Vt, so even a perfectly balanced amplifier has a built-in lean of tens of millivolts) plus noise from adjacent bit lines switching, so this example can adopt a 60–80 mV design margin, corresponding to roughly6–10 fF with the assumed loading. At3 fF the signal would be about43 mV, below that chosen margin. These are illustrative design assumptions; a different bit line, offset distribution or sensing scheme changes the minimum usable capacitance. This is why the capacitor cannot shrink with the cell footprint. Every DRAM node since ~2005 has therefore held Cs roughly constant at 10–20 fF while the footprint shrank from ~0.02 µm² to ~0.001 µm²; the only way to do that is to build upward.

> **What can go wrong.** *Tail-bit retention*: a few cells in a billion leak far faster than the rest, through a defect in the dielectric or a leaky access transistor, and lose their bit before the 64 ms refresh; they are found by retention screens at wafer sort and swapped for spare rows and columns (**redundancy repair**). *Variable retention time (VRT)*: a cell that flips at random between a good and a bad retention state, invisible in a single screen; the defence is on-die **ECC** (an error-correcting code that fixes single-bit errors, standard in DDR5). *Row hammer*: opening one word line many thousands of times within one refresh interval disturbs the charge in the neighbouring rows' cells (its physical origin is in Section 3); the fix is **target row refresh**, where the chip counts activations of each row and refreshes its neighbours early.

> **Why it matters downstream.** The doubling of refresh above 85 °C is the thermal tax HBM pays in Section 22: a stack squeezed against a 1,000 W GPU runs hot, refreshes twice as often, and loses bandwidth and power to its own housekeeping.

## 3. The buried word line and the 6F² cell

Section 2 needs one switch per cell, and the cell has to be as small as lithography allows: a rectangle roughly 25 by 38 nm at today's nodes that must also hold a contact down to the bit line and a contact up to the capacitor. A transistor built on the silicon surface at that size fails twice. Its channel would be too short to switch off cleanly: **short-channel leakage** is what happens when the channel is so short that the gate loses control of it, and current leaks even when the switch is nominally off, draining the capacitor. And its gate would occupy the very silicon that the two contacts (bit line and storage node) need. The 6F² cell only works because the access transistor is buried; this section explains the layout first, then the transistor that makes it possible.

Cell area is expressed in units of **F**, the minimum feature or half-pitch of the process; **F²** is the area of the smallest printable square, so a 6F² cell is a rectangle 2F by 3F. Early DRAM used an **8F²** cell; since the late 2000s (Micron first, at ~78 nm in 2006; Qimonda's buried-word-line 6F² cell followed in 2008 and became the industry template) the industry uses **6F²**: the cell is 2F along the bit line (one word-line pitch: lines F wide with F spaces) by 3F along the word line (one bit-line pitch, wider because a storage-node contact must fit between adjacent bit lines). In a 1β-class process (node names are explained in Section 6) with F ≈ 12–13 nm, a cell is ~25 × 38 nm ≈ 0.0010 µm², and a 16 Gb die packs its 17.2 billion cells into ~35–40 mm² of array on a ~60–70 mm² die.

The **buried word line (bWL)**, also called the **buried-channel array transistor (BCAT)** or **recessed-channel array transistor (RCAT)**, is made by etching a trench ~150–200 nm deep into the silicon along each word line (silicon etchers from Lam and TEL), lining it with gate oxide (~5 nm, thermally grown or by ALD from ASM or TEL) and a **titanium nitride (TiN)** **work-function metal** (the **work function** is the energy needed to pull an electron out of a metal; the gate metal's work function sets the transistor's Vt), filling it with tungsten (Lam or Applied Materials tungsten fill; at newer nodes a lower-resistance metal such as **molybdenum (Mo)** or **ruthenium (Ru)** is under evaluation), recessing the metal below the silicon surface, and capping it with **silicon nitride (SiN)**, a hard insulator. The source and drain are the two patches of silicon surface on either side of the trench (one under the bit-line contact, one under the storage-node contact), so electrons must travel down one trench wall, across the bottom and up the other wall. The channel therefore wraps around the bottom of the trench: a U shape. Two things are gained. The **effective channel length is ~2–3× the lithographic length**, which suppresses short-channel leakage, and the gate is below the surface, which reduces word-line-to-bit-line capacitance and frees the surface for the bit-line and storage-node contacts.

> **Intuition: bricks laid diagonally across two rails.** The **active areas**, the strips of silicon where transistors are made, surrounded by insulating oxide, are laid out as tilted islands (~20–30° off the word-line direction) so that each island crosses two word lines and one bit-line contact sits in the middle with a storage-node contact at each end. Picture bricks laid diagonally across two parallel rails: each brick touches both rails, and each brick's two ends are two cells sharing one bit-line contact in its centre. The tilt is what lets three contacts fit on one island without the island getting longer. Why: the island needs three contacts in a row, storage node, bit line, storage node. Lay it straight along the bit line and both storage-node contacts sit directly under that same bit line, with no room for the landing pads that carry them out to the capacitors above; lay it straight along the word line and it never crosses a second word line, so it holds only one transistor. Tilted, the island's middle still sits under a bit line for the shared contact, each end comes out from under the bit line into the gap between two neighbouring bit lines, where a storage-node contact and its landing pad fit, and the island still crosses two word lines, one per cell.

Above the transistor: the bit line (tungsten with a TiN liner on a **polysilicon** plug, ~20 nm wide, capped with SiN; polysilicon is silicon made of many small crystals, a conductor when heavily doped), then the **storage node contacts (SNC)** and **landing pads** that **fan out** (spread) from the tight SNC pitch to the capacitor bottoms. All of this sits under the capacitor in the architecture every current DRAM uses, **capacitor-over-bitline (COB)**: putting the capacitor above the wiring lets it be as tall as the process can make it without disturbing the transistor and bit line below. The older alternative, a trench capacitor dug down into the silicon, ran out of depth.

> **Worked example: cell area and dies per wafer.** At F = 12.5 nm a 6F² cell is 2F × 3F = 25 × 37.5 nm ≈ 940 nm² ≈ 0.00094 µm². The 17.2 billion cells of a 16 Gb die therefore occupy ~16 mm² of pure cell area; with the local sense amplifiers, word-line drivers and spare rows and columns that live inside the array blocks, the array is ~35–40 mm², and the die with its periphery ~60–70 mm², which is what allows ~900–1,000 gross dies per 300 mm wafer (Section 6). Two conventional ratios make that chain read as normal rather than surprising: **array efficiency** (array area over die area) is ~55–65%, as Section 1 said, and **cell efficiency** (pure cell area over die area) is only ~25–30% in modern DRAM, because inside each array block the sense-amplifier strips (one amplifier per bit line, each serving only ~500–1,000 cells, Section 2), the **sub-word-line drivers** that re-drive each segment of the resistive buried word line, the spare rows and columns for redundancy repair and the gaps between sub-arrays together take more area than the cells themselves. A 4F² cell (Section 7) at the same F would be 2F × 2F = 625 nm²: 33% fewer F² per cell, or 1.5× more bits per mm² of array with no change in lithography.

> **What can go wrong.** *Word-line-to-bit-line shorts*: the SiN cap over the buried gate is only tens of nanometres from the bit-line contact, and a thin or pinholed cap shorts a whole row to a column; found as row and column failures at sort. *Island CD variation* (**critical dimension, CD**: the printed width of a feature): the tilted islands are printed at the tightest pitch on the die (SAQP or EUV), and an island a few nanometres narrow has a weaker, leakier transistor, which shows up as a retention tail. *Adjacent-gate coupling*: the buried gates of neighbouring rows sit tens of nanometres apart in the same silicon, so toggling one word line thousands of times disturbs the charge in the cells beside it. This is the physical origin of row hammer (Section 2).

## 4. The storage capacitor

Section 2 set the requirement: ~10–20 fF from a cell whose footprint has shrunk ~20× since 2005. The only way to keep the electrode area while the footprint shrinks is to grow upward, and the result is the tallest, narrowest structure in any commercial chip. The capacitor is a cylinder or pillar ~1.0–1.5 µm tall and a few tens of nanometres across (~35 nm at the 1x/1y nodes, nearer ~20 nm at 1β; the pitch arithmetic is below), an aspect ratio of 40 or more, and there are ~17 billion of them on a die, each ~10–15 nm from its neighbours.

> **Intuition: a paper cup coated inside and out.** Picture a paper cup 1.2 µm tall and 35 nm across (the 1x/1y-class numbers of the worked example below), with the cup wall itself a 3 nm metal film. The capacitor's insulator is a 6 nm coating painted over the cup inside and out, and the top electrode is a second metal film over that coating, also inside and out. Every square nanometre of the cup's surface, both faces, stores charge; a shorter cup stores proportionally less, which is why height is the one dimension DRAM never gives up.

The dielectric is **ZAZ**: **zirconium dioxide (ZrO2)** / **aluminium oxide (Al2O3)** / ZrO2, deposited by ALD, with a total physical thickness of ~5–7 nm. Its **dielectric constant k** (the factor by which an insulator boosts capacitance over vacuum; silicon dioxide is 3.9) is ~35–40 for **tetragonal** ZrO2, the crystal arrangement of the material that has the high k. The **equivalent oxide thickness (EOT)** is the thickness of plain silicon dioxide that would give the same capacitance: a ZAZ stack with an EOT of ~0.5–0.6 nm "acts like" 0.55 nm of SiO2 while being physically ~6 nm thick, and 0.55 nm of real SiO2 would be about two atoms and would leak like a sieve. That is the whole point of a high-k dielectric. The thin Al2O3 (~0.5 nm, k ≈ 9) interlayer breaks the ZrO2 crystallinity to stop leakage along **grain boundaries**, the seams between crystal grains through which leakage current finds a path, at a small cost in overall k. Both electrodes are TiN deposited by ALD (titanium tetrachloride, TiCl4, plus ammonia, NH3, at ~400–500 °C), ~3–5 nm thick, chosen because it is conformal, conductive, and has a high enough work function (~4.7 eV; an **electron-volt** is the energy of one electron crossing one volt) to suppress electron injection into the ZrO2. The top electrode is thickened with doped **silicon-germanium (SiGe)** or **tungsten (W)** to form the common plate. Research capacitors use higher-k dielectrics (strontium titanate, SrTiO3, and hafnium-zirconium oxide ferroelectric/antiferroelectric stacks) and ruthenium or niobium electrodes; as of ~2025 ZAZ/TiN remains what ships.

**How ~17 billion of them fit.** There is exactly one capacitor per cell, so the average area per capacitor is the cell area of Section 3, whatever the pattern. The capacitors are laid out on a **hexagonal (honeycomb) grid**, the densest packing of circles, and for a hexagonal grid the centre-to-centre spacing a satisfies (√3/2) × a² = cell area, so a ≈ 1.07 × √(cell area). At a 1x node (F ≈ 19 nm, cell ≈ 2,200 nm²) that is ~50 nm; at 1β (F ≈ 12.5 nm, cell ≈ 940 nm²) it is ~33 nm. The gap between neighbouring bottom electrodes has to hold two ZAZ coatings, one on each neighbour (~4–6 nm each), plus the shared top electrode where the two sides merge (~3 nm), so it cannot be less than ~11–15 nm. At ~50 nm spacing a 35 nm cup leaves exactly that; at ~33 nm spacing the bottom electrode can only be ~20 nm across, and a 20 nm cup with two 3 nm walls and two 4–6 nm dielectric coats inside it has no hollow left: it is a solid **pillar** whose outer face alone stores the charge (the industry moved from hollow cylinders to pillars around the 1x–1y nodes for this reason). The area lost that way is bought back with more height, a slightly thinner EOT and a thinner electrode, which is why the aspect ratio keeps rising node after node.

> **Worked example: capacitance from geometry.** Start with 1x/1y-class geometry (~50 nm spacing). A cylinder capacitor ~1.2 µm tall with a 35 nm outer diameter and 3 nm-thick TiN bottom electrode has both inner and outer surfaces active (the mold is removed so the top electrode wraps outside too). Take the mean electrode diameter as ~30 nm: area A ≈ π × 30 nm × 1,200 nm × 2 (inside + outside) ≈ 2.26 × 10⁵ nm² = 0.226 µm². The capacitance is C = ε0 × 3.9 × A / EOT, where ε0 = 8.85 × 10⁻¹² F/m is the permittivity of free space, 3.9 is the k of SiO2 (used because EOT is expressed in SiO2-equivalent thickness) and A is the electrode area: C = 8.85 × 10⁻¹² F/m × 3.9 × 2.26 × 10⁻¹³ m² / 0.55 × 10⁻⁹ m ≈ 14 fF. That matches the 10–20 fF the sense amplifier needs, and shows why height cannot be given up: at 0.6 µm the same cell would be ~7 fF. Now shrink to 1β (~33 nm spacing): a ~20 nm solid pillar at the same 1.2 µm has only its outside face, A ≈ π × 20 nm × 1,200 nm ≈ 7.5 × 10⁴ nm², or ~5 fF at the same EOT, below the floor. Getting back to ~8 fF takes all three remaining levers at once: ~1.5 µm of height, an EOT nearer ~0.45 nm (which thins each ZAZ coat to ~4 nm and lets the pillar grow to ~22 nm in the same 33 nm) and the thinner electrode: π × 22 nm × 1,500 nm ≈ 1.04 × 10⁵ nm² → C ≈ 3.45 × 10⁻¹¹ × 1.04 × 10⁻¹³ / 0.45 × 10⁻⁹ ≈ 8 fF. These 1β figures are order-of-magnitude: vendors do not publish capacitor dimensions, and TechInsights cross-sections are the only public source.

Making it, step by step:

1. **Mold stack.** A ~1.2–1.6 µm stack of oxide, usually a fast-deposited **borophosphosilicate glass (BPSG)** (silicon dioxide doped with boron and phosphorus, which deposits fast and dissolves fast in HF) or **TEOS oxide** (silicon dioxide made by decomposing **tetraethyl orthosilicate**, Si(OC2H5)4, a liquid that is vaporized into a CVD chamber and breaks apart at ~400–700 °C into SiO2 and volatile fragments; it is cheap because the precursor costs little and the film grows at hundreds of nanometres per minute, against ~0.1 nm per cycle for ALD). Both are chosen for speed and for dissolving quickly in step 4, not for quality, because the mold is temporary. Into it go two or three thin **supporter** layers of SiN (~30–50 nm each) inserted at mid-height and at the top. These are the future scaffolding; the oxide is a temporary **mold** that will be dissolved.
2. **Hard mask and hole etch.** A thick amorphous-carbon or boron-doped carbon hard mask is patterned, with **DUV** (deep-ultraviolet, 193 nm) **immersion** lithography (a film of water between the lens and the wafer sharpens the image, Module 07) plus SAQP, or EUV at the newest nodes, with the hexagonal array of holes described above (~35 nm across at 1x/1y, ~20 nm at 1β). The mold is etched in a **capacitively coupled** fluorocarbon plasma (a plasma driven between two parallel electrodes, which gives the strong vertical ion acceleration a deep hole needs; Module 09; this is the DRAM analogue of the NAND channel-hole etch, at lower depth but tighter pitch). **Bowing** (the hole widens below the mask like a bottle), **twisting** (the hole wanders sideways into its neighbour) and hole-to-hole CD variation are the yield killers; the etch runs at cryogenic or low **chuck** temperatures (the chuck is the cooled plate holding the wafer) with high bias power. The HAR etchers come from Lam (Vantex, Flex) and TEL.
3. **Bottom electrode.** ALD TiN lines the holes; the top is removed by CMP or etch-back so each cylinder is electrically separate.
4. **Supporter open and mold removal.** The top SiN supporter is patterned with openings between cylinders, and the oxide mold is stripped in dilute **HF** (hydrofluoric acid, which dissolves oxide but not nitride or TiN), either wet or as HF vapour to avoid **capillary forces** (the pull of a liquid's surface tension as it dries between two close surfaces). The cylinders are now free-standing 40:1 pillars held only where they pass through the SiN supporter layers. Without supporters, surface tension during drying pulls neighbours together (**leaning** or **stiction**) and shorts them; the supporter concept, introduced around the 40–30 nm nodes, is what allowed capacitor aspect ratio to keep climbing.
5. **Dielectric and top electrode.** ALD ZAZ over every surface, then ALD TiN, then the SiGe/W plate fill. One ALD cycle pulses a metal-carrying molecule, the **precursor**, a molecule built to carry one metal atom into the chamber as a gas: **TEMAZ** (tetrakis(ethylmethylamino)zirconium) or **TDMAZ** (tetrakis(dimethylamino)zirconium), a zirconium atom holding four small nitrogen-carbon arms (**ligands**, the groups attached to the metal atom), for ZrO2; and **TMA** (trimethylaluminium, an aluminium atom with three methyl groups) for Al2O3. The arms make the molecule volatile enough to be carried as a vapour at ~50–100 °C and reactive enough to bond to a hydroxyl-covered surface and then stop, one molecular layer thick, which is the self-limiting behaviour ALD depends on. The cycle lets that layer stick, purges the excess, pulses ozone (O3) to burn the arms off and oxidize the metal, and purges again: ~0.1 nm per cycle at ~250–300 °C, so ~50–70 cycles for the ~5–7 nm ZAZ stack, with every surface getting the same thickness. The TiN electrodes grow much more slowly per cycle and take a few hundred cycles more, so the capacitor's films are several hundred ALD cycles in total. **Conformality** (equal thickness everywhere) inside a 40:1 hole is the reason ALD, not CVD, is the only option; a DRAM fab runs hundreds of ALD chambers (ASM, TEL, Jusung, Wonik, Eugene Technology are the main suppliers, with Samsung and SK hynix also buying from Korean tool makers they part-own).

> **What can go wrong.** *Leaning and stiction*: a supporter opened too wide, or a drying step with too much surface tension, lets neighbouring cylinders touch, shorting two cells; seen as paired-bit failures at sort and confirmed by cross-section **TEM** (transmission electron microscopy, imaging a slice thin enough for electrons to pass through). *Bowing and twisting shorts*: a hole that bulges or wanders into its neighbour shorts two bottom electrodes; screened in-line by **CD-SEM** (an electron microscope that measures hole diameters on the wafer) at the top of the hole, and by TEM at the bottom. *Dielectric leakage tail bits*: a grain boundary or a thin spot in the ZAZ leaks the ~40,000 electrons early; caught only by the retention test, and repaired with spare cells. *Discontinuous bottom electrode*: TiN that thins out at the very bottom of a 40:1 hole leaves a cylinder that reads as a permanently empty cell.

## 5. Periphery, BEOL and the die

The array of Sections 2 to 4 cannot talk to the outside world by itself. Around and between the array blocks sits the **periphery**: the sense amplifiers, the row and column decoders, the charge pumps of Section 2 that make VPP, **delay-locked loops** (timing circuits that align the chip's data to the clock), and the DDR5/LPDDR5X/HBM I/O (**LPDDR5X** is the low-power DRAM interface used in phones and laptops). The problem it poses is that it is ordinary logic, and ordinary logic wants a logic process: fast, small transistors and many wiring levels. A DRAM fab cannot give it that, for one economic reason and one thermal reason, and the compromises are what make a DRAM die look the way it does.

The economic reason is that periphery transistors are not where the bits are, so shrinking them buys little. The periphery is roughly 35–45% of the die (the array is 55–65%, Section 1), and much of it is either analogue (the sense amplifiers, whose two transistors must match to within tens of millivolts, which favours *larger* transistors, because random mismatch falls as the square root of gate area) or high-voltage (the word-line drivers switch VPP, ~1.8–2.5 V, and the pumps run higher still), and neither kind benefits from a leading-edge transistor. Samsung and SK hynix nevertheless moved the periphery to **HKMG (high-k/metal gate)** transistors at the 1α/1a node for DDR5: a gate stack of hafnium-oxide insulator plus a metal gate instead of silicon dioxide plus polysilicon, which lets the gate be electrically thinner without leaking (logic adopted it in 2007), and which they needed to run DDR5's 6.4+ Gbps I/O at acceptable power. Micron, which had first used HKMG in 1z graphics DRAM, extended it across its DRAM line at 1β.

The thermal reason is the order of construction. Periphery transistors are built first, alongside the buried-word-line transistors; the capacitor module of Section 4 comes afterwards, on top of finished, contacted transistors. That module is many hours of cumulative time at 250–500 °C: the mold-oxide deposition, several hundred ALD cycles for the TiN electrodes at ~400–500 °C and for the ZAZ at ~250–300 °C, and the crystallization anneal that gives ZrO2 its high k. This is the periphery's **thermal budget**, the total time-at-temperature a finished structure can tolerate before it changes. An HKMG gate is a stack of thin films (a hafnium-oxide layer, a work-function metal, a fill metal) whose electrical behaviour depends on interfaces a few atoms thick; hours at ~450 °C let atoms diffuse across those interfaces, which shifts the transistor's Vt, and let the dopants under the contacts spread and the silicide contacts (the metal-silicon compound that makes a low-resistance contact) coarsen, raising their resistance. Logic BEOL also runs at ~400 °C over finished transistors, but for minutes per level rather than hours, and logic's gates are tuned to exactly that budget. The DRAM periphery therefore has to use a transistor design that shrugs off the capacitor module: thicker films, larger dimensions, older-generation gate stacks, which is why HKMG reached DRAM 14 years after logic. Conversely, the capacitor's TiN and ZAZ deposition and anneal temperatures are capped by what the periphery can take, which limits which electrode and dielectric materials are practical. The two constraints together are why DRAM periphery lags logic by ~4–5 nodes, and why the 3D NAND makers went to the trouble of bonding a separately made periphery wafer (Section 11).

Interconnect is three to four levels, each with a job (the assignment varies by vendor). The tungsten bit-line level doubles as the periphery's local wiring and gate-contact level. One or two copper levels carry the **main word lines** (metal lines that bring the row address to the sub-word-line drivers of Section 3), the column-select lines, the global data buses and the power grid. An aluminium top layer carries the bond pads and, on an HBM core die, the TSV landing pads and microbump pads (Sections 16 and 17). All of it is built on top of the capacitor, which is the awkward part: the top of the capacitor plate stands ~1.2–1.5 µm above the silicon surface, so the periphery side is first buried in oxide and the wafer is planarized by CMP before the first copper level, and the periphery's contacts then have to reach down through ~1.5 µm of oxide to transistors at the surface, a high-aspect-ratio etch and tungsten fill of their own (order-of-magnitude aspect ratio ~15–30). A 16 Gb DDR5 die at 1β is ~60–70 mm²; a 24 Gb die ~70–80 mm²; 32 Gb DDR5 dies arrived first at Samsung's 1b (12 nm-class) node in 2023–24 and at 1γ/1c elsewhere in 2025–26. The periphery is patterned with ArF immersion scanners (ASML, Nikon), its HKMG stack is deposited by ALD (ASM, TEL) and PVD (Applied Materials), and its contacts and copper levels are filled by the same Lam and Applied tools as the array; there is no separate "periphery tool" vendor, which is the point: the periphery is built with whatever the array flow already has on the floor.
