Repository: DicksonWu654/sand-to-gpu

# Sand to GPU

An in-depth, self-study course following silicon from quartz to an NVIDIA GPU rack. It explains the physics, chemistry, manufacturing equipment, supply chain, and engineering tradeoffs for a reader who knows programming and school science.

See the [global supplier coverage review](GLOBAL_COVERAGE_REVIEW_2026-09-14.md) for corrections to regional omissions, capability claims and policy framing, with primary sources and validation limits.

## Course tracks

- **Deep dive:** 22 modules, roughly 517,000 words, covering materials, wafer fabrication, transistors, memory, packaging, testing, GPU systems, and economics.

File: course/modules/16-packaging-fundamentals.md (part 1 of 4)
# Module 16: Packaging Fundamentals: From Wafer to Chip

A finished 300 mm wafer leaving the fab is useless to anyone. The transistors on it switch in picoseconds, but their terminals are aluminum or copper pads roughly 50 µm across (a **micrometer (µm)** is one-thousandth of a millimeter; a human hair is ~70 µm wide), spaced 100–150 µm apart, on a slab of silicon 775 µm thick that will shatter if you drop it, corrode if you breathe on it, and cook itself if you run it without a path for its heat to escape. A **printed circuit board (PCB)**, the green fiberglass board that carries the chips in every product, can by contrast reliably solder to features no finer than ~0.4–1.0 mm and can only pull heat away through a few square centimeters of copper and a heatsink. **Packaging** is the discipline that bridges that gap: it takes a bare **die** (one rectangle cut from the wafer, carrying one chip) with thousands of micrometer-scale terminals and turns it into a component with millimeter-scale terminals that survives 20 years in a car engine bay or 5 years at 700 W in a data center, whether the chip is an 8-pin voltage regulator or a **system-on-chip (SoC)**, a single die that integrates processor cores, graphics, memory controllers and radios.

The problem is hard for one fundamental reason that will recur throughout this module. Every material grows when heated, by a fraction of its length per degree called its **coefficient of thermal expansion (CTE)**, quoted in **ppm/K** (parts per million per kelvin: 2.6 ppm/K means the length grows by 2.6 millionths for every degree). Silicon expands at about **2.6 ppm/K**, while the organic laminate substrates and PCBs it must be joined to expand at **~15–17 ppm/K**. Warm a 30 mm die by 100 K and it grows ~8 µm; the organic substrate under it grows ~45 µm. Every heat-up and cool-down therefore **shears** the joints between them: one layer slides sideways over the other, like a deck of cards pushed from the top. Nearly every process, material, and design choice in a package is, at bottom, a strategy for managing that mismatch while still getting signals, power, and heat in and out.

By the end of this module you will be able to explain why underfill exists and what it actually does; why a GPU's substrate has 18–20 wiring layers and costs hundreds of dollars; why the 100 µm of thermal paste between die and lid is the hottest layer in a 700 W package; why four companies you may never have heard of (Disco, Ajinomoto, Ibiden, ASE) are chokepoints for the whole industry; and the difference between the package families, wire bond, flip chip, fan-out and ball grid array, that between them carry every chip made.

## Before you start

- **Wafer, die, scribe streets** (Modules 03, 05). A 300 mm wafer, 775 µm thick, carries hundreds of identical dies separated by ~50–100 µm wide lanes, the **scribe streets**, reserved for cutting them apart.
- **The BEOL and low-k dielectrics** (Module 12). On top of the transistors sit 10–15 layers of copper wiring, the **back end of line (BEOL)**, embedded in porous, mechanically weak insulators (**low-k dielectrics**); the top layer ends in ~50 µm aluminum or copper **bond pads** under a protective glass or polymer skin.
- **Sputtering and electroplating** (Modules 06, 12). Sputtering knocks atoms off a metal target with an argon **plasma** (a gas whose atoms have been split into ions and electrons by an electric field) so they coat the wafer; electroplating grows metal out of a solution by passing current. Both are reused in this module for bumps and substrates.
- **Lithography basics** (Module 07). Coat **photoresist** (a light-sensitive coating that hardens or softens where light hits it), expose a pattern, develop, then deposit or etch through the openings. Bumping and substrates use coarse, thick-resist versions of the same sequence.
- **Plasma etching and the Bosch process** (Module 09). Alternating a few seconds of SF₆ (sulfur hexafluoride) etching with a few seconds of C₄F₈ (a Teflon-like fluorocarbon) sidewall coating digs deep vertical trenches; plasma dicing reuses it.
- **Wafer sort and known-good die** (Module 14). After electrical probing, a wafer map records which dies passed; only those are worth the cost of packaging.
- **HBM stacks** (Module 15). **High-bandwidth memory (HBM)**: DRAM (dynamic random-access memory) dies thinned to ~30–50 µm and stacked on tiny solder bumps; packaging handles a finished stack as one unit.
- **School physics you will need.** Thermal expansion (materials grow with temperature; CTE in ppm/K). Stress and strain (force per unit area; deformation as a fraction of original size). Surface tension (liquids pull themselves into the shape of least surface area). Inductance (a conductor resists changes in its current; the voltage needed is V = L·dI/dt). Thermal conductivity (W/m·K: how readily heat flows through a material).
- **Vocabulary preview.** **Flip chip**: the die is turned face-down and its bumps are soldered straight to the substrate. **BGA** (ball grid array): a package whose underside is a grid of solder balls. **Substrate**: the miniature circuit board inside the package. **OSAT**: an outsourced assembly and test company that packages chips for others.


**How to read the numerical examples.** Public product specifications and dated company statements are attributed where checked. Unattributed geometry, recipe, yield, throughput and price ranges are representative teaching assumptions or reported estimates, not disclosed production data. They illustrate a mechanism or a calculation; applying them to a named chip requires its process, configuration, date and measurement definition. The accompanying review identifies remaining evidence gaps.

## What a Package Must Do

A package has five jobs, and they pull against one another.

**1. Electrical fan-out.** The die's terminals sit at ~40–150 µm pitch (center-to-center spacing), either as bare **bond pads** or as **bumps**, small solder or copper terminals grown on each pad so the die can be soldered face-down. The board wants 0.4–1.0 mm pitch solder balls or leads. The package must redistribute several thousand connections across this ~10× change in scale without adding more resistance, inductance or crosstalk than the design can tolerate. **Inductance** is the property of a conductor that resists any change in its current (it stores energy in a magnetic field); a current changing at a rate dI/dt through an inductance L produces a voltage V = L·dI/dt, so long, thin wires make fast signals ring and sag. **Crosstalk** is signal on one wire inducing noise in its neighbor through their shared electric and magnetic fields. A modern data-center GPU package routes on the order of 5,000–10,000 signal and power connections; an 8-pin power-management IC routes eight.

**2. Power delivery.** A 700–1,000 W GPU at ~0.8 V draws roughly 1,000 A. Two lines of physics set the budget. For steady current, V = I·R: 1,000 A through just 0.1 mΩ drops 0.1 V, an eighth of the whole 0.8 V supply, so the package's total resistance through bumps, planes and balls must be well under 0.1 mΩ. For changing current, V = L·dI/dt: when a GPU wakes thousands of cores at once its current can step by hundreds of amps per nanosecond, and even 10 pH (picohenries, trillionths of a henry) at 100 A/ns is 1 V, enough to collapse the core voltage. This is why a large fraction (often more than half) of all bumps on a high-performance die are power and ground rather than signal, why substrates contain **planes** (whole copper sheets reserved for power or ground), and why they embed **decoupling capacitors**, local charge reservoirs that supply the first nanoseconds of a current surge before the board can respond. Worked example WE-F in Step 6 shows where the resistance actually sits.

**3. Heat removal.** Nearly all electrical power becomes heat in the transistor layer, within ~10 µm of the die's front surface. **Thermal conductivity**, in W/m·K, measures how readily heat flows through a material: copper ~400, silicon ~150, epoxy mold compound ~1, air ~0.03. **Thermal resistance** is the temperature rise per watt of heat flowing through a layer, R = t / (k·A), with t the thickness, k the conductivity and A the area; thin, conductive, wide layers have low resistance. In a flip-chip package the heat conducts through the ~300–775 µm of silicon backside, then through a **thermal interface material (TIM)**, a paste, gel or solder that fills the microscopic gaps between two solid surfaces, into a lid or cold plate. Every interface adds resistance, and the TIM layer, only 50–200 µm thick, is frequently the single largest resistance in the stack. Worked example WE-B, under Lids, shows why: at 700 W a 100 µm polymer TIM costs ~17 °C, the 500 µm of silicon under it ~3 °C.

**4. Mechanical and environmental protection.** Silicon and its dielectrics are brittle; the low-k dielectrics of the BEOL are the weakest part, cracking roughly as easily as window glass, about 50 times more easily than steel. The package must isolate the die from board flexure, handling and vibration, and must seal it against moisture and ionic contaminants (chloride, sodium) that cause corrosion and **electrochemical migration**: in a film of moisture under voltage, metal ions dissolve at one conductor, drift, and grow as dendrites toward the neighbor until they short it.

**5. CTE mismatch management.** Silicon: ~2.6 ppm/K. Copper: ~17 ppm/K. Solder (SAC305, the standard lead-free tin-silver-copper alloy): ~22 ppm/K. Organic build-up substrate (in-plane): ~12–17 ppm/K. Epoxy mold compound: ~7–12 ppm/K below its **glass transition temperature (Tg)**, the temperature above which a polymer changes from glassy and rigid to rubbery, and above which its CTE typically triples. A package is a **laminate**, a stack of these dissimilar layers bonded face to face, assembled at 150–260 °C and used at −40 to +125 °C. Managing the resulting **strain** (deformation divided by original size, a pure fraction), **warpage** (the whole package bowing into a dome or a bowl as its layers fight) and **fatigue** (failure from thousands of small stress cycles, each far below the breaking stress, like a paperclip bent back and forth) is the central engineering problem of packaging, and it is why the first worked example below is a strain calculation.

> **Intuition:** glue two rulers of different metals together at their centers only and warm them: the free ends slide past each other, because one ruler grows more than the other. Glue them along their whole length instead and neither can slide, so the pair curls like the bimetallic strip in an old thermostat. That curl is warpage, and converting sliding into curling is exactly what underfill does. Where the picture breaks: solder joints are not glue along a whole length; they are ~70 µm tall pillars spaced across the die, and each one must absorb its own share of the slide.

> **Worked example WE-A: CTE shear strain at a corner bump.**
> Consider a 30 mm × 30 mm flip-chip die (about the size of a large GPU compute die) on an organic build-up substrate, joined by solder bumps with a stand-off height of ~70 µm. Near the die center is the **neutral point**, where die and substrate expand together and nothing slides (the glued center of the rulers). The bumps that suffer most are at the corners, farthest from it. The **distance to neutral point (DNP)** of a corner bump is half the diagonal: 30 mm × √2 / 2 ≈ **21.2 mm**.
> The CTE difference is Δα = 15 − 2.6 ≈ **12.4 ppm/K**. Use ~217 °C, the SAC305 solidus, as an illustrative stress-free reference (the alloy solidifies across a range) and the assembly then cools to 25 °C, so ΔT ≈ 192 K for the initial cool-down.
> Relative displacement between the die corner and the substrate directly beneath it, if nothing constrained them, would be δ = DNP × Δα × ΔT = 21.2 mm × 12.4 × 10⁻⁶ /K × 192 K ≈ **50 µm**.
> Spread across a 70 µm tall solder joint, that is an engineering shear strain γ = δ/h ≈ 50/70 ≈ **0.7, or 70%** (the sideways slide divided by the joint height). Solder **yields**, that is, deforms permanently instead of springing back, at strains of a fraction of a percent. Even for a milder operating cycle (−40 to +125 °C, ΔT = 165 K), δ ≈ 43 µm and γ ≈ 60%.
> The **Coffin-Manson relation** for solder fatigue is N_f ∝ (Δγ)^(−n), where N_f is the number of cycles to failure, Δγ the strain range in each cycle, and n a fitted exponent (~1.5–2 for solder). It means life falls with roughly the square of strain: a joint seeing 60–70% strain would fail in a handful of cycles, and cutting the strain 14-fold, from 70% to 5%, buys roughly (70/5)² ≈ 200× more cycles. That is the underfill's whole job.
> This is why bare flip chip on organic substrates is impossible without **underfill**: an **epoxy** (a two-part resin that hardens by chemical cross-linking into a rigid, glue-like solid) that fills the gap between die and substrate mechanically couples the two so that the assembly bends together (warps) rather than shearing the joints. With underfill, the bump strain drops by more than an order of magnitude and the joint survives 1,000+ thermal cycles. It is also why very large dies were historically mounted on ceramic substrates (CTE ~7 ppm/K) or, today, on silicon **interposers** (slabs of silicon carrying only wiring; CTE 2.6, perfectly matched) as in **CoWoS** (Chip-on-Wafer-on-Substrate, TSMC's interposer-based package), covered in Module 17.

> **Why it matters downstream:** the same DNP arithmetic is why CoWoS puts its dies on a silicon interposer, CTE-matched to the dies, and then fights the mismatch only once, at the interposer-to-substrate joint, and it is why Module 17's central manufacturing problem is the warpage of 80–100 mm packages during reflow.

## The Back-End Flow in Order

Four terms first. In **flip chip** the die is turned face-down and its bumps are soldered straight to the substrate. A **ball grid array (BGA)** is a package whose underside is a grid of solder balls; a **flip-chip ball grid array (FCBGA)** combines the two and is the package of essentially every CPU, GPU and high-end SoC. The industry calls the whole sequence below **assembly and test (A&T)** or simply **the back end**; the companies that do it for others are **outsourced semiconductor assembly and test (OSAT)** firms, while an **integrated device manufacturer (IDM)** such as Intel or Samsung designs, fabs and usually packages its own chips.

The back-end flow, in order, with the reason each step sits where it does. There are two branches, the FCBGA branch and the cheaper wire-bond/leadframe branch, and they differ only in how the die is attached and connected, so the list below carries both: Steps 4 and 5 belong to the leadframe branch, Step 6 is the FCBGA alternative to them, and a given die goes through one or the other, never both. Steps 1–6 each have their own subsection below, numbered the same way; Steps 7–11 are covered in the sections that follow them.

1. **Wafer-level bumping** (FCBGA branch only; Step 1 below). Copper or solder terminals are grown on every pad of every die while the wafer is whole. It comes first because it is lithography, and lithography wants a stiff, flat, full-thickness wafer. A wire-bonded die needs no bumps and skips this step.
2. **Backgrinding** (both branches; Step 2). The 775 µm wafer is ground from the back to its final thickness. It comes after bumping (the bumps are protected by tape) and before dicing, because you cannot grind loose dies.
3. **Dicing** (both branches; Step 3). The wafer is cut into dies along the scribe streets, on tape stretched over a metal frame so nothing scatters.
4. **Die attach** (leadframe branch; Step 4). Each good die is picked off the tape and glued face-up, by its backside, onto the metal paddle of a leadframe or onto a substrate.
5. **Wire bonding** (leadframe branch; Step 5). Hair-fine wires are welded one at a time from the die's pads to the leadframe's fingers.
6. **Flip-chip join and underfill** (FCBGA branch, in place of Steps 4–5; Step 6). Each good die is placed bumps-down on its substrate and the solder is melted (reflowed) or pressed and heated (thermocompression). Epoxy underfill is drawn under the die immediately afterwards, because the CTE stress of WE-A begins at the very first cool-down.
7. **Lid attach or molding.** A copper lid is glued on over a thermal interface (FCBGA), or the die and its wires are encased in mold compound (leadframe parts, and some FCBGAs). It comes before the balls because the balls would remelt in any later heating.
8. **Marking.** A laser writes the part number and lot code.
9. **Ball attach** (BGA packages only). Solder spheres are placed and reflowed onto the substrate's bottom pads. Nearly last, so they see only one reflow before the customer's.
10. **Singulation.** The substrate strip is sawn into individual packages; leaded parts are punched free and their leads bent to shape instead.
11. **Package test.** Every unit is tested electrically (Module 18). Last, because only a finished unit can be tested the way the customer will use it.

Laid out side by side, the two branches share the front of the flow, diverge after dicing, and reconverge at the finish:

| Stage | FCBGA branch | Leadframe / wire-bond branch |
|---|---|---|
| Wafer level | Bump (Step 1) → backgrind (Step 2) → dice (Step 3) | Backgrind → dice (no bumps needed) |
| Attach | Flip-chip join, bumps down (Step 6) → underfill | Die attach, backside glued to a leadframe paddle, face up (Step 4) → wire bond (Step 5) |
| Encapsulate | Lid over TIM, or mold | Transfer mold over die and wires |
| Finish (reconverge) | Mark → ball attach → singulate → test | Mark → trim and form leads (or saw apart a strip of **QFN**, quad flat no-lead, packages, the commonest leadframe type) → test |

Steps 2 and 3 (grind, dice) are done on the whole wafer and are shared; the leadframe branch skips bumping (Step 1), and the two branches part at Step 4.

### Step 1: Wafer-Level Bumping

The die's terminals as they leave the fab are flat aluminum or copper pads, and a flat aluminum pad cannot be soldered to: aluminum grows a skin of aluminum oxide within seconds of meeting air, and molten solder will not bond to that oxide. The die therefore needs a raised, solderable terminal of controlled height on every pad, thousands per die, all the same height to within a few micrometers so that every one touches its substrate pad at once. **Bumping** builds those terminals on every die while the wafer is still whole. It is performed in a fab-like cleanroom using lithography and plating tools, and it is the one back-end step that TSMC has always kept largely in-house (at its AP2 facility in Tainan, among others) because it directly interfaces with the BEOL; OSATs such as ASE, Amkor and PTI also run large bumping lines.

The starting point is the wafer's final **passivation**, the glass (silicon nitride) or **polyimide** (a heat-resistant polymer spun on as a liquid and patterned like resist) skin over the top wiring, opened only at the pads. The steps:

1. **Under-bump metallurgy (UBM) sputtering.** The wafer is sputter-cleaned (an argon plasma knocks off the native Al₂O₃, the aluminum oxide skin) and a stack of ~0.1–0.2 µm **titanium** (or titanium-tungsten, TiW) followed by ~0.2–0.5 µm **copper** is sputtered over the entire wafer. **Sputtering** means argon ions knock atoms off a metal target so they rain onto the wafer as a thin film (Module 06). Titanium adheres to the passivation and pad and acts as a **diffusion barrier**, a layer that stops one metal dissolving into another; the copper is the **seed**, the thin conductive film that will carry the plating current. The UBM has three jobs: adhere to the pad, provide a solderable surface, and stop the solder from consuming the pad metal.
2. **Photoresist patterning.** A thick photoresist (liquid or dry-film, 50–120 µm thick) is coated and exposed with a **stepper** (a projection tool that prints one die-sized field at a time, Module 07) or a **laser direct imager (LDI)**, which scans a laser to write the pattern straight from the design file with no mask, to open a well over each pad. The well diameter sets the bump diameter.
3. **Electroplating.** Current passed through an acidic copper sulfate bath deposits copper onto whatever is wired as the **cathode** (the negative electrode, where dissolved metal ions pick up electrons and become solid metal), here the seed at the bottom of every well. For a **copper pillar** bump, Cu is plated up the well to ~30–50 µm tall, followed by an optional ~2–3 µm nickel barrier and a ~15–25 µm cap of **SnAg** solder (typically Sn–1.8 to 2.5 wt% Ag, where **wt%** is percent by weight, melting ~221–226 °C depending on silver content). Baths contain organic additives that level and brighten the deposit; current density is ~1–5 A/dm² (amps per square decimeter of wafer). Wafer-level plating tools come from Lam Research, Applied Materials, ACM Research and EBARA, among others. For classic **C4 bumps** ("Controlled Collapse Chip Connection", IBM's 1960s invention), the entire bump is solder, plated as a mushroom over a small UBM.
4. **Resist strip and seed etch.** The resist is stripped and the exposed Ti/Cu seed between bumps is wet-etched, electrically isolating each bump.
5. **Reflow.** The wafer passes through a nitrogen convection furnace above the solder melting point; the plated solder melts and surface tension pulls it into a smooth spherical cap. **Flux**, a mild organic acid, or formic acid vapor strips the tin oxide so the solder can **wet**: molten solder spreading over and bonding to a clean metal, as water spreads on clean glass but beads on wax.
6. **Inspection.** Automated optical inspection (Camtek, Onto, KLA) checks bump height (**coplanarity**: all bump tops in one plane, target ±3–5 µm across a die), missing bumps and bridging.

> **Worked example WE-C: how long does a pillar take to plate?** Faraday's law says the mass deposited is proportional to the charge passed. Copper has a molar mass of 63.5 g/mol, needs 2 electrons per atom, and has a density of 8.96 g/cm³; one mole of electrons carries 96,485 C (coulombs; one ampere for one second is one coulomb). At 1 A/dm² (0.01 A/cm²), one minute delivers 0.6 C per cm², which is 0.6 / (2 × 96,485) = 3.1 µmol of copper, or 0.197 mg. Spread over 1 cm² at 8.96 g/cm³ that is 0.197 mg / 8.96 g/cm³ ≈ 2.2 × 10⁻⁵ cm, or **0.22 µm per minute per A/dm²** (assuming all the current deposits copper). At a typical 3 A/dm² that is 0.66 µm/min, so a 40 µm pillar takes ~60 min, and the solder cap adds more. A plating chamber holds one wafer, so a line that must bump a few thousand wafers a month runs dozens of plating cells side by side: bumping is slow chemistry, not fast lithography.

Why copper pillars replaced solder-only C4: a solder ball's height scales with its diameter, so at fine pitch the bumps get short and the gap for underfill closes. A tall, narrow Cu pillar keeps a ~50–70 µm stand-off at 40–100 µm pitch and carries 5–10× more **current density** (amps per square millimeter of cross-section) before **electromigration**: at high current density the stream of electrons physically pushes metal atoms along the conductor, opening voids at one end and piling up **hillocks** (small mounds of displaced metal) at the other; tin atoms move far more easily than copper atoms, so copper survives currents that would void a solder bump. (The 5–10× is the practical design allowance for the pillar joint as a whole, which still ends in a solder cap; the two metals' own limits are about a hundred times apart, as WE-F in Step 6 shows.) Copper also conducts heat better. Today, C4-style solder bumps at ~130–150 µm pitch survive on cost-sensitive or coarse-pitch parts; Cu pillar at 100–130 µm pitch is standard for high-performance FCBGA; Cu-pillar **microbumps** (the same structure scaled down: 36–55 µm pitch for die-to-interposer joints, ~25–55 µm between the DRAM dies inside an HBM stack) connect dies to an **interposer**, a slab of silicon or organic film with fine wiring that sits between dies and substrate (Module 17), and join the dies of an HBM stack to one another; and **hybrid bonding**, copper pads pressed together and annealed so they fuse with no solder at all (Module 17), is expected to replace HBM microbumps from the HBM4E/HBM5 generation (Module 15).

Historically, C4 used high-lead solder (Pb–5Sn, melting ~310 °C), which stays solid through a later ball-attach reflow; the EU's **RoHS** directive (Restriction of Hazardous Substances, 2006) pushed the industry to lead-free SnAg and **SAC** alloys (tin-silver-copper; **SAC305** is 96.5% tin, 3% silver, 0.5% copper, the standard lead-free solder).

> **What can go wrong:** **Missing bumps and bump voids**, from resist scum in a well or hydrogen bubbles trapped during plating, are found by optical inspection and X-ray. **Non-wet after reflow**: the oxide was not fully removed, so the cap stays a dull plated stub instead of a shiny sphere. **UBM undercut**: the seed etch attacks the titanium sideways beneath the pillar, so the bump leans or lifts under the slightest shear. **UBM consumption**: every reflow grows a copper-tin **intermetallic** (a hard, brittle compound of two metals in fixed ratio, here Cu₆Sn₅), and after several reflows a thin UBM can be eaten through to the pad. **Coplanarity out of spec** (beyond the ±3–5 µm target): the tallest bumps hold the die off its pads and the shortest never touch, giving open joints at flip-chip. The bump line is run like a fab line for exactly this reason: every wafer is inspected before it leaves.

### Step 2: Backgrinding

A 300 mm wafer is 775 µm thick because the front end needs that stiffness to survive ~1,000 process steps and hundreds of thermal cycles without warping or breaking. The package does not want it: thinner dies conduct heat with less resistance, fit in thinner phones, and stack more layers per millimeter. **Backgrinding** (also "thinning") removes most of the wafer's thickness from the back.

> **Intuition:** **in-feed grinding**, the method every wafer grinder uses (the wheel is fed straight down into a slowly turning wafer), is not like sanding a board. The grinding wheel is a cup whose rim is slightly wider than the wafer's radius, positioned so the rim passes through the wafer's center. The wafer turns slowly underneath on a vacuum chuck, so every point of the surface passes under the rim once per revolution, while the wheel is fed straight down at a set rate. Thickness is set by how far the wheel is fed, not by how long you grind, and the wheel only ever touches a line across the wafer, which is why a ground wafer shows fine radial arcs rather than random scratches.

The sequence, dominated worldwide by **Disco Corporation** of Japan (~70–80% share in grinders and dicing saws as of 2025, a trade-press estimate, with Tokyo Seimitsu/Accretech a distant second):

1. **Backgrinding tape lamination.** A **UV-release adhesive tape**, whose glue loses its tack under ultraviolet (UV) light (Nitto Denko, Lintec, Furukawa Electric) is laminated over the bumped front side to protect the bumps and pads from grinding slurry. For bumped wafers, the tape's adhesive layer is 100–200 µm thick so that it conforms around 50–70 µm bumps without leaving voids.
2. **Coarse grinding (Z1).** (Z1 and Z2 are the grinder's two spindle stations, one carrying a coarse wheel and one a fine wheel; a rotary table carries the wafer on its chuck from one to the other.) The wafer is vacuum-chucked face-down on a rotating porous ceramic chuck. A cup-shaped diamond wheel with coarse **grit** (a mesh number; higher means finer diamonds: #320–#600, roughly 20–40 µm diamonds held in a **bond**, the glass ("vitrified") or resin matrix that grips them) spins at ~2,000–4,000 rpm and is fed into the back at ~3–5 µm/s, removing ~500+ µm in a couple of minutes: at 4 µm/s, 500 µm takes ~2 min. Deionized water floods the interface to carry away **swarf** (ground-off silicon dust) and heat.
3. **Fine grinding (Z2).** A fine wheel (#2000–#8000 grit, ~2–5 µm diamonds) at feed ~0.3–1 µm/s removes the last 20–40 µm (30 µm at 0.5 µm/s is ~1 min). Coarse grinding leaves a **subsurface damage layer** of microcracks and **dislocations** (lines of misplaced atoms in the crystal lattice) ~10–20 µm deep; fine grinding shrinks it to ~1–3 µm.
4. **Stress relief.** Even the fine-grind damage layer halves the die's fracture strength and is a crack-initiation site. It is removed by one of: **dry polishing** (Disco's proprietary abrasive-free polishing pad), **chemical mechanical polishing (CMP)**, the slurry-and-pad polish the fab uses to flatten every layer, wet spin etching (HF/HNO₃, a hydrofluoric/nitric acid mixture, removing ~5–10 µm), or a downstream plasma etch in SF₆ (sulfur hexafluoride, the fluorine-donating etch gas of Module 09). A properly stress-relieved die has a **three-point-bend strength** (support a strip of die at both ends, press down on the middle until it snaps, and report the stress at the break) of ~1–2 GPa versus ~400–800 MPa for a ground-only die (MPa and GPa are mega- and gigapascals, units of stress; 1 GPa ≈ 10,000 atmospheres of pressure; structural steel yields at ~0.3–0.5 GPa), and a mirror backside that also happens to be ideal for laser marking or for a backside metallization if the die will be soldered.
5. **Tape removal and transfer to dicing tape.** The wafer, now floppy, is mounted back-side down onto dicing tape on a metal frame (a "film frame"). The backgrinding tape is exposed to UV light, which cross-links its adhesive so it hardens and loses its tack, and is peeled; the wafer goes to dicing.

Target thicknesses: ~300–700 µm for large FCBGA dies (a thick die helps warpage control and thermal spreading), ~100–200 µm for wire-bond and **WLCSP** parts (wafer-level chip-scale packages, dies carrying their own solder balls), 50–100 µm for smartphone memory and power **MOSFETs** (metal-oxide-semiconductor field-effect transistors, the basic switch of power electronics), and ~30–50 µm for the DRAM dies in an HBM stack (Module 15). Power devices want thin silicon for a different reason: their current flows vertically through the whole wafer thickness, so every extra 100 µm of silicon is extra **on-resistance**, the resistance of the switch when it is turned on. The physical limit is not grinding but handling: below ~100 µm a 300 mm wafer sags like paper and cannot be picked up by conventional robots.

Disco's answer is the **TAIKO** process: the grinding wheel thins only the interior of the wafer, leaving an unground ~2–3 mm ring at the edge at the full 775 µm. The ring acts as a stiffening frame; the wafer can be transported, etched and even implanted with far less warpage and breakage. This is standard for **IGBT** (insulated-gate bipolar transistor) and power MOSFET wafers, the switches in motor drives and chargers, which need ~50–100 µm of silicon for low on-resistance. The ring is cut off at dicing.

For very thin wafers (HBM, 3D stacks), the industry instead **temporarily bonds** the wafer face-down to a glass or silicon carrier with a **thermoplastic** (a polymer that softens again when heated, so the carrier can later be slid off warm) or UV-release adhesive before grinding, and de-bonds it after all backside processing; the tools come from EV Group, SUSS MicroTec and TEL.

> **What can go wrong:** **Breakage**: an edge chip left by an earlier step, or a void in the tape around a bump, concentrates stress and the wafer cracks on the chuck; in dicing-before-grinding flows, where the wafer is part-cut first, the half-cut streets are the weak points. **Total thickness variation (TTV)**: the ground wafer is thicker on one side than the other, from chuck or wheel misalignment; targets are a few µm across 300 mm (an estimate; each product sets its own), and a wedge-shaped die will later sit tilted in its package. **Warpage from an unrelieved damage layer**: the damaged skin is in compression and bows the whole wafer, so skipping stress relief on a thin wafer yields a potato chip. **Tape residue** on bumps after peeling, which blocks wetting later. **Handling**: below ~100 µm the wafer cannot be moved without a ring or carrier. Detection is by thickness gauges on the grinder, warpage and TTV mapping, and optical inspection; the fix is almost always upstream (tape, chuck cleanliness, wheel dressing).

### Step 3: Dicing

**Dicing** (singulation of the wafer) cuts along the **scribe streets** (also "scribe lanes"), the ~50–100 µm wide lanes between dies that the fab reserved for test structures and alignment marks. Three technologies compete.

**Blade dicing** is the incumbent. A **hub-mounted blade** (the cutting ring is bonded to an aluminum hub that bolts straight onto the spindle, so the fragile ring is never handled bare), a ~20–50 µm thick ring of nickel **electroformed** (electroplated as a solid ring) around embedded diamond grit (~2–6 µm grains) for silicon, or a thicker resin-bond blade for harder materials, spins at 30,000–60,000 rpm on an **air-bearing** spindle (the shaft floats on a cushion of compressed air so nothing rubs at that speed) and is fed through the wafer at 50–150 mm/s. **Deionized (DI) water**, water with its ions removed so it leaves no residue, cools and flushes; but pure water does not conduct, so friction charges it and the static can zap circuits, and dissolving a little CO₂ makes it just conductive enough to bleed the charge away. The blade cuts either fully through into the dicing tape or leaves a few micrometers that the tape expansion breaks. The **kerf**, the material lost to the cut, is 20–50 µm, so streets can be as narrow as ~60 µm. Typical throughput is a 300 mm wafer in 5–15 minutes, depending on die count. Blades are **dressed** (run into a sacrificial abrasive board to wear away clogged nickel and expose fresh diamonds) and replaced after some thousands of meters of cut.

The BEOL made blade dicing harder. Low-k dielectrics (Module 12) are porous, weak and poorly adhered; a blade rips through them and starts delaminations that propagate, in later thermal cycling, under the **seal ring**, the stacked wall of metal and **vias** (vertical metal plugs that connect one wiring layer to the next) built in the BEOL around every die's edge to stop cracks and moisture. The industry's fix is **laser grooving**: a UV (355 nm) laser with nanosecond or picosecond pulses (the **pulse length** is how long each flash of light lasts) **ablates** (vaporizes) a ~10–20 µm deep groove through the metal and dielectric stack in the street before the blade cuts only through the bare silicon; the shorter the pulse, the less time heat has to spread sideways into the low-k stack. Disco and others sell dual-station tools that groove and cut in one pass. A related technique is **step cutting** with two spindles: a wider blade removes the top layers and a thinner blade finishes the cut.

The second technology, **stealth dicing**, cuts from inside the wafer: a laser writes a plane of damage below the surface, and the wafer is then snapped along it.

> **Intuition:** stealth dicing is a magnifying glass focusing sunlight inside a block of ice: the surface stays cold while the interior at the focus is scored. The honest version: silicon absorbs almost nothing at 1,064 nm at ordinary intensity, but at the focus the intensity is so extreme that two photons can be absorbed at once, so energy is deposited only in the tiny volume where the beam is tightest.

Stealth dicing was invented by Hamamatsu Photonics (developed ~2002–2005, patented, and licensed to Disco and others). A pulsed near-infrared laser, typically 1,064 nm, is used because silicon is nearly transparent there: a photon must carry more energy than a semiconductor's **band gap** (1.12 eV for silicon) to be absorbed, and a 1,064 nm photon carries 1.17 eV, only just above it, so ordinary absorption is weak and the light travels on the order of a millimeter before most of it is absorbed, further than the wafer is thick. The beam is focused by a **high-numerical-aperture (NA)** objective (a lens that focuses very steeply, to a spot a few µm across) to a point *inside* the wafer, tens of micrometers below the surface. At the focus the intensity is high enough for **multi-photon absorption**, in which two photons arriving together supply the energy one cannot; the silicon there is locally melted, recrystallized and cracked into a ~10–20 µm tall stealth-dicing ("SD") layer of modified material, while the surface above and below stays untouched. The laser scans the street at hundreds of mm/s, writing a plane of these defects; for thick wafers, several passes at different depths are stacked. Then the dicing tape is stretched radially on an **expander** (a ring that pushes the tape outward) by ~10–20%, and the wafer cleaves cleanly along the defect planes. There is no kerf, no water, no debris, no chipping and no blade wear; the die edges are near-atomically clean. Stealth dicing dominates for thin wafers (memory, and image sensors, whose front-side **micro-lenses**, a tiny lens over each pixel, cannot tolerate water) and dies with narrow streets (~15–30 µm). Its limitation is that anything opaque in the street (metal test pads) blocks the beam, so fabs must keep streets clear or groove them first.

**Plasma dicing** treats the streets as an etch pattern. A photoresist or water-soluble mask is applied and opened over the streets (or, on some flows, the passivation itself is used as the mask), and a **Bosch process** deep reactive ion etch (alternate a few seconds of SF₆ plasma etching with a few seconds of Teflon-like C₄F₈ coating, so each cycle etches only downward, exactly as in Module 09) etches all streets on the wafer simultaneously, clear through 50–100 µm of silicon in tens of minutes. Since every street etches at once, throughput is independent of die count, which makes plasma dicing compelling for wafers with tens of thousands of tiny dies: **RFID** tags (radio-frequency identification chips the size of a grain of sand), **LEDs** (light-emitting diodes), **MEMS** (micro-electro-mechanical systems, chip-scale mechanical sensors such as accelerometers) and small power devices. Streets can be ~10 µm wide, die edges are smooth and rounded, and shapes need not be rectangular. Tools come from Panasonic Connect (the APX300 series), SPTS (KLA) and Plasma-Therm. Adoption has been slow because the mask step adds cost and any metal in the streets stops the etch.

> **Worked example WE-D: dicing time, and when plasma wins.** A 300 mm wafer of 10 × 10 mm dies needs ~30 cut lines in each direction, ~60 cuts of up to ~300 mm each, roughly 18 m of cut. At 100 mm/s that is ~3 min of blade time; add indexing, the 90° rotation and the edge passes and the wafer takes ~5–8 min. Halve the die to 5 × 5 mm and the cut count doubles to ~120, so blade time doubles too, and at 2 mm dies it is five times the original. Plasma etches all streets at once: a 100 µm wafer takes tens of minutes whether it carries 600 dies or 60,000. Draw both lines against die size and they cross somewhere in the few-millimeter range; below it, plasma dicing is faster as well as gentler, which is why it is chosen for wafers of tens of thousands of tiny dies and not for GPUs.
