Repository: DicksonWu654/sand-to-gpu

# Sand to GPU

An in-depth, self-study course following silicon from quartz to an NVIDIA GPU rack. It explains the physics, chemistry, manufacturing equipment, supply chain, and engineering tradeoffs for a reader who knows programming and school science.

See the [global supplier coverage review](GLOBAL_COVERAGE_REVIEW_2026-09-14.md) for corrections to regional omissions, capability claims and policy framing, with primary sources and validation limits.

## Course tracks

- **Deep dive:** 22 modules, roughly 517,000 words, covering materials, wafer fabrication, transistors, memory, packaging, testing, GPU systems, and economics.

File: course/modules/17-advanced-packaging-cowos.md (part 1 of 3)
# Module 17: Advanced Packaging: CoWoS, SoIC and Chiplets

Pick up an NVIDIA Blackwell **GPU** package (a graphics processing unit, the chip that does the arithmetic of AI training; the B200 is the Blackwell data-centre part) and you are holding five kinds of object glued into one. On top, under a copper lid, sit two ~800 mm² logic **dies** (a die is one rectangular chip cut from a 300 mm wafer) and eight stacks of **high bandwidth memory (HBM)**, the memory that feeds the GPU. Under them lies a slab of silicon carrying wiring but no transistors, the **interposer**. Under that is a 20-layer **organic** laminate (a polymer-and-glass-fibre board, the green material of a circuit board, as opposed to silicon), and under that a grid of solder balls. The assembly exists because chip-making ran into three walls at once. A lithography scanner cannot print a die larger than 26 × 33 mm, so the biggest GPU must be two dies. Defects fall on a wafer at random, so the fraction of dies that survive falls exponentially with area. And each HBM stack needs ~1,600 signal wires entering the GPU through ~12 mm of its edge, which no organic board can route: its wires are ~10 µm wide and its **vias** (plated holes that join one wiring layer to the next) ~50 µm across, while HBM's contacts sit only 55 µm apart. Joining several chips on a wire-only silicon slab and then on a laminate is TSMC's **CoWoS (Chip-on-Wafer-on-Substrate)**, the subject of this module.

It is hard because the assembly is unforgiving. The parts alone (two GPU dies, eight HBM stacks, interposer, substrate) are worth ~$5,000–7,000 before assembly, and once the solder joints are made and locked in epoxy there is no taking them apart: one open solder joint among the ~250,000 microbumps under the dies and the tens of thousands of larger bumps under the interposer (the Anatomy section counts them) scraps the lot. The stack is a sandwich of materials that expand at different rates, so every trip through a ~245 °C solder oven bends it by hundreds of micrometres, enough to lift corner joints off their pads. And it is capacity-bound: from 2023 through 2026 the number of these assemblies TSMC could build each month, not the number of transistors it could print, set the ceiling on how many AI accelerators existed.

By the end of this module you will be able to draw the cross-section from lid to solder ball with the thickness of each layer; walk the six-step flow from bare interposer wafer to tested package and say why each step comes in the order it does; explain why the CoWoS-L variant exists and what nearly went wrong with it on Blackwell; explain what hybrid bonding does that solder cannot; and convert a headline "wafers per month" figure into GPUs.

## Before you start

- **Die, wafer and yield (Module 13).** A die is one rectangular chip cut from a 300 mm wafer that holds tens to hundreds of them; defects land at random, so bigger dies fail more often and yield (the fraction of good dies) falls exponentially with area.
- **The lithography field and the reticle (Module 07).** A scanner images a 152 mm square quartz **reticle** (the photomask) onto the wafer at 4× reduction; the largest rectangle it prints in one shot is 26 × 33 mm.
- **Copper damascene wiring and CMP (Module 12).** Chip wiring is made by etching trenches into an insulator, filling them with plated copper and polishing flat by **chemical-mechanical polishing (CMP)**; all wiring in this module, including the interposer's, is built this way.
- **Plasma etch and the Bosch process (Module 09).** A plasma removes material where a mask leaves it exposed; the Bosch process makes deep, straight-walled holes in silicon by alternating short etch and wall-protection cycles.
- **Thin films: CVD, PVD, ALD (Module 06).** Chemical vapour deposition (gases react on the surface to leave a film), sputtering (atoms knocked off a target land on the wafer) and atomic layer deposition (one atomic layer per gas pulse) lay down films from nanometres to micrometres thick.
- **HBM (Module 15).** High bandwidth memory is 8–16 DRAM dies (dynamic random-access memory, the working memory of every computer) stacked on a base die with a 1,024-bit interface, sold as tested stacks with solder bumps on a 55 µm grid underneath.
- **Flip-chip, bumps, underfill, ABF substrate and CTE (Module 16).** A die is mounted face-down on solder bumps onto a laminate built from Ajinomoto build-up film (ABF); materials grow at different rates per degree (the coefficient of thermal expansion, CTE, quoted in ppm/°C, parts per million per degree, i.e. micrometres of growth per metre per degree: silicon 2.6 ppm/°C, laminate ~15), and underfill, an epoxy glue between die and substrate, makes the two bend together so the joints do not shear.
- **Capacitance and energy per bit (school physics).** A wire and its surroundings form a capacitor; sending a bit means charging it to the supply voltage, costing energy of order C·V² per transition, so longer wires cost more per bit.
- **Thermal conductivity and thermal resistance (school physics).** Thermal conductivity (W/m·K) says how easily heat flows through a material; thermal resistance (K/W) says how many degrees of rise each watt causes across a part. They are the heat analogues of conductance and resistance.


**How to read the numerical examples.** Public product specifications and dated company statements are attributed where checked. Unattributed geometry, recipe, yield, throughput and price ranges are representative teaching assumptions or reported estimates, not disclosed production data. They illustrate a mechanism or a calculation; applying them to a named chip requires its process, configuration, date and measurement definition. The accompanying review identifies remaining evidence gaps.

## Why the Package Became the Chip

> **Intuition: three walls.** Think of the three constraints as a print size you cannot exceed, a coin toss you lose more often the bigger the die, and a highway with 1,600 lanes that has to enter a 12 mm gate. The first is the reticle: the scanner's projector has one frame size, and a conventional single-field die must fit the frame; specialized wafer-scale designs use stitching across fields. The second is yield: every square millimetre is another toss of a slightly loaded coin, and the die survives only if every toss comes up heads, so doubling the area squares the odds of survival. The third is HBM: a memory stack talks over ~1,600 signal wires spaced 55 µm apart, and all of them must land on a die edge about 12 mm long. No one of these forced the industry to build packages out of several chips; all three together did.

### The reticle wall

A scanner exposes a rectangular **field** by sweeping a slit of light across the reticle while the wafer stage moves in synchrony (Module 07). The reticle is a 152 mm (6 inch) square quartz plate carrying the pattern at 4× its final size. Only a ~104 × 132 mm patch of it can be imaged without distortion, and 104/4 × 132/4 = 26 × 33 mm on the wafer. That 858 mm² is the **reticle limit**, the largest die that can be printed in one exposure, and it has not moved since the 1990s. NVIDIA's GH100 (the die inside the H100, the 2022 generation before Blackwell) is 814 mm², each Blackwell die is ~800 mm², and every large data-centre part since Volta (NVIDIA's 2017 data-centre GPU generation) has sat within a few percent of this ceiling.

High-NA **EUV** (extreme ultraviolet lithography, the 13.5 nm-wavelength scanners of Module 08) makes it worse. **Numerical aperture (NA)** is how wide a cone of light the lens gathers, and a wider cone resolves finer detail; ASML's EXE:5000 is the first EUV scanner at NA 0.55 rather than 0.33. Its optics are **anamorphic**, reducing 4× in one direction and 8× in the other, so the printed field is half as tall: 26 × 16.5 mm = 429 mm². Dies larger than that on High-NA layers require **reticle stitching**, two half-field exposures whose edges overlap by a few micrometres with matched **critical dimensions (CD)**, the widths of the smallest printed features. The reticle wall is a physical fact and the first reason logic must be split into pieces.

### The yield math of big dies

The second reason is statistical. Defects land on a wafer like raindrops, at random, at some average **defect density D0** per unit area. The chance that no raindrop lands inside an area A is the Poisson probability of zero events, Y = exp(−A·D0), and that is the yield of a die of area A. Units matter: D0 is quoted per cm², so an 800 mm² die is A = 8 cm², and at a mature-node D0 of ~0.1/cm², A·D0 = 8 × 0.1 = 0.8. Then an 800 mm² die yields exp(−0.8) ≈ 45%, a 400 mm² die exp(−0.4) ≈ 67%, and a 1,600 mm² die exp(−1.6) ≈ 20%. Splitting a design in two raises the good silicon fraction per wafer from ~45% to ~67% because each half is judged independently (Module 13 covers the models). The corollary is that a **chiplet** strategy (building one product from several smaller dies; the Chiplet section) only pays if the connections between the pieces cost almost nothing in power, latency and area relative to on-die wires.

### HBM's thousands of wires

**High Bandwidth Memory (HBM)** (Module 15) is a stack of 8–16 DRAM dies over a base die, and its defining feature is the width of its interface: 1,024 data bits for HBM2 through HBM3E, 2,048 for HBM4. Each bit toggles at 6.4–9.6 Gb/s in HBM3E, and the interface is meant to consume a few picojoules per bit. A **picojoule (pJ)** is 10⁻¹² J, and the scale to remember is that a link moving 8 TB/s (6.4 × 10¹³ bits per second) at 1 pJ per bit burns 64 W.

Why does the wire's length set the energy? Every wire is one plate of a capacitor whose other plate is everything around it. Sending a 1 after a 0 means charging that capacitance C to the supply voltage V, which draws energy of order C·V² from the supply per transition. Capacitance grows with length: a trace on a circuit board carries ~0.1–0.2 pF per millimetre (1 pF = 10⁻¹² F), so a 10 cm board trace is ~10–20 pF, while a few millimetres of fine interposer wire is only tens to a few hundred femtofarads (1 fF = 10⁻¹⁵ F), one to two orders of magnitude less. Energy per bit therefore tracks wire length, and HBM's few-pJ target is only reachable if the wires are short (a few millimetres), thin and numerous.

Numerous means the count of **I/Os** (input/output pins, one wire's connection point on the die). One HBM3E stack has on the order of 1,500–1,800 signal I/Os once clocks, **command/address** lines (the wires that tell the memory which row and column to read), **strobes** (timing wires that tell the receiver when to sample the data wires) and parity are counted, and ~5,000–6,000 **microbumps** (the ~25 µm solder-capped copper posts that connect a die to whatever is beneath it; fully described in the Anatomy section) including power and ground. An HBM stack is ~11–12 mm wide and butts against the GPU edge, so each stack's ~1,600 signals must enter the GPU through ~12 mm of edge, and the GPU's receiving circuits sit within ~10 mm of that edge. Eight stacks need ~13,000 signal lines.

Now the density arithmetic. Wiring is quoted as **line/space**: the width of a wire and the gap to its neighbour. The **pitch**, the centre-to-centre spacing, is their sum. An organic build-up substrate (Module 16) routes copper at ~8–15 µm line/space with ~50–60 µm microvias; at 10/10 µm the pitch is 20 µm, so a layer holds 1,000/20 = 50 wires per millimetre at best. A silicon interposer patterned with the copper damascene process of Module 12 on a **65 nm-class** process (a chip-making generation from ~2006, named for its smallest printed feature; its tools are old, paid-off and cheap, as the CoWoS-S section explains) routes at ~0.4–2 µm line/space; at 0.4/0.4 µm the pitch is 0.8 µm and one layer holds 1,000/0.8 = 1,250 wires per millimetre. That is a ~25× gap at the finest lines, 20–50× across the useful range, and it is the mechanism behind "HBM requires **2.5D**," the industry's term for dies placed side by side on an interposer. There is a second, blunter reason: even with enough layers, HBM's 55 µm-pitch microbumps cannot land on an organic substrate at all, because its smallest via is ~50 µm and the pad around a via is ~65 µm (Module 16); there is no room for a bump every 55 µm.

### Bandwidth per millimetre of shoreline, picojoules per bit

Two figures of merit organize the field. **Bandwidth density** is quoted as GB/s per millimetre of die edge (the **shoreline**, since side-by-side dies connect only along the edges that face each other) for side-by-side links, or per mm² of face for dies stacked on top of each other. **Energy per bit** is in pJ/bit. 2.5D, again, means dies side by side on an interposer or bridge; **3D** means dies stacked face to face.

A key to the table's rows: **BEOL** (back end of line) is the copper wiring built on top of the transistors inside a chip. **SoIC** and **Foveros Direct** are TSMC's and Intel's names for **hybrid bonding**, fusing two dies' copper pads directly with no solder (the SoIC section). **EMIB** is Intel's version of a small silicon bridge under two die edges (the Competitors section). **UCIe** is the open industry standard for chip-to-chip links inside a package (the Chiplet section); it comes in two tiers, an **advanced-package** version for interposers and bridges and a **standard-package** version for organic substrates, which is why it appears in two rows below (the Chiplet section gives their numbers). **C4** bumps (controlled collapse chip connection) are the ~100 µm solder bumps under an interposer or die, **RDL** (redistribution layer) is the interposer's own wiring, layers whose only job is to re-route connections from one pattern of contact points to another (the Anatomy section), and **ABF** is the epoxy film an organic substrate's layers are made of (Module 16). **Infinity Fabric (IF)** is AMD's on-package link. A **SerDes** (serializer/deserializer) is a circuit that packs many bits onto one very fast wire and unpacks them at the far end, used whenever wires are scarce, as on a board or in a cable; **NVLink** is NVIDIA's GPU-to-GPU SerDes link and **PCIe** the standard board-level one. An **800G transceiver** is a pluggable optical module carrying 800 Gb/s, and **COUPE** is TSMC's optical engine that sits on the package instead (the Two Handoffs section). Approximate values as of ~2025:

| Link type | Physical medium | Bump/pad pitch | Bandwidth density (edge) | Energy per bit |
|---|---|---|---|---|
| On-die wire | BEOL Cu | n/a | Effectively unlimited | ~0.01–0.1 pJ/bit |
| Hybrid-bonded 3D (SoIC, Foveros Direct) | Cu-Cu direct | 6–9 µm | Areal: >1 TB/s per mm² | ~0.05–0.2 pJ/bit |
| 2.5D on Si interposer or bridge (CoWoS, EMIB; UCIe advanced) | Cu pillar µbump on Si RDL | 25–55 µm | ~0.5–1.3 TB/s/mm | ~0.25–0.6 pJ/bit |
| HBM3E interface (2.5D) | µbumps on interposer | ~50–55 µm | ~100 GB/s per mm of stack edge | ~2.5–4 pJ/bit incl. DRAM I/O |
| Organic substrate die-to-die (UCIe standard, AMD Ryzen IF) | C4 bumps on ABF | 100–130 µm | ~30–200 GB/s/mm | ~0.5–2 pJ/bit |
| Board-level SerDes (NVLink, PCIe 5/6) | PCB traces, connectors | n/a | ~10–50 GB/s/mm | ~5–10 pJ/bit |
| Pluggable optics (800G transceiver) | Fibre | n/a | Limited by how many plug sockets fit on the switch's front panel | ~15–30 pJ/bit |
| Co-packaged optics on CoWoS (COUPE) | Fibre to package edge | n/a | ~1.6 Tb/s per engine | ~5 pJ/bit or lower (target) |

Every step a signal takes off the package costs roughly 10× in energy per bit. The reason is the one above, plus one more: longer wires mean more capacitance to charge, and once a wire is long enough to distort the signal (a board trace at tens of Gb/s), each end needs SerDes circuits that equalize and re-time it, and those circuits burn far more than the wire itself. Packaging technology exists to keep the fattest data flows on the top rows of the table.

> **Worked example: the HBM power budget, and why GDDR could not do it.** A B200 has eight HBM3E stacks delivering ~8 TB/s, i.e. 6.4 × 10¹³ bits per second. At a realistic ~3 pJ/bit for the HBM3E interface (DRAM I/O plus the **PHY**, the transmit and receive circuits that drive and sense the wires, over a few mm of interposer wire), running flat out costs 6.4 × 10¹³ × 3 × 10⁻¹² ≈ 190 W, a large but survivable slice of a 1,000 W package, and real workloads rarely sustain peak bandwidth. **GDDR** is the graphics memory soldered around a gaming GPU on the circuit board; delivering the same 8 TB/s from GDDR-class memory over an organic package and board at ~7 pJ/bit would be ~450 W for memory traffic alone, before the impossibility of fitting the hundreds of 20+ Gb/s pins along the die edge. HBM4 pushes the other way: it doubles the width to 2,048 bits and holds per-pin speed near 8 Gb/s, giving ~2 TB/s per stack at lower energy per bit, at the cost of ~2× the signal I/Os and a base die built on a logic process rather than a DRAM one. More wires, shorter and slower, is the consistent direction.

## Anatomy of a CoWoS Package, Top to Bottom

Before the history and the variants, here is the object itself, as a vertical section through a Blackwell-class part, from the cooler down to the circuit board. Every later section refers back to one of these layers.

1. **Lid.** A ~2–3 mm nickel-plated copper plate covering the whole package top. It spreads heat from the dies to the cooler, protects them, and gives the cold plate (the water-cooled copper block of Module 19) a flat face to press on.
2. **TIM1.** A **thermal interface material** is a soft heat conductor that fills the microscopic air gaps between two solid faces; TIM1 is the layer between the die backs and the lid (TIM2 is between lid and cooler). Indium solder, a filled polymer or a liquid-metal alloy, 50–100 µm thick.
3. **Dies.** Two GPU dies of ~0.7 mm-thick silicon, face-down, and eight HBM stacks (8–16 thinned DRAM dies on a base die) of nearly the same total height, so that one flat lid can touch all of them. The gaps between them are filled with **mold compound**, an epoxy loaded with silica powder that is pressed around the dies and hardens into a rigid slab, ground back so the die backs are exposed.
4. **Microbumps.** Each die's face carries copper pillars ~20–30 µm tall and ~25 µm across, capped with ~10–15 µm of tin-silver solder, on a 40–55 µm grid; after joining, the die stands ~25–35 µm above the interposer. **Pitch** is the centre-to-centre spacing of neighbouring bumps, and it sets the count: at 45 µm pitch one square millimetre holds (1,000/45)² ≈ 490 bumps, so an ~800 mm² die can carry ~100,000 of them.
5. **Interposer.** A ~100 µm-thick slab of silicon, 48 × 58 mm on Blackwell. On its top face are four or five layers of copper RDL wiring (the redistribution layers defined above: wiring whose only job is to re-route connections from one pattern of contact points to another) at 0.4–2 µm line/space. Through it run **through-silicon vias (TSVs)**, copper-filled holes ~10 µm across and ~100 µm deep, one per connection that has to cross the slab. On its bottom face a single coarse RDL layer spreads the TSVs out to **C4 pads**, the landing pads for the next layer of solder.
6. **C4 bumps.** Solder bumps ~80–100 µm in diameter on a 130–180 µm pitch, tens of thousands of them, joining the interposer's bottom to the substrate.
7. **Substrate.** An organic **build-up laminate** 2–3 mm thick and 80–100 mm on a side: a ~1 mm rigid **core** of glass-fibre cloth in epoxy, with 10–12 **build-up layers** on each side, each a ~30 µm sheet of **ABF (Ajinomoto build-up film)** epoxy carrying ~10 µm copper lines and laser-drilled vias (Module 16). Its expansion rate is the number that dominates the rest of this module. **CTE** is the coefficient of thermal expansion, the fractional growth per degree; 2.6 ppm/°C means 2.6 µm of growth per metre per degree. The values below recur throughout.
8. **BGA balls.** A **ball grid array**: several thousand solder balls of SAC305 (tin with 3% silver and 0.5% copper, the standard lead-free solder) ~0.6 mm in diameter on a ~1 mm pitch, joining the substrate to the board.
9. **Board.** The GPU module's printed circuit board (the SXM module of Module 19, NVIDIA's GPU module form factor), whose millimetre-scale features the package has now stepped down to.

| Material | Where it sits in the stack | CTE (ppm/°C) |
|---|---|---|
| Silicon | Dies, interposer, bridge chiplets (CoWoS-L) | 2.6 |
| Copper | Wiring, pillars, TSVs, lid | ~17 |
| SnAg / SAC solder | Microbumps, C4, BGA | ~22 |
| Epoxy mold compound | Around the dies and, in CoWoS-L, the interposer | ~8–12 below its glass transition (the softening temperature, ~150–200 °C), more above |
| ABF build-up layers (in-plane) | Substrate wiring layers | ~15–20 |
| Glass-epoxy core | Substrate core | ~10–15 |
| Polyimide RDL | CoWoS-R and CoWoS-L interposers | ~20–50 |
| Organic substrate as a whole (in-plane) | Substrate | ~10–17 |

> **Intuition: the scale of the thing.** The interposer is as thick as a sheet of printer paper (~100 µm) and a little smaller than a playing card, and it carries wiring so fine that 175 of its 0.4 µm lines would fit across one human hair (~70 µm). The microbumps sit about as close together as the pixels on a phone screen. The two GPU dies dissipate ~1,000 W over ~16 cm², the area of a large postage stamp, which is ~10× the heat flux of a kitchen hotplate. Everything about CoWoS follows from those three facts: paper-thin silicon that must be handled, wires that must line up to a fraction of a micrometre, and heat that must leave through a lid.

> **Why it matters downstream.** Every layer in the list above is a thermal resistance in series: heat from the transistors crosses ~0.7 mm of silicon, 50–100 µm of TIM1, ~2–3 mm of copper lid, then TIM2 and the cold plate. Module 19 adds these up to a junction-to-coolant resistance (the junction is the transistor layer, the hottest point) of ~0.05–0.1 K/W, and the thickness of each layer chosen here, especially the TIM1 bond line, is a term in that sum.

## CoWoS: A Short History

TSMC's first 2.5D product was not a GPU. In 2011 Xilinx shipped the Virtex-7 2000T, four 28 nm **FPGA** dies (an FPGA is a chip whose logic is wired up after manufacture by loading a configuration) side by side on a passive 65 nm silicon interposer with more than 10,000 die-to-die connections. Xilinx called it Stacked Silicon Interconnect; TSMC generalized the process and in 2012 named it CoWoS. The interposer started as a 775 µm wafer and was thinned to ~100 µm to reveal its TSVs; the flow, chip-on-wafer first and then wafer-on-substrate, is the one used for a Blackwell today.

The GPU era began with HBM. AMD's Fiji (Radeon Fury X, 2015) was the first GPU with HBM, but its interposer came from **UMC** (Taiwan's second foundry) and assembly from **ASE** (the world's largest outsourced assembly house). NVIDIA's Tesla P100 (2016) put a 610 mm² GP100 die and four HBM2 stacks on CoWoS, and every NVIDIA data-centre GPU since (V100, A100, H100, B200 and Rubin, the generation after Blackwell) has used it, as have Google's **TPUs** (its tensor processing units, the in-house AI chips), AMD's MI250/MI300, Broadcom's and Marvell's custom AI **ASICs** (application-specific integrated circuits, chips designed for one customer's workload), and Amazon's Trainium (its in-house training accelerator). That is how one company's back-end capacity became the industry's bottleneck.

## The Three CoWoS Variants

The problem all three variants solve is the same: connect dies with wiring ~25× denser than a laminate can hold, over an area 3–10× larger than any single lithography exposure, and keep the whole sandwich flat and electrically sound through several trips to 245 °C. They differ in what the interposer is made of.

> **Intuition: three breadboards.** CoWoS-S is a breadboard carved from silicon: every wire on it is as fine as chip wiring, everywhere, whether it needs to be or not. CoWoS-R is a plastic breadboard, cheap and flexible, with wires five times coarser. CoWoS-L is the plastic breadboard with small silicon patches glued in only where the fine wires must be, under the seams where a GPU meets an HBM stack or another GPU. Each step trades cost and mechanical fit against uniformity.

### CoWoS-S: the silicon interposer

**CoWoS-S** (S for silicon) uses a full-size passive silicon interposer, made on a 300 mm wafer on **depreciated** 65 nm-class tools: machines bought around 2006 and long since paid off, so an interposer wafer costs a fraction of a logic wafer. It has four or five RDL layers at 0.4–2 µm line/space, microbump pads on top, and TSVs of ~10 µm diameter and ~100 µm depth connecting the front wiring to backside C4 pads. It contains no transistors, but it can contain **deep-trench capacitors** (TSMC's iCAP option, hundreds of nF per mm²): capacitors made by etching narrow trenches into the silicon and lining them with dielectric and electrode, which pack a large capacitance into a small footprint. Their job is **decoupling**. When millions of transistors switch in the same nanosecond the die draws a current spike that the substrate's wires cannot deliver in time, so the supply voltage sags; a capacitor sitting 100 µm below the die is a local charge reservoir that fills the gap. The arithmetic is Q = C·ΔV, the charge a capacitor gives up equals its capacitance times the voltage drop you are willing to allow: hundreds of nF per mm² means a few µF under a GPU, and a few µF × a tolerable ~50 mV of sag ≈ 0.1–0.2 µC of charge, which at 100 A (t = Q/I) lasts ~1–2 ns. That is exactly the timescale the substrate cannot cover. Its supply wires are millimetres long, and a long wire has **inductance**, the property of a conductor that opposes any change in the current through it (as mass opposes a change in speed), so the current from the substrate cannot ramp up in a nanosecond; it takes over on a timescale of ~tens of nanoseconds, by which time the interposer's capacitors must have carried the spike. This is an underappreciated advantage of silicon over organic.

The interposer is much bigger than a reticle, and its size is quoted as a **reticle multiple**, the interposer area divided by 858 mm². H100's is ~2.5× (~2,100–2,200 mm²); the 2024–2026 generation is 3.3× (~2,800 mm²); TSMC has qualified 5.5× (~4,700 mm², 12 HBM stacks) and roadmapped 9.5× (~8,000 mm² on a 120 × 150 mm substrate) for 2027. The lithography tool here is a **stepper**, the older, simpler cousin of the scanner: it exposes one whole field at a time from a stationary reticle instead of sweeping a slit across it, with the same 26 × 33 mm field, and the interposer's 0.4 µm wiring needs nothing better. Since the stepper exposes 858 mm² at a time, every RDL layer is patterned with multiple **stitched** exposures: the layout is split into fields, each exposed separately, with wires crossing a boundary drawn with overlap. **Overlay** is how precisely one exposure lines up with another, in nanometres, and here it is unforgiving: a 0.4 µm wire that crosses a stitch boundary offset by a quarter of its width loses a quarter of its cross-section, raising its resistance and risking an open, so stitching 0.4 µm lines demands overlay well under 100 nm.

The drawbacks scale with size. A 2,800 mm² interposer means ~16 per wafer, and one killer defect in the RDL or a TSV scraps the whole piece. Silicon (CTE 2.6 ppm/°C) is also a poor thermal-expansion match to the organic substrate below (~10–17 ppm/°C), manageable at H100 scale and increasingly not beyond.

### CoWoS-R: the organic RDL interposer

**CoWoS-R** (R for RDL) replaces the silicon with an organic RDL interposer built with TSMC's **InFO** fan-out process, in which dies are embedded in epoxy and wiring is built on top of them (the Fan-Out section describes it fully). The dielectric is **polyimide**, a heat-resistant polymer film (the orange material of flexible cables), with copper at ~2 µm line/space in several (up to ~6) RDL layers, no TSVs and no TIVs: each layer's vias (~5–10 µm holes opened in the polyimide) drop straight down through the stack to the C4 pads, so the whole interposer is a thin stack of polymer and copper built layer by layer on a carrier and released from it, exactly as the Fan-Out section describes. It is cheaper and better CTE-matched to the substrate. It also has lower line capacitance, because polyimide's **dielectric constant** (the factor by which a material filling the gap between two conductors multiplies their capacitance, relative to empty space) is ~3 against ~4 for silicon dioxide and there is no conductive silicon beneath the wires to act as the capacitor's other plate. Against that, it has ~5× lower routing density and is harder to keep flat over a large area: with no rigid silicon backbone, a polymer expanding at 20–50 ppm/°C bends freely and is held flat only by the dies and mold above it. What goes wrong is what goes wrong with any fan-out RDL (the Fan-Out section): cracks where a 2 µm line crosses a die edge onto a region with a different stiffness, moisture absorbed by the polyimide flashing to steam at reflow, and warpage-driven C4 opens at the corners. TSMC names no customers for it; it serves lower-I/O AI and networking ASICs with moderate HBM counts, and its real importance is as the stepping stone: the polyimide RDL, the carrier build and the release step are exactly the organic half of CoWoS-L. This module treats it as that stepping stone, in this one section, and gives the full treatment to -S and -L.

### CoWoS-L: silicon bridges in an organic interposer

**CoWoS-L** (L for local silicon interconnect) is the hybrid: an organic RDL interposer the size of the whole package, with small silicon **LSI (Local Silicon Interconnect)** bridge chiplets embedded exactly where fine-pitch routing is needed, under the edges where a GPU meets an HBM stack or where two GPU dies meet. Each LSI is a few millimetres by ten or so, fabricated on 65 nm-class tools with the same sub-micron RDL as a CoWoS-S interposer, optionally with deep-trench capacitors. Vertical connections for power, ground and slow signals go through **through-InFO vias (TIVs)**: copper pillars ~100 µm or taller, plated before the mold compound is applied and revealed by grinding. The mold compound here is the same silica-filled epoxy as in the Anatomy section, ~70–90% silica powder by weight, pressed around the parts and cured into a rigid slab (Module 16).

The interposer is built bottom-up on a **carrier**, a temporary rigid glass or silicon wafer that the structure is built on and later released from, which turns it into a **reconstituted** wafer, an artificial 300 mm disc made by placing pieces on a carrier and molding them into one body:

1. Start with a carrier wafer.
2. Build the bottom RDL layers (the future C4 side) on it.
3. Plate the TIVs as tall copper pillars through a thick mask of **photoresist** (the light-sensitive polymer that lithography patterns, Module 07): where the resist has been opened, copper grows up out of the hole.
4. Place and attach the LSI bridges at the positions where die edges will later meet.
5. Apply mold compound over bridges and pillars and cure it.
6. Grind the mold back until the TIV tops and the LSI wiring are exposed and flat.
7. Build the top RDL layers over everything, bridges and mold alike, up to the microbump pads.
8. Only then attach the GPU and HBM dies (the chip-on-wafer step of the next section).

Silicon has been reduced to the few percent of area where it earns its keep.

> **Worked example: interposer area and stitched reticles for a B200-class package.** Two ~800 mm² GPU dies (about 26 × 31 mm, long edges facing so the die-to-die link runs along ~30 mm of shared edge) plus eight HBM3E stacks of ~11 × 12 mm ≈ 130 mm²: 1,600 + 1,040 = 2,640 mm² of die. Add ~1 mm HBM-to-GPU gaps, ~1–2 mm between HBM stacks, and ~2 mm of margin for C4 fan-out and the dicing street (the gap between sites where the saw will cut); two rows of four HBM flanking the GPUs gives roughly 48 × 58 mm ≈ 2,800 mm², or 2,800 / 858 ≈ 3.3 reticles, an illustrative Blackwell-class footprint estimate. TSMC describes its first volume CoWoS-L platform as 3.5× reticle; the calculation here is a simplified floorplan, not a disclosed B200 mask layout. Since the field is 26 × 33 mm, each RDL layer of a 48 × 58 mm interposer needs a 2 × 2 array of stitched exposures (covering 52 × 66 mm with overlapping edges), so a five-layer RDL is twenty stitched fields per interposer, each stitch line held to the tolerance of the 0.4 µm lines crossing it. A 300 mm wafer (~70,700 mm²) fits ~16 such rectangles after edge exclusion, versus ~29 for H100's 2.5× interposer. The 5.5× generation (~4,700 mm², ~60 × 78 mm) needs a 3 × 3 array and fits ~9 per wafer; 9.5× (~8,000 mm², ~75 × 108 mm) fits ~4, which is the arithmetic pushing TSMC to panels.

NVIDIA's Blackwell B200 is the flagship CoWoS-L product. It needed two ~800 mm² dies with a 10 TB/s **NV-HBI** link across their shared edge (NVIDIA's proprietary die-to-die interface, described in the Chiplet section), plus eight HBM3E stacks. A 3.3× reticle CoWoS-S interposer would have been the most expensive piece of silicon in the package after the GPU dies; bridges cut that cost and removed most of the silicon-to-organic mismatch. Blackwell Ultra (B300) and Rubin are on CoWoS-L, and the 5.5× generation for 12-HBM parts was in volume production in 2026 with yields TSMC put above 98% at its 2026 Technology Symposium.

> **What can go wrong: the Blackwell delay.** CoWoS-L also nearly derailed its flagship. In mid-2024 TSMC and NVIDIA found that B200 assemblies warped during **reflow** (the oven pass that melts the solder) and **thermal cycling** (repeated swings between cold and hot to simulate a lifetime of use). As reported by SemiAnalysis and The Information, the CTE mismatch among GPU dies, LSI bridges, molded RDL interposer and substrate produced stresses that broke connections at the bridge edges. The fix required a new **mask set** (the full set of photomasks for a chip; at the 4 nm class a set costs tens of millions of dollars and a re-spin takes about a quarter) for the GPU die's top global-routing metal layers and bump layout, plus a redesign of the bridge dies, costing roughly a quarter of ramp. NVIDIA confirmed a "GPU mask" change in August 2024; TSMC has never described the failure mechanism publicly. Later NVIDIA designs were reportedly laid out with packaging stress analysis in the loop from the start.

| Variant | Interposer | Where the fine wiring lives | Min line/space | Max size (2026) | Example products | Relative cost |
|---|---|---|---|---|---|---|
| CoWoS-S | Full silicon, TSVs | Everywhere on the interposer | ~0.4 µm | 3.3× reticle in HVM | NVIDIA A100, H100/H200; AMD MI300X and MI350 (with SoIC); Google TPU v4/v5 | High, rising steeply with area |
| CoWoS-R | Organic RDL (InFO) | Nowhere finer than ~2 µm | ~2 µm | ~3× reticle | Lower-I/O AI and networking ASICs | Low |
| CoWoS-L | Organic RDL + embedded LSI + TIVs | Only in the LSI bridges under die edges | ~0.4 µm at bridges, ~2 µm elsewhere | 3.5× in volume since 2024 (TSMC); larger-generation timing below is reported roadmap | NVIDIA B200/B300/GB200/GB300, Rubin; AMD MI400 (reported) | Medium-high |

(**HVM** is high-volume manufacturing, as opposed to pilot or qualification runs.)

## The CoWoS Process Flow, Step by Step

Here is the CoWoS-S flow from bare interposer wafer to tested package, with CoWoS-L differences noted. TSMC's recipes are proprietary; this is the publicly documented sequence and the unit processes underneath it. The overview first, then each step in depth. The time column is an order-of-magnitude guide, since TSMC publishes no cycle times.

| Step | What physically happens | Key tool | Key number | Rough time |
|---|---|---|---|---|
| 1. Interposer fabrication | 10 µm holes are etched 100 µm into a 775 µm wafer and filled with copper; 4–5 damascene wiring layers are built on top in stitched exposures; the wafer is probed (tested electrically with fine needles) | Bosch etcher (Lam Syndion, TEL Tactras), plating (Lam SABRE 3D), 65 nm-class steppers | 0.4 µm lines; ~16 sites per wafer at 3.3× | ~weeks (a short wiring-only fab flow) |
| 2. Chip-on-wafer | GPU and HBM dies are placed face-down and soldered to the interposer, underfilled and over-molded | Thermocompression bonder (Besi, ASMPT) or reflow oven | 40–55 µm bump pitch; ~100,000 bumps per GPU | ~days |
| 3. Backside reveal and C4 | The molded wafer is glued to glass, ground from 775 to ~100 µm to expose the TSV tips; backside wiring and C4 bumps are formed; the glass is removed | Temporary bonder (EV Group, SUSS), grinder (Disco) | ~100 µm final thickness; 130–180 µm C4 pitch | ~days |
| 4. Singulation | The wafer is cut into chip-on-wafer modules; each is probed | Dicing saw or laser (Disco) | ~16 modules per 3.3× wafer | ~hours |
| 5. Module-on-substrate | Each module is soldered to its ABF laminate by mass reflow and underfilled | Reflow oven, flip-chip placer | ~245 °C peak; tens of thousands of C4 joints at once | ~days |
| 6. Stiffener, lid, balls, test | Ring and lid are glued on with TIM1; BGA balls attached; final test and burn-in (a hot stress test) | Lid attach, ball drop, testers (Advantest, Teradyne) | 0.6 mm balls on 1 mm pitch; 6–12 weeks end to end | ~days to weeks including burn-in |

### Step 1: Interposer fabrication

> **Intuition: why holes through the silicon, and why only 100 µm of them.** The dies sit on the interposer's top face and the substrate is under its bottom face, and the ~10,000 signals and ~1,000 A of supply current that must pass between them have only one route: straight through the slab. Hence TSVs. But a hole 10 µm across through a full 775 µm wafer would have an **aspect ratio** (depth divided by width) of 77:1, and no plasma can etch that straight, no film can coat its walls evenly, and no plating bath can fill it without sealing a void. A 100 µm-deep hole is 10:1, which can be etched, lined and filled. So the interposer is etched only 100 µm deep, everything is built on top, and the other 675 µm of silicon is ground away later (Step 3), once the wafer has the dies and mold to hold it rigid.

The interposer starts as a standard 300 mm, 775 µm prime wafer (the ordinary polished, defect-screened grade) with no **epitaxial** layer (a crystal-grown surface layer needed for transistors, not for wires), since nothing electrical is built in the silicon.
