Repository: DicksonWu654/sand-to-gpu

# Sand to GPU

An in-depth, self-study course following silicon from quartz to an NVIDIA GPU rack. It explains the physics, chemistry, manufacturing equipment, supply chain, and engineering tradeoffs for a reader who knows programming and school science.

See the [global supplier coverage review](GLOBAL_COVERAGE_REVIEW_2026-09-14.md) for corrections to regional omissions, capability claims and policy framing, with primary sources and validation limits.

## Course tracks

- **Deep dive:** 22 modules, roughly 517,000 words, covering materials, wafer fabrication, transistors, memory, packaging, testing, GPU systems, and economics.

File: course/modules/18-final-test-burn-in-slt.md (part 1 of 3)
# Module 18: Final Test, Burn-in and System-Level Test

A packaged **Blackwell** GPU (NVIDIA's 2024–25 generation, the B200 and GB200) leaving CoWoS assembly carries roughly $2,500–3,500 of silicon, HBM, interposer and substrate, and it has never been switched on as a system. **CoWoS** (chip-on-wafer-on-substrate, TSMC's package for large accelerators, Module 17) puts the GPU dies and their **HBM** stacks (**high-bandwidth memory**: towers of DRAM dies stacked on one another) side by side on a silicon **interposer** (a slab of silicon carrying only fine wiring), which sits on an organic **substrate** (a laminated circuit board that fans the connections out to the module), under a metal **lid** that spreads the heat. **Wafer sort** (Module 14) proved that each GPU die had working transistors and **scan chains** (test wiring that turns every **flip-flop**, the one-bit storage element that holds a signal's value from one clock tick to the next, of which a GPU has hundreds of millions, into one long shift register the tester can load and read) while it was still on the wafer, driven through a **probe card** (a plate of thousands of microscopic needles) that could not deliver full power, could not see the HBM stacks that were not yet attached, and could not run the 200 Gb/s **NVLink** lanes (NVIDIA's GPU-to-GPU link) at speed. Assembly then subjected the die to **reflow** (melting the solder joints in an oven) at ~250 °C, **underfill** cure (hardening the epoxy wicked under each die), lid attach and several further heating cycles, each of which produces **warpage**, the bowing of the die-interposer-substrate sandwich by tens to hundreds of microns (~) as its layers expand by different amounts; any of these can crack a **bump** (a ~100 µm solder joint between interposer and substrate), delaminate an interface or open a **microbump** (a ~40–55 µm joint between a die and the interposer) on an HBM stack.

The job of the back-end test chain is to find every one of those problems before the part is soldered to an **SXM module** (the GPU's own circuit board with its voltage regulators), which sells for ~$30,000 and carries ~$3,500–5,000 of parts, then to an **HGX baseboard** (which carries eight modules and the switch chips between them) priced at $200,000+, then into an **NVL72 rack** (72 GPUs on one NVLink fabric) priced at $3–4 million, where a single bad GPU can idle 71 good ones. Two kinds of dollar figure run through this module and it helps to keep them apart: the *cost* of the parts in a package or module (the ~$2,500–3,500 above), which is what is lost when a unit is scrapped, and the *price* of a module, board or rack, which is what sits idle when a unit fails inside it. The unit of the trade is the **test insertion**: one pass of a device through a socket on a tester or fixture, the unit in which test cost is counted; a defective part that passes one is an **escape**. The difficulty is economic as much as technical: each insertion costs tester time on a machine worth several million dollars, burn-in ties up a 1 kW oven slot for a day or two, and the sequence must be tuned so that the escapes it lets through cost less than the screening that would catch them.

By the end of this module you will be able to explain why a GPU gets three different screens (final test, burn-in and system-level test) rather than one longer one; how a burn-in oven's acceleration is computed from its temperature and voltage, and what 48 hours in it is worth in field life; why system-level test exists even at 99% scan coverage; why an HBM stack that escapes its vendor's test costs a whole package rather than a stack; and how the failures a hyperscaler's fleet records close the loop back to the test program. Module 14 covered the tester and the design-for-test methods it uses; this module concentrates on what changes once the die is in a package.

## Before you start

- **Wafer sort** (Module 14). A probe card with thousands of needles touches each die while it is still on the wafer and a tester runs scan and self-test patterns through it; sort finds most defects but cannot supply full current, run the fastest links, or see chips that are not yet attached.
- **Scan, BIST and fault models** (Module 14). Design-for-test circuits let the tester load a pattern into every flip-flop and read the result back; **built-in self-test (BIST)** engines do the same for memories. "Coverage" is measured against a list of modelled faults (a wire stuck at 0 or 1, a transition that is too slow), not against real programs.
- **Binning, ECID and e-fuses** (Module 14). Each die's measured speed and minimum voltage, and its unique **electronic chip ID (ECID)**, are burned into one-time-programmable fuses so the module and the driver know what this part can do.
- **Yield and defect density** (Module 13). Random defects per cm² (D0) set the fraction of dies that work, Y ≈ e^(−D0·A) for a die of area A; a bigger die yields worse.
- **CoWoS anatomy** (Module 17). GPU dies and HBM stacks sit on a silicon interposer via ~40–55 µm microbumps; the interposer sits on an organic substrate via ~100 µm C4 bumps; the substrate meets the board through ~1 mm BGA balls; a metal lid is glued on top.
- **HBM stack anatomy** (Module 15). 8–16 thinned DRAM dies are stacked on a logic base die and joined by **through-silicon vias (TSVs)**, copper columns running vertically through each die; the stack talks to the GPU over a 1,024-bit bus.
- **Thermal expansion mismatch** (Module 16). Silicon expands ~3 ppm/°C (parts per million of its length per degree) and organic laminate ~15 ppm/°C; solder melts at ~217–250 °C; every heating cycle shears the joints between them.
- **Leakage and speed versus temperature** (Module 11). A transistor's off-current rises roughly exponentially with temperature and its drive current falls, so a chip's power and its fastest safe clock both depend on how hot the transistors are.
- **Electromigration and oxide wear-out** (Module 12). High current density slowly moves metal atoms until a via opens; a high electric field slowly damages the gate insulator; both speed up with temperature, and the school-chemistry rate law exp(−Ea/kT) describes by how much.

## Why Package Test Exists: What Sort Could Not See

A useful way to design a final-test program is to list what wafer sort could not physically do, because that list is exactly the set of failure modes final test must own. Sort had three handicaps: the probe card is a poor conductor of large currents and fast signals, the die was alone (no HBM, no second die, no substrate), and it was cooled by a metal chuck rather than by its package.

**Interfaces that did not exist at sort.** On a CoWoS package the GPU talks to each **HBM3E** stack (the HBM generation Blackwell uses) over 1,024 data bits plus command and address, routed through the silicon interposer at ~40–55 µm microbump pitch (Module 17). A **lane** is one data wire with its timing reference; a **channel** is a group of lanes with its own command and address wires; the **physical layer (PHY)** is the circuitry at each end that drives and samples them. At sort those signals end at microbumps the probe card cannot usefully contact at speed, and the HBM was not there. Final test is the first time the GPU-to-HBM physical layer is trained: each channel runs **link training** (box below), the memory controller sweeps read and write timing per lane, and **HBM MBIST** (**memory built-in self-test**, an on-chip engine that writes and reads back every address) plus GPU memory patterns exercise all eight stacks at the ~8–9.2 Gb/s per pin of HBM3E. On Blackwell the two GPU dies also talk over the ~10 TB/s **NV-HBI** die-to-die link (NVIDIA's high-bandwidth interface between the two halves of the chip) across a **CoWoS-L** bridge (the CoWoS variant with small silicon bridges embedded in an organic interposer, Module 17), which likewise exists only after assembly.

> **Intuition: link training and the eye diagram.** Picture 1,024 wires of slightly different length and capacitance, each carrying bits at ~9 Gb/s, so each bit lasts ~110 picoseconds and arrives at a slightly different moment on every wire. **Link training** is the controller sending known patterns and nudging each lane's sampling clock in picosecond steps until every lane samples in the middle of its bit. The result is pictured as an **eye diagram**: overlay thousands of received bits and the clean region where a 1 and a 0 are clearly apart looks like an open eye; its height in millivolts is the voltage margin, its width in picoseconds the timing margin. A lane with a cracked or resistive microbump has a smaller eye than its neighbours, and the training log is the only place it shows. The picture has one blind spot: a glitch that closes the eye once in a billion bits is invisible in it and is found by counting errors over a long run.

**Full-power operation.** A probe card feeding an 800 mm² die through several thousand needles is limited by needle current rating (~0.5–1 A each for **MEMS** probes, needles made by micro-machining, the micro-electro-mechanical-systems technique, rather than by drawing wire), contact resistance and path inductance, so sort runs the die at reduced activity. A **rail** is one of the chip's supply voltages, delivered on its own set of pins and copper planes; a large chip has several (memory interface, SerDes, input/output), and the **core rail**, which feeds the logic at ~0.75–0.9 V, is the one that draws ~1,000 A on a Blackwell-class GPU. A core rail drawing 1,000 A at ~0.75 V through needles rated at 0.5–1 A needs 1,000–2,000 needles for power alone and as many again for the return current. Each needle with its contact is ~0.3 Ω (Module 14's figure); 2,000 in parallel are ~0.15 mΩ, which at 1,000 A still drops ~0.15 V, a fifth of that 0.75 V rail. That loss is **IR drop**, current × resistance lost across the supply path; a transistor's speed depends on the voltage it actually sees, so a sagging rail makes timing fail in ways that look like defects, and sort throttles activity rather than judge the die at full load. In the package the **C4 bumps** (the ~100 µm solder joints between interposer and substrate), the substrate's copper power planes and the **load board** (the custom circuit board that carries the test socket and plugs into the tester, described in the next section) with its **decoupling capacitors** (charge reservoirs beside the socket that supply the nanosecond current spikes the tester's cables cannot) let the tester push 1,000 A-class currents at ~0.75–0.9 V, and only now can the die run at full **thermal design power (TDP)**, the sustained power its cooling is designed for, where marginal power-delivery paths, IR-drop-sensitive timing and vias prone to **electromigration** (metal atoms pushed along a wire by high current density until a void opens, Module 12) show up.

**High-speed I/O at speed.** Blackwell's NVLink 5 runs at 200 Gb/s per lane (18 links, 1.8 TB/s per GPU); **PCIe** (PCI Express, the general-purpose serial link between the GPU and its host CPU) Gen 5 at 32 GT/s and Gen 6 at 64 GT/s. A **SerDes** (**serialiser/deserialiser**) turns a wide, slow parallel bus inside the chip into one very fast serial wire and back at the far end. NVLink 5 signals with **PAM4** (four-level pulse-amplitude modulation), which sends one of four voltage levels per symbol, two bits per symbol; **GT/s** (giga-transfers per second) counts symbols rather than bits. At those rates a symbol lasts ~5–10 ps and the signal is a wave on a wire. Any change in the wire's geometry changes its **characteristic impedance** (the ratio of voltage to current a travelling wave sees) and reflects part of the wave back, as a ripple in a stream partly reflects where the channel suddenly deepens; a probe needle hanging off a trace is such a change, and the reflection lands on the bits that follow. A probe card is therefore an **impedance discontinuity** that cannot pass those rates, so sort tests SerDes in low-speed or **internal-loopback** modes (transmitter wired to its own receiver inside the chip, proving the logic but not the channel). The final-test socket and load board are controlled-impedance channels, and the tester (**automatic test equipment, ATE**: the multi-million-dollar machine that drives patterns and measures voltages and currents, Module 14) either loops each lane back through the socket or uses dedicated high-speed instruments (Advantest's Pin Scale Serial Link and successors) to measure **eye height** (open voltage margin, mV), **jitter tolerance** (how much timing wobble on incoming edges the receiver survives) and **bit-error rate (BER)**, the fraction of bits received wrong, targets ~10⁻¹² or better, at rate.

**Thermal behaviour.** A die on a sort chuck is heat-sunk by a massive temperature-controlled plate; the package's real thermal path (die, **TIM**, the **thermal interface material** paste or foil between die and lid, then lid, then the **thermal head**, the temperature-controlled plate the test cell presses onto the lid) is different and worse. Final test at a controlled **junction temperature (Tj)**, the temperature of the transistors themselves rather than of the lid or the air, exposes leakage-driven thermal runaway, temperature-dependent timing paths and thermal-sensor calibration errors. The **thermal runaway** loop: leakage rises roughly exponentially with temperature (roughly doubling every ~10–20 °C on a 5 nm-class process), leakage is heat, and heat raises the temperature, so a die whose cooling is marginal at 85 °C can climb on its own until it fails.

**Package-induced defects.** The driver is **CTE** mismatch: the **coefficient of thermal expansion** is how much a material lengthens per degree, and silicon at ~3 ppm/°C and organic laminate at ~15 ppm/°C disagree by ~12 ppm/°C, so a 26 × 33 mm die and its substrate disagree by ~0.1 mm (33 mm × 12 × 10⁻⁶ per °C × 250 °C) across a reflow swing, and the joints between them take the shear. Because the layers are bonded together, the mismatch also bows the whole sandwich: that bowing is the warpage of the opening, and it is why the corners and edges of a package, where the bow is steepest, are where the joints fail first. The results: bump cracks; **low-k dielectric** cracks (the porous, brittle insulator between the die's copper wires, Module 12) at die corners where shear concentrates; underfill voids that later trap moisture; delamination of lid adhesive or of an HBM stack's **NCF** (**non-conductive film**, the pre-applied underfill between stacked DRAM dies); microbump opens on HBM stacks stressed by interposer warpage. These appear as opens, shorts or **intermittents** (connections that make and break with temperature or vibration) that continuity and leakage catch in the first second of the first final-test insertion (**FT1**), or as marginal timing on a few HBM lanes that only the interface test catches.

> **What can go wrong: the lane that passes at 25 °C.** A microbump with a hairline crack from interposer warpage still touches at room temperature and its lane trains normally. At 85 °C the interposer and substrate expand by different amounts, the crack opens by a fraction of a micron, contact resistance rises and the lane's eye narrows until the sampling clock cannot find a clean centre. A program that trained only at room temperature would ship the part, and the field would see correctable, then uncorrectable, memory errors on one channel of one stack months later. FT1 catches it by training at hot, recording every lane's margin and failing any lane below a limit set from the population, even when the link as a whole trained. The failing lane's ID maps through the design database to a microbump position on the interposer, and when failing positions cluster at a stack corner or a package edge, the assembly line's warpage map (Module 17) tells the **OSAT** (the **outsourced assembly and test house** that packaged the part as a service) which reflow profile or underfill to change.

## The Post-Packaging Flow

Three screens, three questions. Final test asks: does this package work, at full power and speed, right now? Burn-in asks: will it still work in three months, or is it carrying a defect one stress cycle from failing? System-level test asks: does it work as a product, booting real firmware and running real workloads, rather than as a circuit answering a tester's patterns? Each needs a different machine, and the order is set by cost: the cheapest, most informative screen goes first, so the expensive screens only see parts that passed the cheap ones.

Three terms before the table. An OSAT does packaging and test as a service, while a **test house** does only test. A **system-on-chip (SoC)** is a phone's main processor, with CPU, GPU, modem and memory controllers on one die. **JEDEC** (the Joint Electron Device Engineering Council) is the industry body whose standards define trays, package outlines, moisture ratings, HBM and the reliability tests later in this module.

For a high-end logic part, as of 2025–26, the sequence is standard enough that the Taiwanese test houses describe it in the same words for every customer. For NVIDIA's Blackwell family the reported flow is a first final test, a burn-in, a second final test, and then a system-level test, which is one more insertion than **Hopper** (NVIDIA's 2022 H100 generation) received. The fallout column is illustrative (industry ranges, not published NVIDIA data).

| Step | What happens | Typical time per unit | Typical fallout (illustrative, ~) | Where |
|---|---|---|---|---|
| Incoming / package inspection | Visual and sampled X-ray, ball coplanarity, marking read (2D code / electronic chip ID, ECID) | Seconds | <0.1% | OSAT or test house |
| Final test 1 (FT1) | Full tester (ATE) program at hot and/or cold: continuity, leakage, quiescent supply current (IDDQ), scan, memory self-test (MBIST), HBM interface, SerDes loopback, lowest-voltage and highest-frequency (Vmin/Fmax) search, fuse programming | 5–20 min for a large GPU across 1–3 insertions | 2–5% | KYEC, ASE, Amkor; TSMC runs a package-level screen ahead of it (see Where Back-End Test Happens) |
| Burn-in (BI) | 125 °C junction temperature (Tj), elevated voltage, dynamic patterns, 4–48 h in a burn-in board and oven | 4–48 h | 0.2–1% (found at FT2) | KYEC, ASE, memory makers in-house |
| Final test 2 (FT2, post-BI) | Reduced ATE program, compare measured values against FT1 (change in IDDQ, shift in Vmin) | 2–5 min | 0.2–1% | Same |
| System-level test (SLT) | Boot real firmware on a board-like fixture, run workloads at temperature | 10–60+ min for a GPU; minutes for a phone SoC | 0.5–2% | KYEC, ASE, the server maker (ODM, defined later), or in-house |
| Outgoing QA (OQA) | Sample re-test, visual, AQL sampling (a statistical lot-sampling plan, defined under Outgoing QA), tray/tape packing, lot traceability | Minutes per lot | ~0.05–0.1% lot reject | Test house |
| Shipment | To the module assembler (Foxconn, Wistron, Quanta) or the customer | Days | | Taiwan to Taiwan/Mexico/US |

In order, with what physically happens:

1. **Incoming inspection.** A camera reads each package's 2D code, a gauge checks **ball coplanarity** (how far the bottoms of the solder balls deviate from one plane; a high ball will not wet at reflow), a sample is X-rayed for voids and bridged balls; gross assembly damage is removed before a socket is spent on it. This step is a side note in a module about electrical screens: it catches only mechanical damage and mislabelling, and one sentence is what it warrants.
2. **FT1.** A **test handler** (the robot that moves packages between trays and the socket, described in the next section) places each package in a socket on a load board docked to the ATE, a thermal head holds Tj, and the tester runs the full program and burns the fuses that record the result. The most informative insertion per minute goes first.
3. **Burn-in.** The packages move to sockets on burn-in boards in an oven and for one or two days sit at 125 °C Tj and elevated voltage with slow patterns toggling their logic. Nothing precise is measured; the oven only stresses and reads coarse self-test pass/fail.
4. **FT2.** Back on the ATE, a shortened program re-measures leakage, minimum voltage and the interfaces and compares each unit with its own FT1 record by ECID. Burn-in is bracketed by tester insertions because only the tester's precision instruments can measure whether leakage or minimum voltage drifted, and drift is the signature of a part that burn-in damaged but did not kill.
5. **SLT.** Each package goes into a socket on a stripped-down product board, boots real firmware and runs workloads for tens of minutes. The longest insertion comes last and sees only parts that passed everything cheaper.
6. **Outgoing QA and shipment.** A sample of each lot is re-tested and inspected, the lot record is tied to every ECID, and the parts are sealed in dry bags in trays for the module assembler.

Consumer and automotive microcontrollers run a shorter flow (often a single FT at two temperatures, no BI or SLT); memory runs a longer one with multiple burn-in passes; GPUs and phone SoCs run the full sequence.

## The Test Cell: Handlers, Sockets and Thermal Control

At sort the wafer prober moves the wafer; in final test a **test handler** moves the packages. The tester is docked to the handler, and the handler presents devices to a **load board**, a thick custom printed circuit board (**PCB**) that plugs into the tester head and routes every tester channel to one or more **test sockets**, spring-loaded receptacles that press the package's balls or pads against contacts. Tester, handler, load board, socket and thermal head together are a **test cell**, the unit in which a floor counts capacity.

### Handler architectures

Package vocabulary: **BGA** and **LGA** (**ball grid array** and **land grid array**) packages have solder balls or flat pads in a grid on the bottom, as every large processor does; **QFN**, **SOIC** and **TSSOP** (quad flat no-lead, small-outline integrated circuit, thin-shrink small-outline package) are small **leadframe** packages (the die is glued to a stamped metal frame whose legs become the package's pins) with metal pads or leads around the edge, used for microcontrollers and analog parts. Throughput is quoted in **UPH** (units per hour), and **xN parallelism** means N devices tested at once in N sockets on one load board.

Three handler families cover the industry. **Pick-and-place** handlers use a gantry with vacuum nozzles to lift devices from JEDEC trays, plunge them into sockets, then sort them into output trays by bin. They handle any flat-topped package (BGA, LGA, QFN) and are the only option for large, high-power parts; throughput is 1,000–10,000 units per hour depending on parallelism and test time. The Cohu MATRiX, Advantest M48xx series (M4841, M4872) and Hon Precision's platforms sit here, and a Blackwell GPU runs at low parallelism (x1 to x4) because each site needs a kilowatt-class thermal head. **Gravity-feed** handlers tilt tracks so that leaded or leadless packages (SOIC, TSSOP, QFN) slide from an input tube into the socket and out again; cheap, fast (10–20k UPH), small packages only. **Turret** handlers hold devices on a rotating table with 16–32 pick heads indexing past test, mark and inspection stations at 30–40k UPH, serving discretes and small QFNs (Cohu via Rasco and Ismeca, Hon Precision, Epson). Memory uses massively parallel pick-and-place with 256–1,024 sockets per insertion because DRAM pattern loops are long and only parallelism makes them economic.

Two handler numbers matter: the **index time** (dead time while the handler swaps one device for the next, typically 0.3–1 s for pick-and-place) and the **contact yield** (fraction of first insertions that make good electrical contact). Results go into numbered **bins**: bin 1 is pass, bin 2 by convention a continuity or contact failure, higher bins specific failures or lower speed grades, and the handler drops each device into the matching output tray. A failing continuity test triggers an automatic re-insert, and parts that pass on retest are logged as contact issues; test houses watch "bin 2 recovery" closely because a dirty socket can look like a 5% yield drop.

> **Worked example: cell throughput.** UPH = 3,600 × sites ÷ (test time + index time), in seconds. A GPU at x2 with a 300 s program and 1 s index gives 3,600 × 2 ÷ 301 ≈ 24 UPH, ~200,000 units per cell-year at 95% uptime (24 × 8,760 × 0.95). A microcontroller at x64 with a 1 s program and 0.5 s index gives 3,600 × 64 ÷ 1.5 ≈ 150,000 UPH. So 1 million GPUs a year needs ~5 cells for one 5-minute insertion, ~10 for a 10-minute program, plus cells for FT2 and any cold insertion: every extra minute of program costs about a cell per million units, while one microcontroller cell serves hundreds of millions of units a year.

### Sockets

The socket is the consumable at the centre of the cell. For BGA and LGA packages at 0.3–1.0 mm pitch two contact technologies dominate. **Pogo-pin** (spring-probe) sockets use a barrel, plunger and spring per ball, with 15–40 g contact force and tens of milliohms contact resistance; they last ~500,000–1,000,000 insertions and can be built down to ~0.35–0.4 mm pitch. **Elastomer** sockets use a silicone sheet loaded with vertical columns of conductive particles: gold-plated nickel particles aligned into columns by a magnetic field while the silicone cures, so each column conducts only when compressed under a ball and its neighbours stay isolated. They have very short **electrical length** (the path a signal travels through the contact, which sets how much it distorts a fast edge) and low inductance, good for high-speed lanes, but shorter life (~50,000–200,000 insertions) and more sensitivity to contamination. Smiths Interconnect, Yamaichi, Johnstech, Leeno, ISC and Enplas supply most of the market. A GPU socket with several thousand contacts, half of them power and ground, and NVLink contacts specified to 20+ GHz is a custom item costing thousands of dollars and lasting weeks in production.

Tens of milliohms per contact matters on a kilowatt part. Share 1,000 A across ~2,000 power contacts at 30 mΩ each: in parallel they are 30 mΩ ÷ 2,000 = 15 µΩ, so the droop across the socket is 1,000 A × 15 µΩ = 15 mV and the heat in the contacts is 1,000² × 15 µΩ = 15 W. Fifteen millivolts is a couple of percent of a 0.75 V rail, comparable to the Vmin **guard band** (the ~30–50 mV safety margin added to a part's measured minimum voltage before it is fused, worked through in the Vmin example below), and 15 W inside a matchbox-sized socket warms the contacts and the part; both rise as contacts wear.

> **What can go wrong: socket wear.** *Contact resistance drift*: each insertion scrubs the plunger tips; after tens of thousands the plating wears through, resistance climbs and marginal Vmin results start to fail. *Tin transfer*: solder from the balls smears onto the tips and oxidises into an insulating film; the symptom is a rising bin-2 rate with high retest recovery, which a bad lot would not show. *Debris*: flux residue, tray fibres and broken plungers make a few pins read open on every part until cleaned. *The cure*: cleaning every few thousand insertions (the cadence set per product from the bin-2 trend), plunger replacement at the rated count, and spare sockets on the shelf at thousands of dollars each so a cell never waits. The tell-tale is site correlation: a fall-off on one site of an x2 board that recovers on re-insert is the socket; on both sites, not recovering, it is the lot.

### Thermal control

Final test runs at temperature, and for high-power parts the temperature that matters is Tj, not the ambient. The chip measures its own Tj through **thermal diodes**. A **bias** is a steady DC voltage applied to a device to set its operating state, and a diode is **forward-biased** when that voltage is applied in the direction it conducts; a forward-biased diode's voltage falls ~2 mV per degree of temperature rise, so a few diodes across the die report where the silicon actually is. As Tj rises, leakage rises roughly exponentially and drive current falls (carriers scatter more in a hotter lattice, Module 11), so the chip burns more power and runs slower: a chip that meets 2 GHz at 60 °C may need ~30 mV more at 85 °C (~). Two binning terms depend on this: **Vmin** is the lowest supply voltage at which the part passes its patterns at a given frequency and Tj, and **Fmax** the highest frequency at which it passes at a given voltage and Tj.

The classic method is **tri-temp**: the handler soaks devices at cold (−40 or −55 °C), room and hot (85–125 °C, up to 155 °C for **automotive grade 0**, the harshest temperature grade of **AEC-Q100**, the Automotive Electronics Council's qualification standard, rated to 150 °C ambient; the grades are tabulated under Reliability Qualification below) before insertion, with dry air or nitrogen purge against condensation on the cold side. That works for a few watts. A GPU dissipating 500–1,000 W would heat itself by tens of degrees in a second, so modern cells use **active thermal control (ATC)** heads: a liquid- or refrigerant-cooled plate pressed onto the lid through a compliant interface, a heater embedded in the plate, and a controller that reads the on-chip thermal diodes and modulates heating and cooling to hold Tj at set point through the program. A lid-to-plate path of ~0.05 °C/W with 1 kW through it puts the die 1 kW × 0.05 °C/W = 50 °C above the plate, so a Tj target of 85 °C needs a plate near 35 °C during the heaviest block and near 85 °C during an idle one; the die heats in milliseconds, too fast to follow the diode, so the program tells the controller which block comes next and it pre-cools or pre-heats. Cohu's T-Core is specified to ~800 W of device dissipation with better than ±1 °C accuracy and response faster than 125 °C/s; Advantest's ATC 2.0 on the M4841 runs up to 16 sites in parallel; Hon Precision's liquid-cooled ATC heads for GPU test are rated at 1,000 W (ATC3.3) and 2,000 W (ATC3.5) of device dissipation. The head also makes binning meaningful: Vmin and Fmax must be measured at a defined Tj because leakage and transistor speed both shift with it, and a **speed grade** (the clock the part is sold as guaranteeing) assigned at an uncontrolled 60 °C will not hold at 85 °C in a server.

**Cold test.** The flow table says "hot and/or cold" because the cold insertion is the least standard part of a GPU program, and NVIDIA does not publish whether Blackwell gets one (~). What cold finds is worth stating, because it is more than the hot-carrier paths named in the burn-in section below. First, **hold-time races**: a flip-flop needs its input to stay steady for a moment after the clock edge, and at cold the logic between two flip-flops runs faster (carriers scatter less in a cold lattice, Module 11), so a signal can reach the next flip-flop before it has finished capturing the previous value. A slow path can be rescued by more voltage; a race gets worse with more voltage, so it must be found and the part failed. Second, **temperature inversion**: on 5 nm-class processes at a supply only a few hundred millivolts above the **threshold voltage** (the gate voltage at which a transistor starts to conduct), cooling the die raises that threshold, and the loss of drive outweighs the faster carriers, so the same path is slower at cold than at hot. The limiting corner of the Vmin search is therefore sometimes the cold one, and a voltage fused from a hot-only search can be wrong at a cold boot. Third, the **opposite mechanical shear**: cooling contracts the organic substrate more than the silicon, pulling on the joints that heating compressed, so a bump or microbump that touches at hot can open at cold, and the analog circuits (the bandgap reference that sets every on-chip voltage, PLL lock ranges, SerDes receivers) sit at their other design corner.

What cold costs on a kilowatt part is what makes it optional. A data-centre GPU never sees −40 °C: it boots in a 15–35 °C room and runs at Tj 40–85 °C, so its cold corner is a cold boot at room temperature or a chilled plate at ~0 °C-class temperatures (~), not the −40 or −55 °C an automotive or military part must survive. And a chilled plate can hold a die cold only while the die dissipates little: with 1 kW through ~0.05 °C/W the die sits 50 °C above the plate, so a −40 °C Tj at full load would need a −90 °C plate, beyond a refrigerated head (Cohu's T-Core ranges to −55 °C at the plate). The cold blocks are therefore the low-activity ones, scan, leakage, hold-time patterns and the Vmin point at a slow pattern rate, run either in the same insertion by stepping the head down or in a separate insertion on a handler whose test chamber is sealed and purged with dry nitrogen so that the dew point stays below the plate temperature and no frost forms on the socket to short the balls. Soaking a package of ~100 g of copper lid, laminate and silicon (~) to a cold set point takes tens of seconds to minutes, which is why the throughput example above counts "any cold insertion" as extra cells, and the part must warm back above the dew point before it meets room air. Automotive parts, whose contracts require it, get a full −40 °C insertion as a matter of course; a data-centre GPU gets whatever its field data says it needs.

## Final Test: What the Program Does and What It Costs

A final-test program is a negotiated list, not a fixed checklist: every block costs seconds on a machine that costs hundreds of dollars an hour, and every block must earn those seconds by owning a class of defect that nothing cheaper catches. The design-for-test (DFT) team contributes the structural blocks, the product engineers the binning and interface blocks, the firmware team the boot and telemetry checks, and a program manager arbitrates test time against escape rate for the life of the product. The program is written in the tester vendor's environment (Advantest's SmarTest for the V93000, Teradyne's IG-XL for the UltraFLEX) and released once it gives the same answers on several testers. For a large GPU it runs to a few hundred blocks, in roughly this order.

1. **Continuity and leakage.** *Asks*: is every pin connected and none shorted? *How*: every pin carries an **electrostatic discharge (ESD) protection diode** to each supply rail (a diode conducts one way and blocks the other; these dump a static shock into the rail instead of the transistors). With the rails at 0 V, force ~100 µA out of a pin: the diode forward-biases and the pin reads ~0.7 V, proving the socket contact and the package wiring; an open pin drives the tester to its voltage limit; a pin shorted to the rail reads ~0 V. Then each pin's leakage is read in nanoamps at nominal rails. *Number*: about one second for several thousand pins. *Owns*: contact problems, cracked bumps, gross shorts; a fail triggers the handler's re-insert.
2. **Power-up and IDDQ.** *Asks*: does the chip come up in order and draw the right current when idle? *How*: rails are brought up in sequence with current ramps compared against expected profiles, then **IDDQ**, the quiescent supply current with clocks stopped and every node settled, is read at several logic states. On micrometre-era processes IDDQ was microamps, so a bridging defect drawing milliamps stood out against a single limit; on a 5 nm-class die at hot, leakage is tens of amps and a defect's milliamps vanish into it, so IDDQ is an **outlier screen**: each unit is compared with its wafer or lot population and with its own readings at other states, and a unit far from its neighbours fails though no absolute limit is violated. *Owns*: bridging defects and sequencing faults; the value is stored for FT2.
3. **Structural test: scan and logic BIST.** *Asks*: is the logic still correct at full power and temperature? *How*: **compressed scan patterns** (Module 14: an on-chip decompressor expands a short stream from the tester into the full pattern for millions of flip-flops, and a compactor squeezes the responses back to a few bits, so the tester moves tens to hundreds of times (~) fewer bits than the raw patterns contain) for **stuck-at faults** (a node held at 0 or 1), **transition faults** (a node that switches too slowly for the clock) and **small-delay faults** (a path slower than designed by a fraction of a cycle, found by launching and capturing at speed); **logic BIST (LBIST)** generates pseudo-random patterns on chip and compresses the responses into a signature. FT re-runs a subset of sort's patterns because IR drop and heat change which marginal paths fail. *Number*: tens of seconds (~). *Owns*: assembly damage to the die (a cracked low-k corner) and paths that fail only under real power delivery.
4. **Memory BIST with repair re-verification.** *Asks*: does every **SRAM** (static random-access memory, the fast on-chip memory used for caches and register files) still work, including those repaired at sort? *How*: each of thousands of SRAM instances is written and read by its own BIST engine with **March patterns** (Module 14: sequences that march through every address writing and reading 0s and 1s in both directions, so a cell that is stuck, coupled to its neighbour or slow to hold a value is exposed), and the sort-time repairs are re-verified because a cell marginal at sort may have degraded through reflow. *Number*: seconds. *Owns*: SRAM cells and the repair map.
5. **HBM and die-to-die interface.** *Asks*: do all eight stacks and the second die talk cleanly at speed and hot? *How*: link training, then per-lane **margining** (shifting each lane's sampling time and voltage threshold until it fails, to measure how much margin it has rather than only whether it works), HBM MBIST through the base die, full-array patterns at hot, NV-HBI training and loopback. *Number*: minutes, the largest block on a GPU program. *Owns*: microbump opens, interposer wiring defects, HBM stack escapes.
6. **SerDes.** *Asks*: do NVLink and PCIe meet their eye and error-rate targets? *How*: **PLL** lock first (**phase-locked loop**, the on-chip circuit that multiplies a reference clock to the gigahertz clocks the SerDes needs and holds its phase), then per-lane loopback at rate with BER and eye margin. *Number*: 18 links at 200 Gb/s per lane; BER ~10⁻¹² or better. *Owns*: transmitter and receiver defects, damaged package traces.
7. **Functional and performance binning: Vmin and Fmax search.** *Asks*: at what voltage and frequency does this unit work? *How*: a compact pattern set runs at several voltage-frequency points; the **Vmin search** finds the lowest passing voltage at the target frequency and the **Fmax search** the highest passing frequency at a target voltage, each at controlled Tj. *Number*: the worked example below. *Owns*: nothing defective, but it is where most die-to-die variation in shipped product is decided.
8. **Fuse programming, analog and thermal.** *Asks*: is the result written into the part, and are its sensors honest? *How*: the ECID, fused voltage, speed grade and disabled-**SM** configuration (**streaming multiprocessor**, the GPU's repeated compute block; dies with a few dead SMs are sold as a lower tier, Module 14) are burned and read back; the thermal sensors are calibrated against the ATC head's known Tj; the on-chip regulator telemetry (circuits reporting voltage and current to the driver) and clock generators are checked. *Number*: seconds. *Owns*: a part that lies to its driver.
