Repository: DicksonWu654/sand-to-gpu

# Sand to GPU

An in-depth, self-study course following silicon from quartz to an NVIDIA GPU rack. It explains the physics, chemistry, manufacturing equipment, supply chain, and engineering tradeoffs for a reader who knows programming and school science.

See the [global supplier coverage review](GLOBAL_COVERAGE_REVIEW_2026-09-14.md) for corrections to regional omissions, capability claims and policy framing, with primary sources and validation limits.

## Course tracks

- **Deep dive:** 22 modules, roughly 517,000 words, covering materials, wafer fabrication, transistors, memory, packaging, testing, GPU systems, and economics.

File: course/modules/10-doping.md (part 2 of 4)
# Module 10: Doping: Ion Implantation and Annealing
The last stage before the wafer is where the beam's *angle* is fixed, and it deserves more than a clause because the fin-shadow argument below turns on it. On a ribbon-beam tool the beam leaving the analyser is a ribbon a few centimetres tall, the height of the extraction slit. It is first fanned out magnetically, so that it diverges like light from a point source until it is wider than the wafer, more than 300 mm. Then a **collimator** (or parallelising) magnet, a bending magnet whose field strength varies across its gap, bends the outer rays of the fan back more strongly than the inner ones until all of them run parallel, exactly as a lens turns the diverging light from a point source into a parallel beam. On a spot-beam tool the same job is done by a corrector magnet placed after the scanner, which straightens each scanned ray as it passes. Either way, every ion strikes the wafer at the same angle to within ~±0.5°, at every point across the 300 mm.

Angular accuracy became important when the implanted structure stopped being a flat surface. In a modern transistor the channel is a **fin**: a vertical wall of silicon ~50 nm tall and ~5–6 nm wide standing on the wafer (Section 8). A beam tilted 7° from vertical casts a shadow behind a 50 nm fin of length 50 × tan 7° ≈ 6.1 nm; at 8° the shadow is 50 × tan 8° ≈ 7.0 nm, 15 % longer. So a 1° error on a 7° tilt changes the shadowed length of a fin by ~15 %, and the dopant reaches a different length of fin sidewall.

> **Why it matters downstream: implant angle.** The two sides of a fin are implanted at mirror-image angles in separate passes. If the angle drifts between passes, or across the wafer, the two sides receive different doses and the two transistors that share a fin no longer match. In an SRAM cell (static random-access memory, the on-chip cache), whose six transistors must be closely matched, that shows up as a spread in threshold voltage from cell to cell and, at the extreme, cells that cannot be read reliably (Modules 11 and 13). Angle control to a fraction of a degree is therefore a specification, not a nicety.

### Scanning

A spot beam is at most a few cm across, and a ribbon beam, even after fanning to wafer width, is only a few cm tall; the wafer is 300 mm in both directions. The beam must be swept over the wafer (or the wafer past the beam) with better than 1 % dose uniformity. Three schemes coexist:

- **Electrostatic two-axis scanning** (medium-current tools): deflection plates **raster** the spot beam (sweep it line by line, like an old television) at kHz rates in x and y over a stationary wafer. Simple, but a scanned spot arrives at varying angles across the wafer unless a corrector magnet re-parallelises it, and space charge limits it to a few mA.
- **Hybrid scanning** (most modern high-current and medium-current single-wafer tools, e.g. Applied's VIISta series and Axcelis's Purion): the beam is scanned electromagnetically in one axis (or is a fixed ribbon beam already fanned out wider than the wafer, as described above), and the wafer is mechanically translated slowly in the other axis on an end-station arm. The wafer velocity profile is **servoed** to the measured beam current (a feedback loop continuously adjusts the speed) so that dose stays uniform even as beam current drifts.
- **Mechanical spinning-disk batch** (classic high-current tools, e.g. the Varian E-series and Axcelis GSD/Optima HD): 13–17 wafers clamped on the rim of a ~1 m disk spinning at ~1,200 rpm while the disk is slowly translated radially through a fixed beam. Batch tools spread the beam's power (tens of mA × tens of kV = kW) over many wafers so no single wafer overheats. Almost all new tools are single-wafer, but batch disks remain in older fabs and in some high-dose applications.

### Channeling

Before the end station, one piece of physics that decides how the wafer must be held.

> **Intuition: rows in an orchard.** Walk past an orchard and the trees look like a random thicket, until you reach the spot where you are looking straight down a row and can see clear to the far side. A crystal is the same: along certain directions the atoms line up and leave open corridors between them. An ion travelling down a corridor makes only glancing collisions with the corridor walls, loses energy slowly, and goes several times deeper than one travelling at a random angle.

Silicon is a crystal, and along certain directions an ion can travel between rows of atoms. Crystallographers label these with triples of small integers that give a direction's components, or a plane's orientation, along the three cube edges of the crystal, and the brackets carry meaning: angle brackets such as ⟨110⟩ name a whole family of equivalent directions, curly brackets such as {111} a whole family of equivalent planes, and round brackets such as (100) one specific plane. All you need here is that the ⟨110⟩ direction is the most open corridor in silicon, then ⟨100⟩ and the {111} and {110} planes, and that a wafer's surface is a (100) plane, so a beam straight down the wafer normal is looking down a ⟨100⟩ corridor. A **channeled** ion goes several times deeper than the random-stopping prediction. Because a small change in angle or a little surface damage de-channels ions, channeling shows up as an irreproducible deep tail on the profile, and the entire practice of implantation is organised to suppress it:

1. **Tilt** the wafer by 7° (the classic number: enough that the beam is well away from ⟨100⟩, small enough that shadowing is modest) and **twist** it (rotate it about its own normal) by ~22° so that the beam also misses the major planes.
2. Implant through a thin **screen oxide** (5–20 nm of SiO₂) that randomises the incoming directions. The cost is **oxygen knock-on**: recoiled oxygen atoms end up in the silicon, and the screen absorbs a fraction of a low-energy implant, so sub-keV implants are often done bare.
3. **Pre-amorphisation implant (PAI)**: implant germanium (~10–30 keV, 5 × 10¹⁴–10¹⁵ cm⁻²) or silicon first so the top 20–40 nm is **amorphous** (its atoms knocked out of their regular arrangement, like glass compared with quartz) and there are no channels at all. This gives the sharpest, most reproducible boron profiles, and is also required for millisecond and solid-phase-regrowth anneals (Section 7). Ge PAI is standard before contact implants and many extension implants.
4. Use molecular ions (BF₂⁺ or larger) whose heavy fragments amorphise the surface as they go, so the implant is self-de-channeling after the first ~10¹⁴ cm⁻².

### End station, tilt and twist

The end station holds the wafer on an **electrostatic chuck**, a flat plate that grips the wafer by the attraction between charged electrodes buried in the plate and the opposite charge they induce in the wafer, with gas flowed behind the wafer for cooling. Wafer temperature during a high-dose implant is a real concern: 20 mA at 40 kV is 800 W into the wafer, and even with backside gas the thermal coupling from wafer to chuck is only ~5 W/K, so a steady 800 W would hold the wafer ~160 °C above the chuck. The wafer's own heat capacity (~90 J/K for a 300 mm wafer) buys only seconds: 800 W raises it by ~9 °C every second. Without cooling, and without the scanning that spreads the beam's dwell over the whole wafer so that no spot is under the beam for long, the wafer would rapidly exceed the ~100 °C above which photoresist **reticulates** (its surface wrinkles and cracks like dried paint) and outgasses. The chuck sets the **tilt** (angle between beam and wafer normal, commonly 0° or 7°, up to 45–60° for tilted implants that put dopant under the gate edge and for some fin implants) and the **twist** (rotation of the wafer about its normal, commonly ~22–23° off the alignment notch cut in the wafer edge, so that the beam is not aligned with a crystal plane), the two channeling answers from the previous subsection. Multi-rotation implants (**quad** implants at four twists 90° apart, each still offset from the crystal planes, e.g. 22°, 112°, 202° and 292°, each getting a quarter of the dose) are used whenever a tilted beam would otherwise shadow one side of a gate or fin; the ~22° offset and the 90° steps are two separate things, one for channeling and one for symmetry.

### Dose measurement

**Dose** is measured by charge integration. A **Faraday cup** (a deep, biased metal cup that captures the beam and suppresses the escape of **secondary electrons**, electrons knocked out of a surface by the beam) sits behind the wafer plane and samples the beam during the scan or between wafers; on ribbon-beam tools a travelling Faraday profiles the beam before each lot (a batch of wafers processed together). The dose is

Q [ions/cm²] = ∫I·dt / (n·q·A),

where ∫I·dt is the integrated beam current (total charge collected, in coulombs), n the charge state of the ion (1 for B⁺, 2 for P⁺⁺), q the elementary charge and A the scanned area. In words: count the charge, divide by the charge per ion and by the area. The end-station controller integrates the current and stops (or adjusts the mechanical scan speed) when the target dose is reached.

> **Worked example: Faraday-cup dose integration.** A 10¹³ cm⁻² well implant on a 300 mm wafer (area 707 cm²) needs 10¹³ × 707 = 7.07 × 10¹⁵ ions. At one charge each, that is 7.07 × 10¹⁵ × 1.6 × 10⁻¹⁹ C = 1.13 × 10⁻³ C, or 1.13 mC. At a beam current of 1 mA the controller reaches that charge in 1.13 s; the tool's time on this wafer is dominated by handling and scanning, not beam. With doubly charged P⁺⁺ (n = 2), each ion carries two charges but delivers one atom, so for the same atom dose the controller must collect twice the charge, 2.26 mC: at a given current, a doubly charged beam delivers atoms at half the rate. That is why the equation divides by n.

Absolute accuracy is ~1–2 % and repeatability tool-to-tool is a few tenths of a percent, which is why implant is the reference process for dose. The sources of error are exactly the things listed above: neutrals (not counted), secondary electrons (if they escape the cup they count as extra positive current, so the cup is biased to keep them in), charge exchange, and beam scattered off apertures.

### Wafer charging and the flood gun

The beam is a current of positive charge landing on a surface that is largely insulating: photoresist and oxide do not conduct. Charge piles up like static on a rubbed balloon, and the surface potential of an isolated gate can rise to tens of volts. That is enough to force current through the **gate oxide** (the 1–2 nm insulator between gate and channel; in modern devices a hafnium-based **high-k** layer, meaning a material with a high dielectric constant that insulates like a thicker oxide, Module 11) and break it down, or damage the high-k stack. Beam currents of tens of mA make this severe. The fix is the **plasma flood gun** (PFG, also called an electron flood): a small xenon or argon plasma source near the wafer that delivers a bath of low-energy (< 5–10 eV) electrons, which are attracted to any positively charged region and neutralise it without having enough energy to charge it negatively. Dedicated charge monitors (CHARM test wafers, which carry arrays of EEPROM cells, electrically erasable non-volatile memory, that record the peak voltage they saw) are used to qualify tools for charging damage.

> **Why it matters downstream: charging damage.** Charging rarely kills a wafer outright. A gate oxide stressed to a few volts during implant carries latent damage: extra leakage through the oxide and a shorter time to breakdown at normal operating voltage. It shows up as elevated gate leakage at wafer test and as early failures in reliability stress (Modules 14 and 18), weeks after the implant, on wafers that passed every in-line check. Flood-gun setup and CHARM qualification are how the implant bay prevents that.

## 4. Implanter Classes, Tools and Special Modes

The market is divided by beam current and energy because of the space-charge ceiling of Section 3: the gap that passes 50 mA of arsenic at 40 keV cannot hold off 3 MV, and the column that holds off 3 MV cannot pass 50 mA. No one machine can do everything, so three classes exist, each built around the physics it needs.

| Class | Energy | Beam current | Dose | What it is used for | Example tools | Approx. price | Throughput |
|---|---|---|---|---|---|---|---|
| High-current | ~0.2–80 keV | up to ~20–50 mA of As or P, less for B at low energy | 10¹⁴–10¹⁶ cm⁻² | Source/drain, extensions, contacts, poly doping, PAI, Smart Cut hydrogen (Section 9) | Applied VIISta HCP, VIISta Trident, Quantum X; Axcelis Purion H, Purion Dragon; SMIT SHX | ~$5–7 M | Beam-limited: ~200 **wafers per hour (wph)** at 10¹⁵ cm⁻², ~50 wph at 10¹⁶ (Section 12) |
| Medium-current | ~5–600 keV (with doubly charged ions) | ~1 µA–5 mA | 10¹¹–10¹⁴ cm⁻² | Wells, V_T adjust, punch-through stoppers, halo (tilted pocket implants around the extension, Section 8), I/O devices | Applied VIISta 900XP, 900 3D; Axcelis Purion M; SMIT MC3; Nissin EXCEED | ~$4–5 M | Handling-limited: 200–400 wph |
| High-energy | 0.5–15 MeV | ~0.05–2 mA | 10¹²–10¹⁴ cm⁻² | Deep retrograde wells, triple wells in DRAM and NAND memory, image-sensor photodiode wells, isolation in power-management ICs | Axcelis Purion XE, VXE, XEmax (4.5, 8, 15 MeV); Applied VIISta 3000XP; SMIT S-UHE, SS-UHE (to ~14 MeV) | ~$8 M and up | 200–400 wph |

**High-current** tools exist because high-dose steps need tens of milliamps, and tens of milliamps can only be extracted at modest voltage through a short gap; they run at low energy and represent ~half of all implanters sold. Applied's VIISta HCP, VIISta Trident and the older Quantum X dominate; Axcelis competes with Purion H and the newer Purion Dragon (the highest-current tool as of ~2025) and its 300 mm ribbon-beam architecture.

**Medium-current** tools exist because well and threshold implants need low dose but a wide energy span and, above all, precision: they have the tightest requirements on angle control (fin implants at multiple tilts) and dose repeatability (a 1 % change in V_T-adjust dose moves V_T by several mV). Their **I/O devices** are the thicker-oxide transistors that talk to the outside world at higher voltage and still need planar-style implants.

**High-energy** tools exist because MeV energies need a linac rather than a DC column (Section 3), which makes them the most expensive class (~$8 M and up). Axcelis has been the historic leader here.

**Ultra-low-energy (ULE)**: the same high-current machines run in deceleration mode to deliver B, BF₂, As or P at 0.2–2 keV for junctions of 5–15 nm. The projected range (mean depth, Section 5) of 500 eV boron is ~3 nm; you cannot make a junction shallower than a few nm this way because of straggle (the spread in depth), channeling tails and the energy-contamination issue discussed above, which is why in-situ doped epitaxy took over the shallowest layers.

**Molecular and cluster implants**: instead of a single boron atom, implant **octadecaborane B₁₈H₂₂** (the "ClusterBoron" technology developed by SemEquip, later part of Ceradyne and now 3M, which supplies the B₁₈H₂₂ source material to implanter vendors) or **carborane C₂B₁₀H₁₂**.

> **Worked example: energy sharing in a cluster ion.** A B₁₈H₂₂⁺ ion has mass 18 × 11 + 22 × 1 = 220 amu. Accelerated to 20 keV, it shares that energy among its atoms in proportion to mass, so each boron atom carries 20 keV × 11/220 = 1.0 keV: an ultra-low-energy boron implant delivered by a 20 keV beam, at a voltage where extraction is easy. And because each ion carries 18 boron atoms but only one charge, a 1 mA cluster beam delivers boron atoms at the rate of an 18 mA atomic beam, at an energy where atomic beams are limited to a few mA by space charge.

The cluster also self-amorphises the surface (no PAI needed), and the carbon in carborane co-implants a diffusion-suppressing species (Section 6). Clusters are used in some DRAM and logic S/D and contact steps but never became universal, partly because the solid sources are awkward and partly because epi took the same applications.

**Cryogenic and hot implants**: the wafer's temperature during the implant decides how much of the damage each ion leaves survives to the end of the implant, because defects are also healing while the beam is on. This healing is **dynamic annealing**: the knocked-out atoms and the empty sites they left finding each other and recombining during the implant itself. Cold freezes that healing out; hot speeds it up. At **−100 °C** (Applied VIISta Trident with a cryogenic chuck) the damage accumulates cleanly: the disordered layer that a heavy implant creates has a sharper bottom edge and fewer defects survive below it, which after the anneal means lower junction leakage. Cryo is used for contact and S/D pre-amorphisation in some logic and DRAM flows. At **+150 to +500 °C** (hot implant; the upper limit is vendor-dependent) the crystal heals as fast as it is damaged and never turns amorphous, which is essential for **FinFETs** (transistors whose channel is the vertical fin of Section 3) and **nanosheets** (whose channel is a stack of thin horizontal silicon sheets), and mandatory for SiC (Section 9). Why a cold implant leaks less, and why a fin must never be amorphised right through, needs the damage physics of Section 6 and the regrowth anneal of Section 7; the mechanism is spelled out at the end of Section 7, once those are in hand.

**Plasma doping (PLAD)**: no beamline at all. The wafer sits on a chuck pulsed to −0.5 to −10 kV (a vendor-dependent range) in a B₂H₆/H₂, PH₃/H₂ or AsH₃/H₂ plasma. Each negative pulse pushes the plasma's electrons away from the wafer and leaves a sheath (the same boundary layer as at the ion source, now wrapped around the whole wafer) across which the full pulse voltage drops; positive ions at the sheath edge fall through it into the wafer, so the pulse voltage sets the energy the way the column does in a beamline, and the number of pulses times the current per pulse sets the dose. The ions arrive with a spread of angles rather than as a parallel beam, because they scatter off gas molecules on the way through the sheath, and the plasma also deposits a thin dopant-rich film on every surface that the bombardment then knocks in. The result is **conformal** doping, following every surface, reaching the sidewalls of fins and the walls of the deep contact holes in DRAM (dynamic random-access memory, the main-memory chip) that a directional beam can only shadow. Because the whole wafer is implanted at once with no scanning, doses of 10¹⁵–10¹⁶ cm⁻² take seconds and throughput is high. Applied's **VIISta PLAD** is the main production tool, adopted first in DRAM (polysilicon plug and buried-channel doping) and used for some FinFET extension and 3D NAND (the flash memory in solid-state drives) applications. Conformal doping by PLAD and by dopant layers deposited by **ALD** (atomic layer deposition, which lays down one atomic layer per gas pulse and so coats sidewalls perfectly, Module 6) followed by a drive-in are the competing answers to "how do you dope the sides of a 5 nm-wide fin?"

> **What can go wrong: plasma doping has no mass analysis.** There is no analyser magnet, so everything in the plasma goes into the wafer: the dopant, but also hydrogen from the carrier gas and fluorine or hydrogen from the source molecule, which alter the damage and diffusion behaviour. There is no Faraday cup either; dose is inferred from the chuck current, which includes secondary electrons and the current of every ion species, so the dopant dose is a calibrated estimate rather than a count. The engineer's defence is to calibrate PLAD against SIMS on monitor wafers for each recipe (Section 10) and to keep the plasma chemistry fixed; a drift in the hydrogen fraction shows up as a shift in sheet resistance (the resistance of the doped layer, Section 7) after anneal with no change in chuck current.

## 5. Where the Ions Stop: Range Statistics

> **Intuition: bowling ball or bullet.** An ion entering silicon can lose energy in two ways. A heavy, slow ion is a bowling ball rolling into pins: it bounces off silicon nuclei in big deflections, the pins fly (atoms are knocked off their sites), and it stops after a short, zigzag path. A light, fast ion is a bullet through syrup: it feels a smooth drag from the electron cloud, barely deflects, displaces almost nothing, and travels far. Every ion does some of both, and the mix decides both how deep it goes and how much damage it leaves.

An ion entering silicon loses energy by two mechanisms. **Nuclear stopping**: elastic collisions with silicon nuclei, which dominates for heavy ions and at low energies, scatters the ion through large angles and displaces silicon atoms, producing damage. **Electronic stopping**: inelastic drag against the electron cloud, which dominates for light ions and at high energies (above ~10 keV per amu), is nearly straight-line and produces no displacement damage. **LSS theory** (Lindhard, Scharff and Schiøtt, 1963) put both on a common footing and gives the **projected range** R_p (mean depth of the stopped ions), the **projected straggle** ΔR_p (standard deviation in depth), the **lateral straggle** ΔR_⊥ (the sideways spread) and the corrections that turn a symmetric bell curve into the skewed distributions used in process simulators.

To first order the as-implanted profile is a Gaussian, a bell curve centred at R_p:

N(x) = N_p · exp[−(x − R_p)² / 2ΔR_p²], with peak N_p = Q / (√(2π)·ΔR_p) ≈ 0.4·Q/ΔR_p.

In words: the dose Q is spread over a depth of roughly ΔR_p, so the peak concentration is the dose divided by that width. Real profiles are skewed: boron, being light, backscatters and has a tail toward the surface; heavy ions have a tail into the bulk. Everybody uses **SRIM/TRIM** (Ziegler's free program, still the reference, which follows thousands of individual ions collision by collision with randomly chosen impact angles and then averages, a **Monte-Carlo** method) or the calibrated tables inside Synopsys's Sentaurus Process and Silvaco's Victory Process simulators for real numbers. Representative values in amorphous silicon (crystalline silicon with channeling suppressed is close):

| Ion | Energy | R_p (nm) | ΔR_p (nm) | Note |
|---|---|---|---|---|
| ¹¹B⁺ | 0.5 keV | ~3 | ~2 | ULE extension |
| ¹¹B⁺ | 10 keV | ~35–40 | ~17–20 | |
| ¹¹B⁺ | 30 keV | ~100 | ~35 | |
| ¹¹B⁺ | 100 keV | ~300 | ~65 | shallow p-well |
| ⁴⁹BF₂⁺ | 30 keV | ~25 | ~12 | boron at 6.7 keV |
| ³¹P⁺ | 30 keV | ~40 | ~18 | |
| ³¹P⁺ | 100 keV | ~125 | ~45 | |
| ³¹P⁺ | 2 MeV | ~2,000 | ~150 | image-sensor deep well |
| ⁷⁵As⁺ | 10 keV | ~10 | ~4 | shallow n⁺ |
| ⁷⁵As⁺ | 50 keV | ~32 | ~12 | |
| ⁷⁵As⁺ | 100 keV | ~58 | ~20 | |
| ⁷⁴Ge⁺ | 20 keV | ~17 | ~7 | PAI, amorphises ~30 nm at 10¹⁵ |

Rules of thumb: boron goes ~3 nm per keV at low energy, arsenic ~1 nm per keV over the same range, and straggle is roughly 40 % of range for light ions and 35 % for heavy ones. Lateral straggle is comparable to ΔR_p, which is why implanted junctions spread under a mask edge by ~0.7 ΔR_p even before any diffusion.

The **metallurgical junction** is the depth x_j at which the implanted concentration equals the background doping of the opposite type, so that the silicon flips from one type to the other; it is what "junction depth" means throughout this module.

> **Worked example: from dose to peak concentration and junction depth.** A p⁺ extension is implanted with ¹¹B⁺ at 10 keV to a dose Q = 1 × 10¹⁵ cm⁻² into an n-well doped N_B = 1 × 10¹⁸ cm⁻³. From the table R_p ≈ 37 nm and ΔR_p ≈ 17 nm = 1.7 × 10⁻⁶ cm. The as-implanted peak is N_p ≈ 0.4 × 10¹⁵ / 1.7 × 10⁻⁶ ≈ 2.4 × 10²⁰ cm⁻³, right at boron's solubility limit, which is why 10¹⁵ cm⁻² is the canonical "high dose." The metallurgical junction is where N(x) = N_B: solve exp[−(x_j − R_p)²/2ΔR_p²] = N_B/N_p, giving x_j = R_p + ΔR_p·√(2·ln(N_p/N_B)) = 37 + 17 × √(2 × ln 240) = 37 + 17 × 3.31 ≈ 93 nm. The inverse problem is the same equation: if a device needs x_j = 15 nm at N_B = 10¹⁸ and the dose is 10¹⁵, you need ΔR_p ≈ 3 nm and R_p ≈ 5 nm, i.e. boron at well under 1 keV, or a molecular ion, or epi. Anneal then adds √(Dt)-scale broadening on top of this (strictly, the Gaussian's width grows by √(2Dt); the factor √2 is not worth carrying, and √(Dt) is the number to remember), and the TED effects of the next section can add tens of nanometres more.

> **What can go wrong: three ways a real profile is not the Gaussian.** First, a **channeling tail** (Section 3): if the tilt, twist or screen oxide is off, a few percent of ions run down a crystal corridor and land several times deeper than R_p, and the junction depth is set by that tail, not by the table. Second, **energy contamination** in decel mode (Section 3) adds a tail at the pre-decel energy for the same reason. Third, **simulator density mismatch**: SRIM assumes the target density you type in, and an error of a few percent in the density of a screen oxide or hard mask shifts R_p by the same few percent, which on a shallow junction is a visible fraction of the depth. The engineer catches all three the same way: a SIMS profile on a monitor wafer (Section 10) compared against the model before a recipe is released.

## 6. Damage, Amorphisation and Transient Enhanced Diffusion

Each 10 keV boron ion displaces on the order of a hundred silicon atoms; each 50 keV arsenic ion displaces around a thousand. The ion does not do this alone: the first silicon atom it strikes flies off with enough energy to knock out others, which knock out others in turn, so one ion sets off a branching tree of collisions called a **damage cascade**, a few tens of nanometres across, and most of the displacements are made by recoiling silicon atoms rather than by the ion itself. Every displaced atom leaves a vacancy (an empty lattice site) behind and becomes an interstitial (an atom in the aisle between sites), in the car-park picture of Section 1. The damage is characterised by **displacements per atom (dpa)**, the average number of times each atom in the implanted volume has been knocked off its site (0.1 dpa means one atom in ten has been displaced once), or by the deposited nuclear energy density, the energy per unit volume that went into collisions with nuclei rather than into electronic drag. When that density exceeds ~10²¹ keV/cm³, the "critical damage density", the silicon collapses into an **amorphous** layer, one in which the atoms have lost their regular arrangement altogether, like glass compared with quartz. The two measures connect like this: 10²¹ keV/cm³ shared among 5 × 10²² atoms is ~20 eV per atom, about the ~15 eV it takes to knock one silicon atom permanently off its site (the **displacement energy**); most of that energy ends up as heat and most displaced atoms fall straight back, so the net is roughly 10 % of the atoms displaced (~0.1 dpa) at the moment the lattice gives up its order. At room temperature the **amorphisation threshold dose** is ~1–3 × 10¹⁴ cm⁻² for Ge, As and Sb, ~5 × 10¹⁴–10¹⁵ for P and Si, and above 10¹⁶ for boron, which is so light that its cascades are sparse (a few widely spaced displacements rather than a dense tangle) and heal by dynamic annealing before neighbouring cascades overlap. A high-dose As or Ge implant leaves a continuous amorphous layer from the surface to roughly R_p + 2ΔR_p, with a damaged-but-crystalline region below it.

Below the amorphous/crystalline (a/c) interface lies the **end-of-range (EOR)** damage: an excess of silicon **interstitials** left because the amorphous layer above contains all the vacancies and the tail ions knocked interstitials deeper. On annealing these interstitials cluster first into small interstitial clusters, then into rod-like **{311} defects** (interstitials condensed into rods lying on one particular family of crystal planes, visible in a **transmission electron microscope (TEM)**, which images a thinned slice of the crystal at atomic scale, as lines ~10–100 nm long), and, if the dose was high enough, into **dislocation loops**: ring-shaped seams in the crystal where an extra disc of atoms has been inserted, which persist to 1,000 °C and above. EOR dislocation loops sitting inside a junction's depletion region are a source of leakage (the current that flows through a reverse-biased junction that is supposed to be off, Section 1) and a classic yield killer.

The interstitials are also the mechanism of **transient enhanced diffusion (TED)**, the most consequential piece of physics in implant annealing. Boron and phosphorus barely move on their own; a boron atom only hops when a silicon interstitial bumps it off its site, and the more interstitials there are, the more bumps. The equilibrium interstitial concentration at 900 °C is tiny, so equilibrium diffusion is slow. An implant changes that. Almost all of the vacancies and interstitials an ion creates find each other and recombine in the first moments of the anneal, but the implanted atom itself is one extra atom for which the lattice has no bay, so roughly one excess interstitial per implanted ion survives (the "+1 model"). These gather in {311} defects, and as those dissolve at 700–950 °C over seconds to minutes, they raise the interstitial **supersaturation** (the excess over the equilibrium concentration) by 10³–10⁴ and boron diffusivity with it. A 10¹⁴ cm⁻² boron implant annealed at 800 °C for 10 min can move ~50 nm, while equilibrium diffusion would predict less than 2 nm.

> **Worked example: how far TED moves boron.** Boron's equilibrium diffusivity at 800 °C is D ≈ 4 × 10⁻¹⁷ cm²/s (from the Arrhenius law of Section 2 with E_a ≈ 3.5 eV). For a 10-minute anneal, √(Dt) = √(4 × 10⁻¹⁷ × 600) = √(2.4 × 10⁻¹⁴) ≈ 1.6 × 10⁻⁷ cm = 1.6 nm: the boron should barely move. Now let the {311} defects raise the interstitial supersaturation, and with it D, by a factor of 10³. Since the wander distance goes as the square root of D, the distance grows by √1,000 ≈ 32, to ~50 nm. That is the observed number, and it is why a 10-minute furnace anneal at a "gentle" 800 °C can ruin a shallow junction that a 1,050 °C spike would have preserved.

The effect is *transient* because once the {311}s have emptied, diffusivity relaxes to equilibrium. And it is *worse at lower temperature*, which deserves the full argument, because it is the least intuitive result in this module and the one that shaped every anneal in Section 7. The +1 excess is the same number of interstitials whatever the anneal temperature, so if a hot anneal merely released them faster you might expect the same boron motion compressed into less time. That is not what happens, for two reasons. First, what drives boron is not the excess itself but the supersaturation, the excess *divided by* the equilibrium interstitial concentration, because boron's diffusivity scales with that ratio; and the equilibrium concentration is itself Arrhenius and rises steeply with temperature, by ~10²–10³ between 800 and 1,050 °C. The same excess is therefore a supersaturation of thousands at 800 °C but only tens at 1,050 °C: a much smaller enhancement factor. Second, the excess disappears faster when hot. Interstitials are removed at the wafer surface, which acts as a **sink** because an interstitial that reaches it simply becomes part of the top atomic layer and ceases to exist as a defect; the hotter the anneal, the faster interstitials leave the {311}s and reach the surface. At 800 °C the {311}s release their interstitials slowly over minutes and the surface drains them slowly, so boron sits in a strongly supersaturated bath for minutes; at 1,050 °C the {311}s dissolve and the interstitials reach the surface in a fraction of a second, and the enhancement is smaller the whole time. A smaller enhancement for a shorter time means less total motion, even though boron's equilibrium diffusivity is a thousand times higher hot. This counter-intuitive fact (a low-temperature anneal can broaden the junction more than a high-temperature one) is why the industry moved to ever hotter, ever shorter anneals: spike anneals get through the TED window in under a second at 1,050 °C, dissolving the {311}s and letting the interstitials reach the surface before boron moves far. You can see TED directly by comparing SIMS profiles (Section 10) before and after the anneal: the implanted peak stays where it was, while a low-concentration shoulder marches tens of nanometres deeper and then stops growing once the interstitials are used up.

Boron has a second problem: at concentrations above ~10¹⁹ cm⁻³ in an interstitial-rich environment it forms immobile, inactive **boron-interstitial clusters (BICs)**, which are why an as-implanted 2 × 10²⁰ boron peak might show only 5 × 10¹⁹ active after a low-temperature anneal. Co-implanting **carbon** or **fluorine**, which trap interstitials, and PAI (which puts the boron inside amorphous silicon that regrows with no interstitial excess in the boron layer) are the standard mitigations.

> **What can go wrong: end-of-range loops in the depletion region.** *Symptom*: a junction that leaks when reverse-biased, on a wafer whose sheet resistance and profile look fine. *Cause*: the a/c interface of the PAI or S/D implant was placed at a depth that the junction's depletion region later sweeps across, and the anneal was not hot enough to dissolve the dislocation loops that formed there; each loop is a line of broken bonds that generates carriers inside the high-field zone. *Detection*: cross-section TEM on monitor wafers shows the band of loops and its depth; reverse-bias leakage on test structures at wafer sort (the electrical test of every die, Module 13) shows the electrical consequence. *Fix*: either anneal hotter or longer than the loop-dissolution temperature (a spike anneal before any millisecond step), or change the PAI energy so that the a/c interface, and therefore the loop band, sits either inside the heavily doped region (where there is no field) or well below the depletion region. Cryo implant (Section 4; the mechanism is given at the end of Section 7) reduces the number of loops in the first place.

> **Why it matters downstream: loop leakage and standby power.** A chip with a few billion transistors has a few billion source/drain junctions in parallel, all reverse-biased while the chip idles. A leakage increase of a few picoamps per junction from EOR loops, invisible on a single device, multiplies into milliamps of standby current at the chip level (Modules 11 and 19), which is why junction leakage from implant damage is tracked as a yield and power parameter, not just a device curiosity.

## 7. The Annealing Zoo

The anneal has three jobs: repair the lattice, move the dopants onto substitutional sites, and do so while moving them as little as possible in space. The first two want heat; the third wants none. The way out is in the activation energies: the processes that put dopant onto lattice sites and dissolve damage clusters have activation energies of ~4–5 eV, higher than the ~3.5 eV of dopant diffusion, so raising the temperature speeds activation and repair *more* than it speeds diffusion, and a short time then caps how far the dopant can move. That is why every generation of anneal has been hotter and shorter than the one before: the history of annealing is the substitution of shorter times for lower temperatures.

**Furnace anneal** (800–1,000 °C, 10–60 min, N₂ or N₂/O₂ in a vertical batch furnace from TEL, Kokusai or ASM): the original method. Full repair, high activation, but √(Dt) of 20–100 nm. Still used for well drive-in, where you want the diffusion: a well is implanted as two or three separate Gaussian peaks at different energies (Section 8), and the device needs a single smooth tub of doping with no ripples, so tens of nanometres of diffusion to merge the peaks is the point of the anneal rather than its price, and a furnace is the cheapest way to buy it for a batch of 100+ wafers at once. It is also used for gate-oxide-related steps and for the low-temperature regrowth anneal (SPER, below).

**Rapid thermal anneal (RTA)** (1,000–1,100 °C for 1–30 s): a single wafer on quartz pins in a chamber with banks of tungsten-halogen lamps above it, ramped at 50–150 °C/s, with the temperature measured by a **pyrometer**, a thermometer that reads the wafer's infrared glow, corrected for **emissivity** (how brightly a given surface glows at a given temperature, which changes with the films on the wafer, so the tool must compensate or it misreads). Applied's **Vantage Radiance/RadiancePlus** and **Vantage Vulcan** (which heats the wafer from its unpatterned backside to avoid pattern-dependent lamp absorption) and Mattson's **Helios** (Mattson is now part of Beijing E-Town) are the tools; Screen's **LA-3100** is a flash-lamp annealer used for the millisecond regime described below. RTA dissolves {311} defects, activates dopants close to solid solubility and gives √(Dt) of a few nm, plus TED.

**Spike anneal** is RTA with the soak removed: ramp at 150–300 °C/s to a peak of 1,000–1,100 °C, no dwell (< 1 s within 50 °C of peak), and immediately cool at ~50–100 °C/s (limited by radiative cooling of a 300 mm wafer). This became the standard S/D anneal from the 130 nm to 45 nm nodes (a **node** is one generation of process technology, historically named by its smallest printed feature in nanometres; since ~2010 the number has been a marketing label rather than a measured dimension, but each node is still a distinct, roughly two-year generation); it produces the maximum activation for a given diffusion, for the activation-energy reason given above.
