Repository: DicksonWu654/sand-to-gpu

# Sand to GPU

An in-depth, self-study course following silicon from quartz to an NVIDIA GPU rack. It explains the physics, chemistry, manufacturing equipment, supply chain, and engineering tradeoffs for a reader who knows programming and school science.

See the [global supplier coverage review](GLOBAL_COVERAGE_REVIEW_2026-09-14.md) for corrections to regional omissions, capability claims and policy framing, with primary sources and validation limits.

## Course tracks

- **Deep dive:** 22 modules, roughly 517,000 words, covering materials, wafer fabrication, transistors, memory, packaging, testing, GPU systems, and economics.

File: course/modules/12-interconnect-beol.md (part 2 of 4)
# Module 12: Interconnect: The Back End of Line
The **inter-level dielectric (ILD)**, the insulator that fills the space between and around this level's wires, is deposited next: **low-k** material, meaning a dielectric constant below the 3.9 to 4.2 of PECVD SiO₂. The workhorse is **SiOC:H** (carbon-doped oxide, organosilicate glass, OSG), deposited by PECVD from organosilicon precursors such as diethoxymethylsilane (DEMS) or octamethylcyclotetrasiloxane (OMCTS) with oxygen or CO₂ at ~250 to 400 °C. Replacing Si-O bonds with less polarizable Si-CH₃ groups drops k to ~2.9 to 3.0 for "dense" SiOC:H. To go lower, the film is made porous: a sacrificial organic **porogen** (a pore-generator, e.g. alpha-terpinene or a cyclic hydrocarbon) is co-deposited, then driven out by a UV cure (broadband UV at ~350 to 400 °C for a few minutes), leaving pores of 1 to 3 nm and 20 to 30 percent porosity. Since air has k = 1, porous SiOC:H reaches k ≈ 2.4 to 2.7. Applied Materials' Black Diamond series on the Producer platform has dominated this segment since the early 2000s; Lam (Vector) and ASM offer alternatives, and spin-on organosilicates from JSR, Dow and others have been used at some fabs. The full ILD stack for one level is roughly 80 to 150 nm at 1× levels and several hundred nm at upper levels.

Porosity is bought with pain. Porous low-k has low **modulus** (stiffness: how hard the material resists being squeezed), ~5 to 10 GPa versus 70 GPa for SiO₂ (gigapascals, a pressure unit), which makes it about as stiff as a hard plastic, and CMP will press on it at ~1 psi; it has low fracture toughness, low thermal conductivity, and it soaks up moisture and plasma damage. The industry spent a decade at k ≈ 2.5 to 2.7 and has largely stopped pushing lower; the practical lever now is thinner caps and airgaps (deliberately leaving an empty gap between neighbouring lines instead of dielectric, k = 1; see Airgaps under The New Metals) rather than a lower bulk k. The **effective k** of a real stack, including caps, hard mask residue and damaged sidewalls, is typically 0.3 to 0.5 higher than the bulk film value. The payoff of every step down is easy to state: both wire delay (RC) and dynamic power (C × V² × f) are proportional to C, and C is proportional to k, so every 0.1 taken off k is ~3 percent off both (0.1 divided by an effective k of ~3; nearer 4 percent against the bulk 2.7). That is the rule of thumb in the Key Numbers table.

> **What can go wrong.** *Moisture uptake*: an open-pore film left exposed drinks water from the air, and water has k ≈ 80, so a few percent by volume undoes the whole porosity gain; the fixes are pore sealing and short queue times. *Plasma damage*: every etch and strip burns carbon out of the sidewalls (step 5). *Cracking and delamination*: a film at 5 GPa modulus with low fracture toughness cracks under the stress the package applies when the chip is soldered and cycled, the chip-package interaction problem picked up in Other Reliability Mechanisms; it is why the upper levels return to denser dielectrics. Film k and porosity are tracked by ellipsometry (a polarized-light film measurement, Module 13) and by capacitance test structures on every lot.

### 3. Hard masks

The problem: EUV resist is only ~30 nm thick, but the via-plus-trench etch has to remove well over 100 nm of low-k, and a fluorocarbon etch consumes resist almost as fast as it consumes oxide. The resist would be gone before the etch finished. So the pattern is first transferred into a tougher **hard mask** stacked on top of the low-k: typically a thin **TEOS oxide** (SiO₂ deposited from tetraethyl orthosilicate, ~10 to 30 nm), then a **TiN metal hard mask** (~15 to 35 nm, by PVD), then sometimes a second oxide. The TiN gives high etch selectivity against the low-k in the fluorocarbon trench etch, defines the trench with better **line-edge roughness** (the nanometre-scale wobble of a line's edge) than resist, and allows the trench pattern to be "stored" in the hard mask while the via is patterned separately. Its drawbacks are stress and the risk of TiN residue and metal contamination; several fabs have moved to **amorphous carbon** (a hard, etch-resistant carbon film without crystal order) or SiN masks at specific layers.

### 4. Lithography and etch: via-first or trench-first

The goal is a T-shaped cavity: a narrow via at the bottom and a wider trench on top, cut into one block of dielectric, so that one fill makes both the plug and the wire. Two lithography steps define it, one for the vias and one for the trenches, and the art is in the order. In the common **trench-first metal hard mask (TFMHM)** integration:

1. **Trench lithography and TiN open.** The trench pattern is exposed (EUV at the tight layers, 193i above) and etched into the TiN hard mask only, stopping on the oxide beneath; the resist is stripped. The trench pattern is now stored in the TiN.
2. **Via lithography.** A planarizing organic layer fills the TiN openings so that the via resist is spun onto a flat surface (the TiN now has 15 to 35 nm of steps in it, and resist spun over steps is uneven in thickness and prints out of focus), fresh resist goes on, and the via pattern is exposed over the TiN-patterned stack. Where a via image overlaps a TiN opening the etch can proceed; where it spills over the TiN, the TiN blocks it. The via is thus **self-aligned** (its position is fixed by an existing structure, the trench opening, rather than by mask alignment) in the direction perpendicular to the line: this is the **self-aligned via (SAV)** scheme, and it means a via can only exist where a trench also exists.
3. **Partial via etch.** Fluorocarbon plasma etches the via hole part-way down through the low-k; the resist and planarizing layer are stripped.
4. **Trench etch.** With only the TiN mask exposed, the trench is etched into the top portion of the low-k everywhere the TiN is open, while the via hole, already ahead, deepens simultaneously until it reaches the SiCN etch stop. Note the asymmetry: the via has a stop layer, the trench does not. The trench depth is set by time alone (there is nothing inside the low-k to halt on), which is why the low-k thickness and the etch-rate uniformity across the wafer are specified so tightly, since any drift in either becomes a drift in line height and so in resistance; some integrations bury a thin etch-stop film at the trench-floor depth to take the timing out of it, at the cost of a little extra k.
5. **Etch-stop open.** A short, chemically different step punches through the SiCN at the via bottom to expose the copper below, without sputtering copper onto the sidewalls.

The **via-first** sequence reverses the order and was common through the 45 nm era. Either way the etch is fluorocarbon plasma (C₄F₈ or C₄F₆ with Ar, N₂, O₂) in a **capacitively coupled plasma (CCP)** reactor (the plasma is driven between two parallel electrodes, one carrying the wafer; Module 09) such as Lam Flex or TEL Vigus. The recipe balances polymer deposition on the sidewalls, which gives **anisotropy** (etching down but not sideways, because the polymer protects the walls) and selectivity to the TiN, against etch rate, and it uses low ion energy to limit low-k damage. Representative numbers, all approximate: a low-k etch rate of order ~100 to 300 nm/min, selectivity to the TiN mask of ~10:1 or better, ion energies of ~tens to a few hundred eV, and a minute or two of plasma time per level. **Overlay**, how well this layer's via lands on the line below, has a budget of a few nanometres at the tight levels: the via must land inside the width of the line beneath it, and misalignment steals cross section from the via and can create a short to the neighbouring line, which is what SAV guards against. For EUV-patterned levels, via lithography **stochastics** (random missing or merged holes from photon shot noise, Module 08) are one of the most important yield limiters on the die.

> **What can go wrong.** *Via-to-neighbour short*: an overlay error pushes the via onto the gap and it touches the adjacent line, which SAV prevents in one direction only. *Missing or merged vias* from EUV stochastics: an open, or two nets bridged. *Trench kinks and micro-trenching*: ions reflected off the sidewall dig a groove at the trench foot, so the trench bottom is not flat and the barrier is thin there. *Low-k sidewall damage*: too much ion energy or oxygen strips the carbon and raises k. Detection: **CD-SEM** images (critical-dimension scanning electron microscope: an electron microscope used to measure feature widths) of the etched pattern for shape and width, **comb-serpentine** leakage structures (a long folded line interleaved with neighbouring lines; any short between them reads as leakage) for shorts, via chains for opens, all in the scribe line and read at **parametric test** (the electrical measurement of scribe-line structures on every wafer, Module 13).

### 5. Clean and low-k damage

After etch the wafer carries fluorocarbon polymer residue, TiN etch by-products, and a damaged layer on the exposed low-k sidewalls: the plasma has stripped the methyl groups from the surface SiOC:H, leaving a **hydrophilic** (water-loving) SiO_x skin that adsorbs water and raises k. The wet clean (dilute HF, hydrofluoric acid, is too aggressive for porous material; dilute organic acid or amine-based strippers from Qnity (formerly DuPont), EMD and Entegris are used, in single-wafer spin tools from SCREEN or TEL) must remove residue and any copper oxide at the via bottom without etching the damaged low-k. Some flows add a **silylation** repair step (exposure to a silicon-bearing vapor such as **hexamethyldisilazane (HMDS)** or **dimethyldimethoxysilane (DMDMS)**, small molecules that carry methyl groups on a silicon atom and re-attach them to the dangling Si-OH sites) or a pore-sealing ALD skin. Resist strip is done with H₂/N₂ or CO₂ plasma rather than oxygen plasma, because O₂ **ashing** (burning the resist off in an oxygen plasma) also burns the carbon out of the low-k and is devastating to it.

### 6. Barrier and liner

Two problems, two films. First, copper atoms wander through oxide (the deep-level trap problem above), so the cavity must be sealed with a film copper cannot cross. TaN is chosen because it is **amorphous** (glass-like, with no crystal grains) and so has no grain boundaries for copper atoms to diffuse along, and because it is chemically stable against both copper and the dielectric. Second, copper does not wet TaN: a thin copper film on bare TaN beads up into islands like water on wax. So a **liner** of cobalt or ruthenium, which copper does wet, goes on top of the barrier.

The wafer goes into a vacuum cluster tool, almost universally an Applied Materials **Endura**, which holds well over half of the PVD market and a dominant position in copper barrier/seed. Inside, without breaking vacuum:

- A **degas** (a bake to drive moisture out of the porous low-k) and a pre-clean (argon sputter or reactive H₂ plasma) remove moisture and the copper oxide at the via bottom. Etching too hard here re-sputters copper onto the low-k sidewall; too soft leaves an oxide that raises via resistance.
- **Barrier**: 1.5 to 2 nm of TaN, deposited by PVD (ionized, with a **resputter** step, an argon bombardment that knocks barrier off the via bottom and onto the sidewalls, thinning the film that sits in series with the current) or at the tightest levels by ALD (from a tantalum **amide** precursor, a molecule in which tantalum is bonded to nitrogen-carbon groups, with NH₃/H₂ plasma) for conformality. The historical Ta/TaN bilayer (Ta for adhesion of the Cu seed) has thinned to TaN plus a separate liner.
- **Liner**: 1 to 2 nm of cobalt (CVD from dicobalt octacarbonyl derivatives, on an Applied Volta chamber) or ruthenium (CVD or ALD). On Co or Ru the copper seed spreads into a continuous film and, at elevated temperature, reflows into the via.

The total barrier + liner budget per sidewall is ~3 to 4 nm and does not scale with pitch, which is the root of the "barrier share" problem from earlier. The arithmetic shows why tenths of a nanometre are fought over: in the 20 nm line of the worked example the copper core is 13 nm wide, so shaving 0.5 nm off the barrier on each of the two sidewalls widens the core by 1 nm, ~8 percent more copper cross section and ~8 percent less line resistance from the same trench, before counting the further gain from the wider core scattering fewer electrons off its walls.

> **What can go wrong.** *Discontinuous barrier*: a gap in the TaN on a rough or damaged sidewall lets copper drift into the low-k under the operating field, and the dielectric between neighbouring lines eventually breaks down (time-dependent dielectric breakdown, TDDB, treated in Other Reliability Mechanisms); found by comb-serpentine leakage and by **transmission electron microscopy (TEM)** of the sidewall (an electron beam shone through a slice thin enough to be transparent, resolving individual atomic layers). *Too-thick bottom barrier*: without enough resputter the TaN on the via floor is the single largest resistance in the via (see Vias). *Over-aggressive pre-clean*: the argon sputter throws copper from the via bottom onto the low-k sidewall, where no barrier will ever cover it; seen as leakage in the same comb structures.

### 7. Copper seed

Electroplating needs a conductive surface, so a thin **seed layer** of copper is sputtered in a PVD chamber on the same Endura: a few nanometres to ~20 nm depending on level. The problem with ordinary sputtering is that neutral atoms fly off the target in all directions and pile up at the trench mouth, the easiest place to hit, forming an **overhang** that shadows the lower sidewalls before they are coated. The solution is a high-ionization (self-ionized plasma) source: most of the sputtered copper is ionized in a dense plasma, and a negative bias on the wafer pulls the ions in at near-normal incidence so they reach the bottom and, glancing off, the sidewalls. Even so the seed is never truly conformal: thick at the top, thin low on the walls. At 1× levels a **copper reflow** step (heating the wafer to 200 to 400 °C in the tool for tens of seconds) lets the seed diffuse along the cobalt liner into the bottom of the via, partially filling it before plating even begins; on Co and Ru liners copper can also be plated directly onto the liner with a very thin or no seed.

> **What can go wrong.** If the overhang pinches the mouth shut before the plating has filled the feature, a void is sealed inside: an open via, or a via with a fraction of its cross section that fails early by electromigration. Seed voids are found by e-beam voltage contrast (a floating via looks different from a connected one) and by via-chain resistance, and the process fix is more ionization, more reflow, or a thinner seed on a better liner.

### 8. Electrochemical deposition (ECD)

> **Intuition: a battery run backwards.** In a battery, a metal dissolves at one electrode, gives up electrons, and those electrons do work on their way to the other electrode. An electroplating cell is the same cell with a power supply forcing the current the other way. The supply pushes electrons into the wafer; every Cu²⁺ ion in the liquid that touches the wafer's surface takes two of them and becomes a copper atom stuck to the surface; and at the other electrode, a slab of copper dissolves to replace the ions the liquid lost. Count the electrons and you have counted the atoms, which is what Faraday's law says.

The wafer moves to a plating tool: Lam Research's **SABRE** family (SABRE Extreme/Max/Excel for damascene; the SABRE 3D variant serves packaging plating). Lam holds a large majority of the copper damascene plating market; Applied's Raider is the main alternative. Each plating cell is a cup in which the wafer is held face-down on a rotating head, its edge contacted by a sealed ring of electrical contacts, and immersed in acidic copper sulfate electrolyte (CuSO₄ giving ~40 g/L Cu²⁺, sulfuric acid H₂SO₄ ~10 to 100 g/L, Cl⁻ ~50 ppm, parts per million) with a copper anode below. Current flows from anode to wafer (the cathode); at the wafer surface Cu²⁺ + 2e⁻ → Cu.

Plating alone would coat every surface at the same rate, pinch off the top of a narrow trench (where the seed is thickest) and leave a void inside. What makes damascene possible is **superfill** (bottom-up fill), engineered with three organic additives at ppm concentrations. Two words first: the **overpotential** is the extra voltage, beyond the equilibrium value, needed to make copper deposit at a given rate, and a film adsorbed on the surface that blocks the reaction raises it; a **diffusion-limited** molecule is one so large and scarce that it arrives at the surface slowly and runs out inside narrow holes.

- **Suppressor**: a polyether such as polyethylene glycol (PEG) or a PEG/PPG (polypropylene glycol) copolymer, molecular weight in the thousands, which together with chloride ions adsorbs on the copper surface and forms a blocking film that raises the overpotential needed to deposit. Because it is large and diffusion-limited, it reaches flat surfaces and trench mouths readily but cannot penetrate the bottom of a narrow feature quickly.
- **Accelerator** (brightener): a small sulfur-containing molecule, typically bis(3-sulfopropyl) disulfide (SPS) or its monomer MPS, which displaces the suppressor and catalyzes copper deposition where it sits. It adsorbs everywhere, but here is the trick: as the bottom of a trench fills, its surface area shrinks and the accelerator molecules already there are concentrated (they do not desorb), so the deposition rate at the bottom accelerates while the suppressed field remains slow. This is the **curvature-enhanced accelerator coverage (CEAC)** mechanism (Moffat and coworkers at NIST, the US National Institute of Standards and Technology, ~2000). The fill proceeds from the bottom up and, in a via, sweeps upward like a piston.
- **Leveler**: a nitrogen-containing polymer or dye (e.g. Janus Green B, or proprietary quaternary ammonium polymers), strongly adsorbing and present at very low concentration, which is consumed under diffusion control preferentially at protruding areas and high-current regions. It quenches the accelerated bump that would otherwise form over each filled feature, giving a flatter overburden for CMP.

Chemistry vendors are Atotech (now MKS), Qnity Electronics (the DuPont electronics business, separated in November 2025; the former Rohm and Haas / Dow Electronic Materials line), MacDermid Alpha (Element Solutions; the former Enthone ViaForm line) and Moses Lake Industries; the exact additive structures are trade secrets, and the bath is continuously analyzed by **cyclic voltammetric stripping (CVS)**, an electrochemical assay that measures each additive's concentration from how much it changes the plating rate on a small test electrode, and dosed. The current density is stepped: an initial low-current stage (~2 to 5 mA/cm²) to protect the thin seed and fill the features, then higher current (~20 to 40 mA/cm²) to build the **overburden**, the 200 to 800 nm blanket of copper above the trenches that CMP will remove. Wafer rotation and shaped anodes/shields manage the **terminal effect** (the voltage drop across the thin seed from the edge contact to the centre, which would otherwise plate the edge faster). Plating is at room temperature and takes one to three minutes per wafer.

**Faraday's law** is the accounting rule for plating: the charge passed equals the number of electrons per atom (2 for Cu²⁺) × 96,485 coulombs per mole of electrons × the moles of metal deposited.

> **Worked example: charge, current and time to plate one wafer.**
> Suppose a 300 mm wafer at a 2× level needs 600 nm of copper (feature fill plus overburden). Plated area ≈ π (15 cm)² ≈ 707 cm² (edge exclusion ignored). Volume = 707 cm² × 6 × 10⁻⁵ cm = 0.0424 cm³. Mass = 0.0424 × 8.96 g/cm³ = 0.380 g. Moles Cu = 0.380 / 63.55 = 5.98 × 10⁻³ mol. Faraday's law with n = 2 electrons per atom: Q = 2 × 96,485 C/mol × 5.98 × 10⁻³ = 1,154 C. At a bulk current density of 20 mA/cm², I = 0.02 × 707 = 14.1 A, so t = 1,154 / 14.1 ≈ 82 s for the bulk stage. Add a 20 to 30 s low-current fill stage at 3 mA/cm² (2.1 A, depositing ~20 nm) and the entire plate takes under two minutes, which is why a multi-cell SABRE with one robot can sustain on the order of 100 or more wafers per hour (vendor throughput figures are configuration-dependent). Plating efficiency is close to 100 percent for acid copper, so the Faraday estimate is nearly exact. Note the numbers: half a gram of copper per wafer per level, ~7 g of copper on a finished wafer, almost all of it polished off again.

### 9. Anneal

The problem the anneal solves is that the copper coming out of the plating cell is not yet the copper you want. Plated at room temperature in a minute or two, it is a mosaic of fine grains, tens of nanometres across, laced with traces of the plating additives, and it is **metastable** (stable for the moment, but sitting above a lower-energy state it will fall into given a nudge). A film in that state changes on its own: it **self-anneals** at room temperature over hours, **recrystallizing** (its atoms rearranging into fewer, larger grains) with a resistance drop of ~20 percent. A wafer whose resistance is still drifting cannot be polished or measured reproducibly, so the fab forces the change to completion deliberately, all at once, before CMP.

> **Intuition: why grains grow.** Every grain boundary is a sheet of misfitting atoms, and misfit costs energy, so a film with many small grains stores more energy than the same film as a few big ones. At room temperature the atoms lack the energy to fix this quickly; warm the film and atoms at each boundary hop across it, the larger grains swallow their smaller neighbours, boundary area shrinks, and the film settles into its lower-energy state. Fewer boundaries means fewer of the grain-boundary reflections from the size-effect section, which is where the ~20 percent comes from.

The recipe is a **forming-gas** anneal (N₂ with a few percent H₂; the hydrogen keeps the bare copper surface reduced, since any oxygen at these temperatures would grow a copper oxide that CMP then removes unevenly) at 150 to 400 °C for minutes to an hour, on either a hotplate station attached to the plating tool or a batch furnace (Applied and TEL supply both types). The upper limit is set by the porous low-k and the barrier, neither of which tolerates more than ~400 °C, and the lower levels are annealed near the top of that range because their narrow lines need the most help. The result is grains as large as the line geometry permits: in the blanket overburden they grow to ~1 µm or more, but inside a 20 nm trench a grain cannot be wider than the trench, so the copper there becomes a **bamboo structure**: grains stacked like the segments of a bamboo cane, each spanning the full wire width, so that an atom migrating along the wire must cross each boundary head-on instead of sliding along it, which is good for electromigration. Cooling from the anneal also leaves the copper in tension, because copper shrinks about seven times more than the silicon it is clamped to (17 versus ~2.6 ppm/K), and that residual stress is the seed of the stress-voiding mechanism treated in Other Reliability Mechanisms. The anneal must happen before CMP, since polishing a film that is still recrystallizing gives an unstable removal rate, and its completeness is checked on the spot by measuring **sheet resistance** (the resistance of a square of film, whatever its size, read with a four-point probe: four needles in a row, two to force a current and two to sense the voltage) on monitor wafers: a film that has finished recrystallizing reads ~20 percent below its as-plated value and stops moving.

> **What can go wrong.** *Stress voids*: the tensile stress left after cooling pulls vacancies toward the stress concentration under a via, most of all a small via sitting on a wide line, and over months of operation at 150 to 200 °C they collect into a void that opens the via (stress-induced voiding, below); the process levers are the anneal temperature and ramp rate, the cap adhesion and the copper purity, and the design lever is the redundant-via rule. *Under-anneal*: too cool or too short, and the film keeps recrystallizing through CMP, so the removal rate wanders and line resistance drifts for days after the level is finished; caught by sheet resistance that has not settled and by parametric line resistance that differs between lots. *Oxidation*: a leak or a poor purge lets oxygen into the anneal ambient, and the copper surface grows Cu₂O that CMP must then clear; seen as colour on the wafer and as a CMP endpoint that arrives late. *Over-temperature*: above ~400 °C the low-k loses carbon and the copper can extrude out of the trench as a hillock, so the anneal tools interlock on temperature and the recipe stays well inside the limit.

### 10. Copper CMP

**Chemical mechanical planarization (CMP)** removes the overburden and the barrier from the field, leaving copper only inside the trenches and vias, with a surface flat enough that the next level's lithography is in focus (depth of focus at EUV is on the order of 100 nm). The tool is a rotary polisher: Applied Materials **Reflexion LK Prime** (Applied holds around 70 percent of the CMP tool market, estimated, as of 2025), with Ebara (F-REX) as the main alternative, strong in Japan and Korea. The wafer is held face-down in a carrier head with a flexible membrane and several concentric pressure zones, pressed against a rotating polyurethane **pad** (IC1000 and successors from Qnity, formerly DuPont; grooved, ~1 to 2 mm thick) on a platen ~750 mm in diameter, with **slurry** dripped onto the pad at 150 to 300 mL/min. The head and platen spin at ~50 to 120 rpm, and a diamond-grit **conditioner** disk (3M, Kinik, Entegris) sweeps the pad to keep its surface rough and open.

The mechanism for copper is chemical first, mechanical second. Copper is too ductile to abrade cleanly, so the slurry contains an oxidizer (hydrogen peroxide, ~1 to 3 percent) that converts the surface to copper oxide (CuO/Cu₂O), a **complexing agent** (glycine, citric acid or another amino or organic acid: a molecule that grabs a metal ion and wraps around it, forming a soluble **complex**, so the copper oxide dissolves into the slurry instead of staying put on the surface), and a **corrosion inhibitor**, benzotriazole (BTA), that forms a passivating Cu-BTA film on the copper. On the high points of the wafer the pad and abrasive particles (colloidal silica or alumina, ~50 to 100 nm, at ~0.5 to 3 percent by weight) mechanically strip the BTA/oxide film and expose fresh copper, which is immediately oxidized and dissolved; in recessed areas the inhibitor film stays intact and removal nearly stops. This is what makes the process **planarizing** rather than merely thinning. Removal rate follows the Preston relation, RR = K_p × P × v, where P is the pressure, v the relative velocity of pad and wafer, and K_p the **Preston coefficient**, an empirical constant for a given pad, slurry and material; for bulk copper the rate is around 300 to 800 nm/min at 1 to 2 psi (1 **psi**, pound per square inch, is ≈6.9 kPa, roughly a fingertip resting on a table, though across a 300 mm wafer it adds up to ~50 kg of force). At 500 nm/min, the 600 nm of overburden from the plating example takes ~1.2 min on the first platen. Porous low-k with its low modulus forced pressures down from ~5 psi in the oxide era to ~1 psi or less, which is part of why removal rates and throughput are limited.

Copper CMP is a multi-platen sequence, one platen per step:

1. **Bulk copper removal** at high rate on platen 1, stopped a few tens of nanometres above the barrier using an **eddy-current endpoint** sensor embedded in the platen (a coil under the pad induces circulating currents in the copper film; the thinner the film, the weaker the response, so the sensor reads the remaining copper thickness in situ) combined with optical reflectance.
2. **Soft landing / copper clearing** on platen 2 at lower rate and pressure, with a slurry selective to copper over TaN, until the barrier is exposed everywhere; the endpoint here is the change in optical reflectance or motor torque as TaN appears.
3. **Barrier removal and buff** on platen 3 with a different slurry (often with a different **pH**, the acidity scale, and abrasive) that removes TaN and the Co liner from the field, removes a controlled ~5 to 20 nm of the hard mask or low-k to clear residual metal, and smooths the surface.

Two defects define the process window. **Dishing** is the recess of the copper surface below the surrounding dielectric within a wide line (the pad flexes into the soft copper); **erosion** is the thinning of the dielectric in a dense array of narrow lines, where the local pattern density is high and the dielectric between lines wears faster. Both increase line resistance (less copper cross section) and add topography that accumulates layer over layer. Specs at tight levels are on the order of 10 to 30 nm. Both scale with pattern density, which is why design rules require metal density fill (below).

> **Worked example: what 20 nm of dishing costs.** On a 160 nm-thick M8 power line, 20 nm of dishing leaves 140 nm of copper: resistance rises by 160/140, +14 percent, tolerable on a power rail with margin. On a 40 nm-tall M2 line the same 20 nm would remove half the copper and double the resistance, which is why the tight-level dishing spec is far tighter, why the bulk removal must end well above the barrier, and why density rules exist to keep every region of the die polishing at the same rate.

**Post-CMP clean** happens immediately in a clean module attached to the polisher: double-sided **PVA** brush scrubbing (soft polyvinyl alcohol sponge rollers) with dilute chemistry (BTA-containing or citric acid/**TMAH** based, TMAH being tetramethylammonium hydroxide, an alkaline cleaning base; tuned to remove slurry particles and copper ions without corroding the exposed copper), a **megasonic** rinse (MHz-frequency sound waves that shake particles loose), and a **Marangoni** or spin dry (an alcohol vapor pulls the water off the wafer as it is lifted, leaving no droplets to dry into spots). Copper left exposed for too long corrodes and grows CuO, so the wafer moves to the next cap deposition within a queue time limit of hours.

> **What can go wrong.** *Dishing and erosion* beyond spec, read by **atomic force microscopy (AFM)** (a fine tip traces the surface height) and stylus profilometry on test pads and by line resistance at parametric test. *Scratches* from agglomerated abrasive, each one a trench that later fills with metal and shorts two lines; caught by optical defect inspection. *Residual copper or barrier puddles* left in low spots, which short neighbouring lines; the buff step and comb-serpentine leakage tests exist for these. *Edge corrosion* where the slurry chemistry attacks copper at the wafer bevel (the rounded wafer edge). *Queue-time oxidation* if the cap is late. The eddy-current, optical-reflectance and motor-torque endpoints are the in-tool defence: each platen stops on a physical signal, not a timer.

> **Why it matters downstream.** The 10 to 30 nm of topography one level leaves behind does not go away; the next level is built on it, and over 15 levels the errors accumulate unless each CMP is nearly perfect. Against that stands an EUV depth of focus of ~100 nm: a level whose surface wanders by a fraction of that prints its lines out of focus, blurred and misshapen, and yield falls. CMP planarity is therefore a lithography specification as much as a metal one.

### 11. Cap, and repeat

The wafer goes back to the PECVD tool, receives a pre-clean (NH₃ or H₂ plasma to reduce copper oxide) and the SiCN cap for this level, and the cycle begins again for the next level. The queue time between CMP and cap is limited to hours because the bare copper surface oxidizes and adsorbs contaminants in air, and a cap deposited on a dirty surface adheres poorly and becomes a fast electromigration path. At the levels that matter for electromigration, a selective **metal cap** is added first (below). On a 15-level process the loop from step 1 to step 11 runs 15 times, with dimensions changing by an order of magnitude between the bottom and the top; the top thick-copper levels use thicker seeds, longer plating (5 to 10 minutes), thicker overburden, and a much less critical CMP.

## Vias, Resistance and the Small-Dimension Tax

A **via** is the vertical connection between two adjacent metal levels. On a modern node a 1× via is a roughly 20 nm diameter hole, ~40 to 60 nm deep, filled by the same TaN/Co/Cu as the line above it, sitting on the SiCN-capped copper of the line below (the etch stop is opened at the bottom). Its resistance has three parts: the copper column, the barrier at the bottom (TaN across the whole via footprint, in series with the current, unlike the sidewall barrier which is in parallel), and the interface to the underlying copper, which is sensitive to the pre-clean. Typical single-via resistances are ~10 to 50 Ω at 1× levels, versus a fraction of an ohm at the global levels.

> **Worked example: where a via's ohms come from.** Take the via footprint as ~20 × 20 nm = 400 nm² = 4 × 10⁻¹⁶ m². The floor barrier: 2 nm of TaN at 200 µΩ·cm = 2 × 10⁻⁶ Ω·m gives R = ρt/A = 2 × 10⁻⁶ × 2 × 10⁻⁹ / 4 × 10⁻¹⁶ = 10 Ω, from a film four atoms thick. The copper column: after the sidewall barrier and liner it is ~13 nm across, ~50 nm tall, at ~8 to 10 µΩ·cm, so R = ρL/A ≈ 9 × 10⁻⁸ × 5 × 10⁻⁸ / 1.7 × 10⁻¹⁶ ≈ 25 to 30 Ω. The interface to the copper below adds a few ohms if the pre-clean was good and far more if it was not. Total ~40 Ω, squarely in the quoted 10 to 50 Ω, and a quarter of it is the barrier floor. That floor cannot be scaled away by geometry, which is why hybrid metallization and barrierless ruthenium vias (The New Metals) exist: they remove the one resistor that does not shrink.

Chips have billions of vias, and the statistical tail dominates both yield and reliability; designers place redundant double vias wherever there is space.

> **What can go wrong.** *Partially landed via*: overlay error sets the via half on the line and half on the gap, so it has a fraction of its cross section (high resistance, early electromigration failure) and may touch the neighbour (a short). *Residual oxide at the interface* from a weak pre-clean: tens of extra ohms, and a tail in the distribution. *Seed void* (step 7): an open, or a via with a hidden cavity. *Missing via* from EUV stochastics: an open net. Detection is by via chains in the scribe line (below) and by e-beam voltage-contrast inspection on product wafers, where a floating via charges up and images differently from a connected one. The design response is the redundant via: two vias in parallel wherever the layout allows, so that one tail event does not kill the net.

## Electromigration

> **Intuition: the electron wind.** At a million amps per square centimetre the conduction electrons are a wind blowing along the wire, and each collision with a metal atom gives it a tiny push in the direction the electrons flow. Atoms in the interior are held by their neighbours, but atoms at a fast-diffusing interface can hop, and over months the wind moves them toward the end of the wire the electrons flow into. A void opens wherever atoms leave faster than they arrive. The commonest such place is just past a via, because the barrier under the via is a wall that atoms cannot cross: the wind carries atoms away from it and nothing comes through the wall to replace them.

**Electromigration (EM)** is the drift of metal atoms under the momentum transfer ("electron wind") from the conduction electrons at high current density. Two words borrowed from electrochemistry: the **cathode** end of a wire is where the electrons enter and the **anode** end is where they leave. Atoms move toward the anode (in the direction of electron flow), depleting the cathode end of a line and piling up at the anode end. In copper, the fast diffusion path is not the bulk (activation energy ~2 eV) but the interface between the copper and the dielectric cap, with an activation energy of ~0.8 to 0.9 eV for a SiCN cap; grain boundaries are intermediate. A **vacancy** is a missing atom in the lattice; atoms move by hopping into vacancies, so a flow of atoms one way is a flow of vacancies the other. Voids nucleate where the atomic flux **diverges**, in plain words where more atoms leave a spot than enter it, typically just under a via at the cathode end (the barrier at the via bottom blocks atomic flux, so atoms leave and are not replenished), and an open circuit results.

Lifetime is characterized empirically by **Black's equation**:

MTTF = A × J^(−n) × exp(E_a / kT)

where MTTF is the mean time to failure, A is a fitted constant for the line geometry and process, J is current density, n is the current exponent (≈1 for void growth limited failure, ≈2 for nucleation limited, and fabs fit values in between), E_a the activation energy of the dominant diffusion path, k Boltzmann's constant and T absolute temperature. The exponential in temperature is what makes testing possible: with E_a = 0.9 eV, going from 110 °C in use (383 K) to a 300 °C test (573 K) speeds failure by exp[(E_a/k) × (1/383 − 1/573)] = exp(9.0) ≈ 8,000×, so hours of test stand in for years of use. The current density unit **MA/cm²** (megaamps per square centimetre) sounds enormous, but in a 20 × 40 nm line (8 × 10⁻¹² cm²) 1 MA/cm² is only 8 µA. Tests are run at 300 to 350 °C and 1 to 3 MA/cm² for hours and extrapolated to operating conditions (105 to 125 °C, ~10 years). Design rules then set the maximum allowed current per wire width and per via, and the tools check every net.

Two mechanisms extend the limit. First, the **Blech length**: as atoms pile up at the anode, they build a compressive stress; at the cathode, tensile stress. The resulting stress gradient drives a back-flux of atoms opposite to the electron wind. For a line short enough that the stress gradient balances the wind before a void can nucleate, EM stops. This happens when the product of current density and length is below a critical value, (J × L)_crit ≈ 2,000 to 4,000 A/cm for copper in a rigid dielectric (lower in soft low-k). At J = 1 MA/cm² that is a critical length of ~20 to 40 µm: short lines that are bounded by barriers at both ends are effectively immortal, and design rules exploit this.
