Repository: DicksonWu654/sand-to-gpu

# Sand to GPU

An in-depth, self-study course following silicon from quartz to an NVIDIA GPU rack. It explains the physics, chemistry, manufacturing equipment, supply chain, and engineering tradeoffs for a reader who knows programming and school science.

See the [global supplier coverage review](GLOBAL_COVERAGE_REVIEW_2026-09-14.md) for corrections to regional omissions, capability claims and policy framing, with primary sources and validation limits.

## Course tracks

- **Deep dive:** 22 modules, roughly 517,000 words, covering materials, wafer fabrication, transistors, memory, packaging, testing, GPU systems, and economics.

File: course/modules/00-overview.md (part 3 of 4)
# Module 00: The Whole Supply Chain on One Page
> **What can go wrong: the source stops.** The tin plasma coats the **collector**, the large mirror that gathers its light, and the droplet generator and laser run at the edge of their ratings; when any of them fails, a $200 million tool stops exposing and, with it, the ~100k+ wafer-passes a month it was delivering. Every lot waiting for that layer queues, and because a wafer visits EUV 20–25 times, an outage anywhere in the fleet slows the whole fab. That is why fabs spread each EUV layer across several qualified tools and why ASML keeps resident engineers and spare collectors at every EUV fab.

### 2. Leading-edge foundry: TSMC, and Taiwan

TSMC manufactures more than 90% of the world's most advanced logic wafers (5 nm-class and below), essentially all of it in Taiwan: Fab 18 (N5/N3) in Tainan, Fab 20 (N2) in Hsinchu, Fab 22 (N2) in Kaohsiung. Its capacity exceeded 17 million 12-inch-equivalent wafers in 2025 (12-inch means 300 mm; a 200 mm wafer counts as 0.44 of one), or ~1.4 million per month across all nodes; N3 alone runs on the order of 100–130k wpm and N2 is ramping through 2026. Samsung's SF3/SF2 and Intel's 18A (their 3 nm- and 2 nm-class node names) are the only alternatives, and both have struggled to win external customers at volume; Intel 18A is in high-volume production for **Panther Lake** (Intel's 2026 laptop processor) but external foundry volume remains small as of mid-2026. TSMC's Arizona Fab 21 began N4 production in late 2024, is slated for N3 volume in the second half of 2027, and will bring N2 later, but Arizona output is a few percent of Taiwan's (as of mid-2026). Rapidus in Japan targets 2 nm in 2027. The concentration is not an accident: a leading-edge node costs ~$20–30 billion of fab plus several billion in R&D, and the amortization worked example above shows why only the firm with the most customers can afford it: an empty fab pays ~$10,000 of depreciation per wafer, a full one ~$5,000.

Money is only the first of three reasons the position is so hard to attack; the other two are physical. The second is **yield learning**. A new node does not start at D0 = 0.1/cm²: it starts several times higher, and D0 falls only as wafers are run, failing dies are cut open, each defect mechanism is traced to a tool or recipe and removed, one mechanism at a time (Module 13). That learning needs volume, volume needs customers, and customers only commit to a node whose yield is already known, so the firm with the most wafers learns fastest and pulls further ahead each generation; TSMC's ~1.4 million wafer starts a month are a learning rate as much as a revenue line. The third is that a node is not a blueprint but ~1,000 tuned recipes and the several thousand engineers who tuned them. Moving it to a new site means copying every recipe and re-qualifying every tool ("Copy Exactly", in Intel's phrase; Module 05) with a workforce that has not yet seen the failure modes, which is why Arizona trails Tainan by years on the same node, and why the design side is tied to the same place: designers only design for a node with a proven **PDK** (process design kit, the rulebook describing what the fab can make; step 2 of the master flow) and a mature library of tested circuit blocks, and those exist first, and sometimes only, for the node with the most customers.

> **What can go wrong: a node that does not ramp, and an island that shakes.** The best-documented failure is a node that misses its yield schedule: Intel's 10 nm process, planned for 2015–2016, did not reach healthy yields until 2019, and its foundry ambitions and product roadmap paid for the gap for years, and Samsung's 3 nm-class node, the first to use gate-all-around nanosheets, was widely reported to have struggled with yield in its first years, which is a large part of why it struggled for external customers (Module 05). The geographic failure mode is seismic. Taiwan's fabs sit on base isolation and every tool shuts down on a seismic trigger, scrapping only the wafers mid-process; after the magnitude 7.4 Hualien earthquake of April 2024 TSMC reported most tools recovered within a day and full production within ~3 days, at a cost well under 1% of a quarter's revenue (Module 20). That is the manageable case. The tail case, a larger quake near Tainan or a blockade, has no recovery time to quote, which is why customers and governments fund fabs in Arizona, Japan and Germany that cost more per wafer than Taiwan's.

Module 05 and Module 20 explain how a **GIGAFAB** (TSMC's name for a site of 100k+ wpm) is organized and what the concentration risk means.

### 3. Advanced packaging and HBM: the AI-era bottleneck

For AI accelerators specifically, the tightest constraint from 2023 through 2026 has been neither EUV nor wafers but the two steps *after* the wafer: CoWoS capacity and HBM supply. Both are hard for the same reason: they are new, high-value process flows with **yield learning curves**, and the demand for them roughly quadrupled in two years. A new flow starts with failure modes nobody has seen, and yield improves only by running material and fixing what fails, one mode at a time; so capacity that exists on paper, as installed tools, is not the same as capacity that yields, and the gap closes over quarters, not weeks. TSMC's CoWoS ramp from ~35k to ~120–140k wafers per month (end-2024 to end-2026 target, as of mid-2026) required entire new fabs (AP7 in Chiayi, AP8 in Tainan), and even so analysts estimated a supply gap of ~20% entering 2026, narrowing toward ~10% as the new sites ramp.

On the memory side, HBM is ~5% of DRAM bits but ~30–40% of DRAM revenue (2025), and SK hynix, Samsung, and Micron each diverted a large slice of DRAM wafer capacity to HBM. An HBM die needs more wafer area per stored bit than an ordinary DRAM die: each die gives up area to TSV columns and the keep-out zones around them, carries a much wider interface and more redundancy, and the stack needs a base die that stores nothing at all. As a rule of thumb an HBM bit consumes roughly 3x the wafer area of a DDR5 bit (Module 15 puts the die-area part alone at ~1.5–1.8x, with the base die, stacking losses and spares making up the rest), so ~5% of bits is on the order of 15% of wafers, and more at SK hynix, which is why ordinary DRAM prices rose sharply in 2025–2026. HBM4, with its 2,048-bit interface and logic base die made at TSMC or Samsung foundry rather than in the DRAM fab, ships in volume for Rubin in 2026. Modules 15 and 17 cover the mechanisms.

> **What can go wrong: capacity on paper versus capacity that yields.** A CoWoS line or an HBM stacking line is specified in wafers per month of tool capacity, but its output is that number times a yield that starts low. A new interposer size, a new bonding film, or a twelve-high stack instead of eight-high each reset part of the learning curve, and the difference between 60% and 90% stacking yield is a third of the world's HBM. Analysts' capacity numbers are tool counts; the shipment numbers that matter lag them by the time it takes to learn.

There is a fourth candidate chokepoint that is cheaper but no less absolute, and it is a side note here and Module 20's subject: Japanese materials. Japan supplies ~90% of **photoresist** (the light-sensitive coating that lithography patterns), ~55–60% of silicon wafers, most **mask blanks** (the flat, ultra-pure quartz plates, carrying a reflective multilayer for EUV, on which each mask's stencil is written; Hoya and AGC), and 100% of ABF (Ajinomoto).

None of these is expensive, and none is protected by a monopoly on the underlying chemistry. What protects them is **qualification lock-in**. A resist or a blank is not a commodity bought by specification; it is tuned into each layer's recipe over months of test wafers, and its exact formulation, batch behaviour and defect statistics are baked into that layer's **process window** (the range of dose, focus and etch settings over which the layer still prints and yields; a new material shifts the window, and every setting tuned to the old one has to be found again). Changing supplier means re-qualifying every affected layer, which for a resist used on dozens of layers is a multi-year program with yield risk at every step, so no fab does it unless forced. Modules 04 and 20 return to it.

## Master Process Flow: Sand to Rack in ~60 Steps

This is the spine of the course. Each step is at the granularity of "STI formation" or "M1 dual damascene," the level at which fab engineers talk about the flow; later modules expand each into its unit processes (litho, etch, deposition, clean, metrology). Where a step repeats many times it appears once with a note. Each step has a first line naming it the way engineers do and a second line in plain language saying what physically happens and why, with every acronym expanded at first use. You are not expected to retain the sub-items on first read; the step names and their order are the point.

**Vocabulary for this list**, recapped from the primer:

- The six unit processes: deposit a film, pattern it by lithography, etch it, implant dopants, polish flat (CMP), clean and measure. Every fab step below is a loop of these.
- Transistor parts: source, drain, channel, gate; the gate is insulated from the channel by a thin dielectric (an insulator).
- A **via** is a vertical hole filled with metal joining two wiring levels; a **trench** is the groove that becomes a wire.
- A **hard mask** is a tougher stencil layer (a nitride or carbon film) into which the resist pattern is first transferred, because resist alone is too soft and thin to survive a deep etch.
- An **anneal** is a heat treatment that repairs crystal damage and activates dopants (settles them into lattice sites where they conduct).

**Stage 0: Design and masks (Module 19, Module 04)**

1. Architecture and RTL design; verification (Synopsys, Cadence tools; ~2–4 years for a new GPU)  
   Architects decide what the chip does; designers write it as **RTL** (register-transfer level code, a text description of every storage element and the logic between them); verification engineers simulate it for years, because a bug found after the masks are written costs tens of millions of dollars and months.
2. Synthesis, place and route, timing closure, DRC/LVS signoff against the foundry PDK  
   Software turns the RTL into transistors and wires (synthesis), decides where each of billions of them sits (place) and how they connect (route), adjusts until every signal arrives on time (timing closure), and checks the drawing against the foundry's rulebook, the **PDK** (process design kit: the files describing what the fab can make), with **DRC** (design rule check: are all shapes wide enough and far enough apart?) and **LVS** (layout versus schematic: do the drawn shapes form the intended circuit?).
3. Tape-out: GDSII/OASIS layout; OPC and mask data prep (compute-intensive, weeks)  
   **Tape-out** is the moment the finished layout (a **GDSII** or **OASIS** file, the two standard formats describing every polygon on every layer) goes to the foundry. **OPC** (optical proximity correction) then pre-distorts every polygon so that, after the blurring of the lens, what prints is what was drawn.
4. Mask making: e-beam write (multi-beam, ~10–20 h per critical layer), etch, inspect, repair, pellicle; a full N3/N2 mask set costs ~$20–30M+  
   Each layer's corrected pattern is written into an absorber film on a quartz plate by an electron beam (**multi-beam**: a writer such as IMS Nanofabrication's splits the beam into ~262,144 beamlets that write in parallel, because a single beam flashing the pattern one rectangle at a time would take days per mask), etched, inspected pixel by pixel, repaired where a defect is found, and covered with a **pellicle** (a transparent membrane that keeps dust out of the focal plane). Why a set costs tens of millions: the mask is drawn at 4× the wafer scale, but after OPC its pattern is far denser than the drawn layout, with correction features smaller than anything that prints, and every feature over the ~100 cm² of the plate must be right, since a single defect prints on every field of every wafer; an EUV mask blank (Hoya, AGC) carries the same Mo/Si multilayer as the scanner mirrors, and a buried bump a few nanometers high in that stack prints as a defect, so blanks are inspected with 13.5 nm light itself (Lasertec) and blanks with no printable defect are rare and priced accordingly; and an EUV pellicle must be a membrane tens of nanometers thick that passes ~90% of the light while surviving the source's heat. Masks are made in the foundries' own mask shops and by Photronics, Tekscend (formerly Toppan) and DNP; the writers come from IMS Nanofabrication (Austria, Intel-owned) and NuFlare (Japan). Module 04 covers the flow.

**Stage 1: Raw material to wafer (Modules 01–03)**

5. Quartz mining and beneficiation  
   Quartz rock is blasted, crushed, washed and sorted (**beneficiation**: raising the ore's grade by physical separation) into lumps of >98% SiO2; the deposit's trace boron and phosphorus decide what the lumps are good for.
6. Carbothermic reduction to MG-Si (submerged arc furnace)  
   Quartz and carbon are heated by an electric arc at ~2,000 °C; the carbon takes the oxygen away as CO, and liquid silicon of 98–99% purity is tapped from the furnace bottom.
7. Hydrochlorination of MG-Si to trichlorosilane  
   Ground MG-Si reacts with HCl gas at ~300 °C in a fluidized bed to make TCS, a liquid; the silicon is now in a form that can be distilled.
8. Multi-column distillation of TCS to 9N–11N  
   The TCS is boiled and recondensed through a series of tall columns; each pass leaves behind impurities with higher or lower boiling points, until the wrong atoms are down to parts per trillion.
9. Siemens CVD deposition of polysilicon rods (or FBR granules)  
   Pure TCS and hydrogen flow over silicon rods heated to ~1,100 °C in a bell jar; the gas decomposes and silicon deposits on the rods for 3–5 days (or, in an FBR, onto floating seed granules that grow into beads).
10. Rod harvest, crushing, etch-clean, packaging  
    The rods are broken into chunks, etched to strip surface contamination picked up in handling, and sealed in bags; from here on, every touch is a contamination risk.
11. Crucible charge and melt-down (Czochralski puller, Ar, ~1,420 °C)  
    ~400 kg of chunks are loaded into a quartz crucible, the chamber is filled with argon so nothing oxidizes, and the heater melts the charge over several hours.
12. Seed dip, Dash neck, shoulder, body growth (MCZ), tail, cooldown  
    A seed crystal touches the melt, a thin neck is pulled to shed dislocations, the crystal is widened to 300 mm (the shoulder), the 2 m body is pulled at ~0.5–1 mm/min under a magnetic field that steadies the melt, the diameter is tapered off (the tail) to avoid thermal shock, and the ingot cools for hours.
13. Ingot crop, diameter grind, notch, resistivity/orientation test  
    The seed and tail ends are cut off, the body is ground to exactly 300 mm, a notch is ground along its length to mark the crystal orientation for every later machine, and resistivity (which reveals the dopant concentration) and orientation are measured.
14. Diamond-wire multi-wire sawing into wafers  
    A single ~100 km diamond-coated wire wound into a web of parallel strands is drawn through the ingot, cutting ~1,500–2,000 slices at once over many hours.
15. Lapping/grinding, edge rounding, damage etch  
    The saw leaves the slices wavy and cracked in their top microns; lapping between abrasive plates makes them flat and parallel, the sharp edge is rounded so it will not chip, and a chemical etch dissolves the cracked layer.
16. Double-side polish and front-side finish CMP  
    Both faces are polished to remove the last roughness, then the front face gets a final chemical-mechanical polish to an atomically smooth surface, the one the fab will print on.
17. RCA clean, laser mark, flatness/particle inspection; epitaxial layer growth if specified  
    The two-step RCA chemistry strips particles and metals, a laser scribes an identification code, the wafer is measured for flatness and scanned for particles, and if ordered a few µm of ultra-pure silicon are grown on top by CVD to bury crystal defects.
18. Ship in cassettes/FOUPs to fab  
    Wafers are sealed in cassettes or FOUPs under nitrogen, and the wafer maker's job ends. Value so far: ~$100–150.

**Stage 2: FEOL, transistor formation (Modules 05–11; each step includes its own litho/etch/clean/metrology loop)**

19. Incoming clean; zero-layer alignment mark etch  
    The wafer is cleaned on arrival and the first pattern ever printed on it is a set of alignment marks, etched into the silicon, to which every one of the ~100 later layers will be positioned.
20. Channel material prep: for GAA nanosheets, epitaxial Si/SiGe superlattice (3–4 pairs); for FinFET, none  
    For a **gate-all-around (GAA)** transistor, alternating layers of silicon and silicon-germanium (**SiGe**), each a few nm thick, are grown on the surface; the SiGe layers are sacrificial and will later be removed to leave the silicon sheets that become channels. A FinFET carves its channel from the bulk wafer.
21. Fin/nanosheet-stack patterning: hard-mask deposition, EUV or SAQP mandrel/spacer patterning, high-aspect-ratio Si etch  
    A hard mask is deposited, the fin pattern is printed by EUV or by **SAQP** (self-aligned quadruple patterning: print one line, the **mandrel**, coat its sides with a spacer film, remove the mandrel, repeat, so one printed line becomes four at a quarter of the pitch), and a deep **high-aspect-ratio** etch (aspect ratio is height divided by width; the fins are many times taller than they are wide, which is hard because the etching gas must reach the bottom of a narrow slot and the etched by-products must get back out) cuts tall thin fins or stacks into the silicon. (See the worked example on EUV tool count in the wafer fab section.)
22. **STI formation**: liner oxidation, flowable/HARP oxide fill, STI CMP, oxide recess (fin reveal)  
    **STI** (shallow trench isolation) fills the gaps between fins with oxide so neighbouring transistors cannot leak into each other: a thin oxide liner is grown, the gaps are filled with an oxide that flows in as a liquid-like film (**flowable** CVD oxide) or with **HARP** (high-aspect-ratio process, Applied Materials' name for a CVD oxide that fills narrow deep gaps without leaving voids), the excess is polished off, and the oxide is etched back to expose the top of each fin.
23. Well and Vt implants (n-well, p-well, anti-punch-through), anneal  
    Ions of boron or phosphorus are fired into selected regions to create the **wells** (the p-type or n-type background each kind of transistor sits in), to set each device's **threshold voltage (Vt)** (the gate voltage at which it switches on), and to add a buried doped layer that stops current sneaking beneath the channel (**anti-punch-through**); an anneal then repairs the damage and activates the dopants.
24. Dummy gate stack: dummy oxide, amorphous-Si deposition, hard mask, gate patterning (EUV), gate etch  
    A temporary **dummy gate** of **amorphous silicon** (silicon deposited with no crystal order, its atoms jumbled like a glass, which deposits smoothly and etches cleanly) is built where the real gate will go, because the real gate materials would not survive the high-temperature steps that follow (the **gate-last** flow); it is printed with EUV and etched. (See the worked example on EUV tool count.)
25. Gate spacer: ALD low-k SiOCN, anisotropic spacer etch  
    A thin insulating film of silicon oxycarbonitride (**SiOCN**, chosen for its low dielectric constant) is deposited by **ALD** (atomic layer deposition: one atomic layer per gas pulse, perfectly conformal) over everything, then etched straight down (an **anisotropic** etch) so it remains only on the gate's vertical sidewalls, as the **spacers** that set the distance from gate to source/drain.
26. Source/drain recess etch; inner-spacer formation for GAA (SiGe lateral recess, ALD fill, etch-back)  
    The silicon either side of the gate is etched away to make room for the source and drain; in a GAA device the SiGe layers are also recessed sideways under the spacers and the pockets refilled with insulator (**inner spacers**), which will insulate the future gate from the source and drain.
27. Embedded epitaxial S/D: SiGe:B for PMOS, Si:P for NMOS (selective epi, ~600–700 °C)  
    The source and drain are regrown as crystal, boron-doped SiGe for p-type (**PMOS**) transistors and phosphorus-doped silicon for n-type (**NMOS**), deposited only on exposed silicon (selective epitaxy); the SiGe also squeezes the channel (strain), which makes holes move faster.
28. Contact etch-stop liner (SiN) and ILD0 (flowable oxide) deposition; CMP to expose dummy gate top  
    A silicon nitride liner is laid down as the layer later contact etches will stop on, the surface is buried in the first **inter-layer dielectric (ILD0)**, an oxide insulator, and CMP planarizes it until the tops of the dummy gates show.
29. **Replacement metal gate** (gate-last): dummy (poly)silicon removal; for GAA, channel release (selective SiGe etch); interfacial SiO2; ALD HfO2 high-k; work-function metals (TiN, TiAlC, TiN); W or Co fill; gate CMP  
    The dummy gate is dissolved out, leaving a trench (it is the amorphous-silicon film of step 24, which has crystallized into polysilicon during the anneals since, so engineers call it "dummy poly"); in a GAA device the SiGe between the silicon sheets is etched away too, so each sheet hangs free (**channel release**); a few atomic layers of SiO2 are grown, then **hafnium oxide (HfO2)**, a **high-k** dielectric (high dielectric constant: it insulates like a very thin oxide while being physically thicker, which stops gate leakage), is deposited by ALD around every sheet; **work-function metals** (titanium nitride and titanium aluminum carbide, whose choice sets the threshold voltage) are deposited; the trench is filled with tungsten or cobalt and polished flat. The transistor is now complete.
30. Gate cut; gate recess and self-aligned contact cap (SiN)  
    The long gate lines running across many fins are cut into individual gates, and each gate's metal is recessed and capped with nitride so that a later contact etch landing slightly off-target hits insulator rather than gate metal (a **self-aligned contact**).

**Stage 3: MOL, contacts (Modules 11–12)**

31. Trench-silicide/contact patterning (EUV), etch to S/D epi  
    The holes and slots for the contacts are printed by EUV and etched down through ILD0 to the source/drain crystal.
32. Contact metallization: Ti/TiN liner, TiSix formation, Co/W/Ru fill, CMP  
    Titanium and titanium nitride are deposited into the holes and heated so the titanium reacts with the silicon into **titanium silicide (TiSix)**, a low-resistance junction between metal and semiconductor; the holes are filled with cobalt, tungsten or ruthenium and polished.
33. Gate contact and V0 via: patterning, etch, fill, CMP  
    A second set of holes connects to the gates, and **V0**, the zeroth via level, brings every contact up to the height of the first wiring level.

**Stage 4: BEOL, interconnect (Module 12; steps 34–35 repeat ~15–18 times with loosening pitch)**

34. **M0/M1 formation**: low-k dielectric deposition, EUV single-expose or SALELE patterning, trench etch, TaN barrier/Ru or Co liner or Cu seed, Cu electroplate (or direct Ru/Mo for M0), CMP, dielectric cap  
    The first wiring levels are the finest in the chip: low-k insulator is deposited, the line pattern is printed by a single EUV exposure or by **SALELE** (self-aligned litho-etch-litho-etch: two interleaved EUV exposures in which a spacer defined by the first aligns the second), trenches are etched, a TaN barrier and a ruthenium or cobalt liner are deposited, a copper seed is sputtered and the trench is electroplated full of copper (or, at M0, filled directly with ruthenium or molybdenum, which need no barrier), the excess is polished off, and a thin dielectric cap seals the copper. (See the worked example on EUV tool count.)
35. **Mx dual damascene** (via + trench in one fill), ~24–28 nm pitch at M1–M2, DUV immersion multi-patterning at intermediate levels, single-expose DUV at global levels  
    Each subsequent level is built by dual damascene: the via holes and the trenches above them are etched first, then both are filled with copper in one plating step and polished. M1–M2 are printed with EUV; intermediate levels use DUV immersion with two or more exposures per layer; the wide top levels use a single DUV exposure. This block repeats ~15–18 times.
36. Top thick metals and RDL (Al or thick Cu), MIM capacitors if used  
    The top levels are thick aluminum or copper lines carrying power across the die, plus a **redistribution layer (RDL)** that fans the connections out to the bump positions and, where used, **metal-insulator-metal (MIM) capacitors**, thin sandwiches of metal and dielectric that smooth the on-chip power supply.
37. Passivation (SiN/SiO2 stack), polyimide, bond-pad opening  
    The finished wiring is sealed under nitride and oxide (**passivation**) and a soft polyimide layer against moisture and scratches, and windows are etched open over the pads where the bumps will go.
38. (A16/PowerVia-class nodes) backside power delivery: bond to carrier wafer, flip, thin to ~<1 µm over devices, nano-TSV etch and fill, backside power rail metallization  
    On the newest nodes the power wires move to the *back* of the wafer: it is bonded face-down to a carrier, flipped, thinned until less than a micrometer of silicon remains under the transistors, tiny **nano-TSVs** are etched through to the transistors' contacts, and power rails are built on the backside, freeing the front-side wiring for signals. Intel's version is **PowerVia**.

**Stage 5: Wafer test and preparation (Modules 13–14, 16)**

39. Inline metrology and inspection at every critical layer (CD-SEM, OCD, overlay, bright-field/e-beam defect inspection); parametric test on scribe-line structures  
    After each critical layer, sample wafers are measured: a **CD-SEM** (critical-dimension scanning electron microscope) measures line widths; **OCD** (optical critical dimension, or scatterometry) infers feature shapes from how light scatters; overlay tools measure how well the layer landed on the one below; optical and electron-beam inspectors scan for particles and pattern errors. Test transistors in the **scribe lines** (the strips between dies that will be cut away) are probed to check the electrical parameters of the process itself.
40. **Wafer sort**: probe-card contact, ATE test, wafer map, redundancy repair/e-fuse, binning  
    Every die is contacted and tested, spare blocks are switched in for dead ones by blowing **e-fuses** (tiny on-chip fuses that permanently record a configuration), and each die is assigned a bin. (See the worked example on die per wafer and yield in the Wafer sort section.)
41. Bumping: UBM sputter, resist pattern, Cu pillar/microbump plating (~40 µm pitch for CoW; C4 ~130–150 µm for direct-on-substrate)  
    An **under-bump metallization (UBM)** stack is sputtered over the pads, a resist pattern opens holes over each pad, and copper pillars or solder microbumps are electroplated up through the holes.
42. Backgrind (with tape/protective film), stress-relief etch, backside metal if required  
    The front is protected with tape, the back is ground from 775 µm to the target thickness, a light etch removes the grinding damage (which would otherwise weaken and warp the die), and a metal film is added on the back if the package needs it for heat or electrical contact.
43. Dicing (laser groove + blade, stealth laser, or plasma), die pick and place into trays  
    The wafer is cut along the scribe lines, and each good die, identified from the wafer map, is picked up by a vacuum nozzle and placed in a tray.

**Stage 6: HBM (Module 15; runs in parallel in the memory maker's fab)**

44. DRAM wafer fab (~1T1C cell, 1β/1γ node, EUV on 1–5 layers) with via-middle TSV formation  
    The DRAM wafers are made in a memory fab: each bit is a **1T1C** cell (one transistor and one capacitor, the capacitor holding the charge that stores the bit), on the makers' **1β** or **1γ** generations (the current DRAM node names), with EUV on a few of the finest layers. The TSVs are formed **via-middle**, etched and filled after the transistors but before the wiring, so the wiring can be built over them.
45. Base (logic) die fab, on DRAM process for HBM3/3E or on foundry logic node (TSMC N12/N5, Samsung) for HBM4  
    The base die at the bottom of each stack is made separately: on the DRAM process for HBM3 and HBM3E, and for HBM4 on a real logic node at a foundry, so it can carry the faster and more complex interface.
46. TSV reveal: wafer thinning to ~30 µm on carrier, backside bump  
    Each DRAM wafer is glued to a carrier, ground to ~30 µm so the buried TSV columns poke out of the back, and given bumps on that back face too, so it can be stacked on and under.
47. Die-to-wafer stacking: 8/12/16-high by TC-NCF, MR-MUF, or hybrid bonding  
    Thinned DRAM dies are placed one on another on a base-die wafer, 8, 12 or 16 high, and bonded by one of the three methods described in the HBM section.
48. Stack test and burn-in; **known-good stacked die** (KGSD) shipment  
    Each stack is tested and burned in as a unit and ships only if it passes (the KGSD guarantee), because a bad stack found later scraps a whole GPU package.

**Stage 7: Advanced packaging (Module 17)**

49. Substrate fabrication (parallel): core drilling and plating, sequential ABF build-up (~10–20 layers, laser vias, SAP plating), solder mask, surface finish  
    In a separate factory, a glass-fibre core is drilled and plated, then ABF layers are laminated one at a time, each laser-drilled for vias and patterned by **SAP** (semi-additive process: a thin seed metal, a resist pattern, plating only where wanted, then seed removal), to build ~10–20 layers of copper wiring; a solder mask and a surface finish protect the pads.
50. Interposer fabrication: Si interposer with TSVs and 3–4 Cu layers (CoWoS-S), or RDL interposer with embedded LSI bridges (CoWoS-L)  
    The interposer is made in the fab with the same tools as a chip but with no transistors: for CoWoS-S, a silicon wafer with TSVs and three or four copper wiring layers; for CoWoS-L, a molded wafer with fine RDL wiring and **LSI bridges** (local silicon interconnect: small silicon dies carrying only wiring, embedded where the GPU and HBM meet).
51. **Chip-on-wafer**: flip-chip TC bonding of GPU die(s) and HBM stacks onto interposer wafer; underfill; molding; overmold grind  
    The GPU dies and HBM stacks are placed face-down on the interposer wafer and bonded by **thermo-compression (TC) bonding** (heat and pressure applied to each die so its bumps fuse to the interposer pads), the gaps are underfilled, the wafer is encased in mold compound (**overmold**) and the top is ground flat. (See the worked example on CoWoS wafers to packages.)
52. Interposer wafer thinning and TSV reveal; C4 bumping; CoW dicing  
    The interposer wafer is thinned from the back until its TSVs are exposed, given the larger C4 bumps that will connect to the substrate, and cut into individual modules. (See the worked example on CoWoS wafers to packages: this is where ~16 or ~29 packages per wafer is decided.)
53. **Wafer-on-substrate**: CoW module reflow onto ABF substrate; underfill  
    Each module is placed on its substrate and passed through a reflow oven that melts the C4 bumps; the gap is underfilled.
54. Lid or stiffener attach with thermal interface material; BGA ball attach; laser mark  
    A copper lid (or a **stiffening ring**, a metal frame glued around the edge of the substrate to hold it flat when the package has no lid and will be cooled through the bare die) is glued on over a **thermal interface material (TIM)**, the paste or soft metal that carries heat from die to lid; a grid of solder balls (**BGA**, ball grid array) is attached to the bottom; the part is laser-marked. This is the packaged GPU.

**Stage 8: Final test and system (Modules 18–19)**

55. Package final test (ATE); burn-in; speed/power binning  
    The package is tested in a socket by ATE, burned in, and sorted by the clock speed it reaches and the power it draws.
56. System-level test in socket with real workloads  
    The GPU runs actual software, with real memory and drivers, for hours, to catch failures that pattern tests miss.
57. SXM module assembly: GPU package onto module PCB with VRMs; reflow; test  
    The package and its voltage regulators are soldered to the SXM board in a reflow oven and the module is tested.
58. Board integration: HGX baseboard (8 GPU + NVSwitch) or GB200/GB300 compute tray (2 Grace + 4 Blackwell), cold plates  
    Modules are mounted on a baseboard or tray with the NVSwitch chips, CPUs, and the cold plates that will carry the water cooling.
59. Rack integration: 18 compute trays + 9 NVSwitch trays, NVLink copper spine, busbar, CDU/manifolds; rack burn-in and cluster test  
    Trays slide into the rack, ~5,000 copper NVLink cables connect them through the spine, a **busbar** (a thick copper bar running the height of the rack) distributes DC power to every tray, the CDU and its **manifolds** (the pipes that split the coolant to each tray) are connected, and the whole rack runs for days under load before shipping.
60. Data center deployment: power, liquid cooling, InfiniBand/Ethernet fabric and optics, bring-up, cluster validation  
    Racks are installed, connected to power, water, and the network fabric of switches and optical links, and the cluster is brought up and validated as a single machine.

If you memorize one thing from this module, memorize this list.

## How to Read This Course

The course is organized in the order the material flows. Each module is self-contained enough to read alone, but the flow list above is the index: find the step you care about, and its module is listed beside it. For any term you meet and cannot place, Module 21 is the glossary.

**Part I: Raw materials and wafers**

- **Module 01, Sand to Polysilicon.** Steps 5–10. Quartz mining, the submerged arc furnace, trichlorosilane chemistry and distillation, the Siemens reactor in detail, FBR, purity measurement at 11N, and who makes what.
- **Module 02, Crystal Growth.** Steps 11–13. Czochralski from crucible to cooldown, why the Dash neck works, oxygen and carbon control, MCZ, dopant segregation, the point-defect physics (vacancies, interstitials, COPs, the V/G criterion), Float Zone, and why 450 mm died.
- **Module 03, From Ingot to Polished Wafer.** Steps 14–18. Wire sawing, lapping, edge rounding, double-side polish, CMP, RCA cleaning, flatness metrics (SFQR, GBIR), epitaxy, SOI by Smart Cut, and the five-company wafer oligopoly.
- **Module 04, Beyond Silicon and Fab Consumables.** SiGe, SiC, GaN, GaAs, InP; then everything the fab consumes: photoresists, specialty gases, wet chemicals, ultrapure water, CMP slurries, sputter targets, quartzware, and the photomask flow (blanks, writers, OPC, pellicles). Supports Step 4 and every step in Stages 2–4.

**Part II: The front end**

- **Module 05, Inside a Leading-Edge Fab.** The building, cleanroom, AMHS, tool layout, wafer starts, cycle time, cost structure, and how TSMC organizes a GIGAFAB. Frames Steps 19–39.
- **Module 06, Thermal Oxidation and Thin-Film Deposition.** Deal-Grove, furnaces, RTP, CVD variants, ALD half-reactions, PVD, epitaxy. Used in nearly every step from 20 to 37.
- **Module 07, Photolithography I: Resist and DUV.** Resist chemistry, the track, Rayleigh's equation, immersion at NA 1.35, OPC, phase-shift masks, LELE/SADP/SAQP multi-patterning, overlay. Used at every patterning step.
- **Module 08, Photolithography II: EUV in Full Detail.** The 13.5 nm source, tin droplets, Mo/Si mirrors, reflective reticles, stochastics, EUV resists, pellicles, throughput, High-NA, ASML's supply chain, and export controls. Steps 21, 24, 31, 34, 35.
- **Module 09, Etch.** Plasma physics, RIE, CCP vs ICP, anisotropy and selectivity, passivation, high-aspect-ratio etch, atomic layer etch, endpoint detection. Steps 21–22, 24–26, 29, 31–35.
- **Module 10, Doping.** Ion implantation from source to anneal, channeling, damage, RTA/laser anneal, diffusion, in-situ doped epi. Steps 23, 27.
- **Module 11, Building a Transistor.** MOSFET operation, short-channel effects, HKMG, gate-last, strain, FinFET, GAA nanosheets, backside power, CFET, and what "2 nm" actually means. Steps 20–33 and 38, walked as one flow.
- **Module 12, Interconnect (BEOL).** Copper dual damascene step by step, barriers and liners, low-k, Ru/Co/Mo, RC delay, electromigration, backside power delivery, and MOL contacts. Steps 31–38.
- **Module 13, Metrology, Inspection, and Yield.** Ellipsometry, CD-SEM, OCD, overlay, defect inspection, SPC, yield models, D0, die-size vs yield, learning curves. Step 39, and the reason every other step is measurable.
- **Module 14, Wafer Sort and Test.** Probe cards, ATE, test economics, binning, e-fuses, known-good die, DFT. Step 40.

**Part III: Memory**

- **Module 15, DRAM, NAND, and HBM Manufacturing.** The 1T1C cell and its capacitor, 1α/1β/1γ nodes, EUV in DRAM, 3D NAND channel-hole etch and string stacking, and HBM from TSV to 16-high hybrid-bonded stacks. Steps 44–48.

**Part IV: The back end**

- **Module 16, Packaging Fundamentals.** Backgrind, dicing, die attach, wire bond, flip-chip C4, underfill, ABF build-up substrates, leadframes, molding, BGA, and the OSATs. Steps 41–43, 49, 53–54.
- **Module 17, Advanced Packaging: CoWoS, SoIC, Chiplets.** Interposers (S/R/L), TSVs, microbumps, CoW then WoS, hybrid bonding, Foveros/EMIB, InFO, panel-level, UCIe, capacity as the AI bottleneck, warpage and thermals. Steps 50–54.
- **Module 18, Final Test, Burn-in, and System-Level Test.** Package test, burn-in, SLT, HBM KGD, fallout and cost at each stage. Steps 55–56.
- **Module 19, Building an NVIDIA GPU from RTL to Rack.** Design flow and tape-out, H100 and Blackwell anatomy, Blackwell Ultra and Rubin with HBM4, SXM, HGX, NVSwitch, DGX and GB200 NVL72, ODMs, lead times, cost breakdown. Steps 1–3 and 57–60.

**Part V: The ecosystem**

- **Module 20, Economics, Geography, and Geopolitics.** Equipment and materials oligopolies, foundry shares, fab cost curves, wafer prices by node, cost per transistor, Moore's law status, Taiwan risk, export controls, CHIPS Act, Rapidus, EU, China's domestic push, and disruption scenarios. The money-flow section of this module, at full depth.
- **Module 21, Glossary and Reference.** 150+ terms, unit conventions, a node table, the full ordered process-flow list expanded from the 60 steps above, and what to learn next.

A reading strategy that works: read Modules 00, 05, 11, 17, and 19 first for the skeleton (fab, transistor, package, product), then go back and fill in the unit processes (06–10, 12–13) and the material stages (01–04), and finish with memory (15), test (14, 18), and the ecosystem (20). If you only have a weekend, read 00, 08, 11, and 17.

## Summary

- A chip is ~100 printed layers on a 300 mm, 775 µm-thick single-crystal silicon disc; each layer is deposit → pattern → etch or implant → polish → clean and measure, and each must land on the last to within ~2 nm.
- Silicon is abundant; purity is not. Quartz at cents per kg becomes 9N–11N polysilicon at ~$20–40/kg via the Siemens route (a liquid intermediate, TCS, that can be distilled), then a single-crystal 300 mm ingot (Czochralski, ~2.5–3.5 days), then ~1,500–2,000 polished wafers at ~$100–150 each.
