Repository: DicksonWu654/sand-to-gpu

# Sand to GPU

An in-depth, self-study course following silicon from quartz to an NVIDIA GPU rack. It explains the physics, chemistry, manufacturing equipment, supply chain, and engineering tradeoffs for a reader who knows programming and school science.

See the [global supplier coverage review](GLOBAL_COVERAGE_REVIEW_2026-09-14.md) for corrections to regional omissions, capability claims and policy framing, with primary sources and validation limits.

## Course tracks

- **Deep dive:** 22 modules, roughly 517,000 words, covering materials, wafer fabrication, transistors, memory, packaging, testing, GPU systems, and economics.

File: course/modules/02-crystal-growth.md (part 3 of 3)
# Module 02: Crystal Growth: Czochralski and Float Zone
- **Transverse (horizontal) MCZ**, typically 0.2 to 0.4 T across the melt, is the workhorse: strongest convection suppression and lowest oxygen. Its cost is symmetry. A horizontal field is not symmetric about the pull axis. The braking acts only on melt moving across the field lines, not on melt moving along them, and it is the same for a field pointing north as for one pointing south (it depends on the square of the field), so the flow pattern under the crystal is not one-sided but repeats every 180°: a two-fold, slightly oval pattern, damped across the field and freer along it. The rotating crystal sees that pattern sweep round relative to itself twice per turn. Rotation averages most of it out, but a faint two-fold pattern can survive in the oxygen and resistivity maps of a wafer.
- **Cusp MCZ** uses two coaxial coils with opposing currents. Picture their two fields meeting on the mid-plane between them and cancelling: the field is radial at the melt surface, axial at the crucible bottom and zero at the melt centre, at lower strength (~0.05 to 0.15 T at the wall). It damps the wall boundary layer while leaving the interface region nearly field-free, preserving the round symmetry of the process. Its oxygen reduction is intermediate: a cusp field typically trims oxygen by tens of percent rather than the roughly 50 % of a transverse field (~), and it is chosen where radial uniformity and a field-free interface matter more than the lowest possible oxygen.
- **Vertical (axial)** fields, a single coil around the furnace giving a few tenths of a tesla along the pull axis, are used least. An axial field brakes every radial motion of the melt, including the centrifugal pumping under the crystal that the rotation relies on for mixing, so the radial resistivity variation across a wafer worsens (from a few percent to many percent, ~), and because it also stills the flow that carries oxygen-rich melt to the free surface where SiO can evaporate, most reports find it raises the oxygen content rather than lowering it.

The machine is a set of superconducting coils inside a **cryostat** (a vacuum-insulated vessel holding the coils at a few kelvin) that surrounds the furnace chamber. Once charged, a superconducting coil holds its field with almost no power, which is why superconducting magnets displaced resistive copper coils that drew hundreds of kilowatts; the price is that the field takes hours to ramp up or down, so the magnet is a scheduled part of the run, not a switch. Older tools still carry resistive coils. The magnets come from Toshiba (~500 or more built since 1988), Sumitomo Heavy Industries, Mitsubishi Electric and JASTEC. As a quantitative handle, applying the field roughly halves the oxygen content compared with unmagnetised growth at the same crucible rotation (~), and it is how the ultra-low-oxygen 300 mm products for image sensors, power and RF are made.

> **What can go wrong:** A **quench**, the sudden loss of superconductivity when part of a coil warms above its critical temperature, dumps the field in seconds, the melt springs back into turbulence mid-run, and the crystal grown from that point carries striations and an oxygen step; the run is usually finished and the affected length downgraded. A *misaligned field* (coil axis off the pull axis by a few millimetres) shows as a radial variation in resistivity and oxygen across the wafer that no rotation averages out. And a field that is too strong in the wrong place, particularly a vertical component under the interface, *over-damps the mixing* that the rotating crystal relies on to keep the boundary layer uniform, and radial dopant uniformity suffers. Field strength, geometry and crystal rotation are therefore tuned together for each hot zone.

At 300 mm, with 400 kg melts far into the turbulent regime, MCZ is not optional: it is how large melts are kept quiet enough to grow defect-controlled crystals at all. Solar pullers, with looser oxygen specs, mostly skip magnets.

## The Ingot: Size, Mass, and Time

A finished 300 mm ingot has a body about 2 m long (the range runs from ~1.5 to over 2.5 m depending on charge and puller), weighs ~250 to 350 kg in the body alone, and carries a crown and tail of perhaps 20 to 40 kg between them. It has been in the puller for 30 to 50 hours of growth, plus meltdown, cool-down and turnaround, for a cycle of roughly two and a half to three and a half days.

> **Worked example: ingot mass and wafer count from geometry.**
> Body diameter as grown: 306 mm (radius 15.3 cm). Body length: 2.0 m. Volume = π × 15.3² × 200 = π × 234.1 × 200 ≈ 1.47 × 10⁵ cm³. Mass = 1.47 × 10⁵ cm³ × 2.33 g/cm³ ≈ **343 kg**. Add a crown and tail of perhaps 30 kg and ~30 to 40 kg of melt left in the crucible, and the charge had to be at least ~400 to 420 kg, which is exactly the 32 to 36 inch crucible class. How many wafers is that? A 300 mm wafer is 775 µm thick, the diamond-wire **kerf** (the width of ingot the saw wire turns to dust, Module 03) is ~150 to 170 µm, and grinding, slicing damage and edge losses add a bit more, so budget ~1.05 to 1.1 mm of ingot per wafer. 2,000 mm / 1.08 mm ≈ **1,850 wafers** gross from the body. Each finished wafer has mass π × 15² × 0.0775 × 2.33 ≈ 128 g, so 1,850 wafers carry 237 kg of silicon; the other ~105 kg of the body went to kerf, grinding **swarf** (grinding dust) and edge grinding. Silicon utilisation from charge to finished wafer is on the order of 55 to 60 % before any losses to structure loss, out-of-spec ends or wafer-line breakage. Cost intuition: at roughly $20 to 40 per kg for electronic-grade polysilicon the 400 kg charge cost ~$8,000 to 16,000, about $4 to 9 per gross wafer. The crucible, argon, electricity (a ~150 kW hot zone for ~50 hours is ~7 MWh, on the order of $500 to $1,000), depreciation on a multi-million-dollar puller and the wafering line that follows together cost far more than the silicon. A prime 300 mm polished wafer sells for roughly $100 to 200 and an epi wafer for more (as of 2025), so the crystal is a minority of the wafer's cost but a majority of its quality.

Volume context: world 300 mm demand as of ~2025 is on the order of 7 to 9 million wafers per month. **SEMI**, the industry's trade association, reports shipments as total wafer area: 12,973 million square inches in 2025, roughly three quarters of it 300 mm. At ~1,500 to 1,800 good wafers per ingot that is roughly 4,000 to 6,000 ingots per month. Wafer makers do not publish fleet sizes, but at ~8 to 12 ingots per puller per month the arithmetic implies several hundred 300 mm pullers worldwide (~350 to 750); the total fleet of semiconductor pullers across all diameters, including 200 mm and smaller tools, numbers in the low thousands.

## The Heavy-Crystal Problem

The whole ingot hangs from the Dash neck. A 3 mm neck has a cross-section of 7 mm². Three hundred kilograms on it is a tensile stress of about 400 MPa. For scale, 1 MPa is about 10 atmospheres, and 400 MPa is around the stress at which ordinary structural steel starts to yield. Dislocation-free silicon is intrinsically very strong: its **theoretical strength**, what a flawless lattice could carry before bonds break, is several GPa, and small defect-free whiskers approach that, but no real part with surface scratches ever does. A real neck has surface roughness, a slightly non-round section, thermal stress, and possibly dynamic loads from the cable and rotation, and necks have broken. When a neck breaks, a 300 kg red-hot crystal drops into a crucible of molten silicon. Puller designs accept that this will eventually happen and build for containment, but the run and probably the hot zone are lost. The neck is therefore monitored as closely as any part of the crystal: the camera records its diameter along its whole length, and the load cell watches for any change in how the weight is carried.

> **Worked example: neck stress versus diameter.**
> Stress σ = m g / (π r²). For m = 300 kg, g = 9.81 m/s²: load = 2,943 N. At 3 mm diameter (r = 1.5 mm): σ = 2,943 / (7.07 × 10⁻⁶ m²) ≈ 416 MPa. At 4 mm: 234 MPa. At 5 mm: 150 MPa. At 6 mm: 104 MPa. Practical design limits, with safety margin against surface flaws, are usually quoted at a couple of hundred MPa, which explains why the industry's comfort zone for a plain 3 to 4 mm neck tops out at roughly 200 to 300 kg, right where 300 mm ingots live, and why a 450 mm ingot (see below), with a body approaching a tonne, could never hang from a Dash neck at all.

Three solutions are in production use:

1. **Thicker necks, grown faster.** Dash necking still works at 5 to 6 mm if the pull rate is high enough, at the cost of time and a higher chance of failing to clear the dislocations; some recipes grow a thin section first and then expand to a thicker support section before the crown.
2. **Heavily boron-doped seeds.** Boron above ~10¹⁹ cm⁻³ hardens the lattice enough that the thermal shock of dipping does not generate dislocations, allowing dislocation-free growth from a large seed with no thin neck. Shin-Etsu pioneered this "neck-less" approach in the 1990s; it suits heavily boron-doped (**p+**) substrates best, but a doped seed can serve a lightly doped melt if the boron it carries in is tolerable.
3. **Mechanical crystal support.** After the crown is grown, a set of jaws or a split collar closes around it and carries the weight for the rest of the run. The jaws ride on a support that rotates with the crystal, either the seed shaft or cable assembly itself or a separate co-rotating spindle, so there is no sliding contact between jaw and crystal; their faces are heat-resistant (graphite or ceramic) and shaped to bear on a **ledge**, a short section grown a little wider than the body just under the crown, or on the underside of the crown itself, both of which are scrap anyway. The closing is slow and centred, and the load is transferred by degrees: the jaws take up the weight gradually as the crystal is pulled on, so the neck never sees a step change in tension and the crown never sees a knock, and once the transfer is complete the neck carries only the few kilograms above the ledge. SUMCO, Shin-Etsu, MEMC and others patented variants through the 1990s and 2000s, and they are standard on 300 mm pullers. What can go wrong: jaws that close off-centre or too fast deliver exactly the mechanical jolt the Dash section warned against, nucleating dislocations at the crown that slip back into the top of the body; jaws that do not run true put a wobble on the crystal and an oval into the diameter trace; and a ledge grown too thin cracks under a 300 kg load. The safeguards are a rehearsed, slow closing sequence and a ledge sized with the same margin as the neck arithmetic above.

## Yield: What Gets Thrown Away

From a 400 kg charge, the accounting looks like this in a typical, successful run:

- Residual melt left in the crucible (**pot scrap**, ~5 to 10 %), returned to the poly supplier or a lower-grade user.
- Crown, neck and tail: ~5 to 10 % of crystal mass, cut off and remelted.
- Resistivity out-of-spec ends (the last 10 to 20 % of an n-type body, less for boron): remelt or sold as a different spec.
- Dislocated sections from any structure-loss event: remelt.
- Oxygen out-of-spec sections: remelt or downgrade.

The body sold into the wafer line is therefore commonly 70 to 80 % of the charge on a good run and much less on a bad one. Structure loss is the big variable: a run that loses structure twice and recovers still yields, but its cycle time has grown by many hours, and one that loses structure late in a long body may be scrapped entirely. Growers track "dislocation-free yield" as a top-line metric; the exact figures are proprietary.

> **Worked example: from 410 kg of chunks to saleable wafers.**
> Take the ingot of the earlier example: a ~410 kg charge leaves ~35 kg of pot scrap in the crucible, ~30 kg in crown, neck and tail, and a 343 kg, 2.0 m body. A boron ingot sold to a wide 5 to 15 Ω·cm spec uses the whole body: 2,000 / 1.08 ≈ 1,850 gross slices, and after ~3 % breakage and out-of-spec loss in the wafer line (Module 03) about 1,800 saleable wafers, 230 kg of silicon out of 410 kg charged, ~56 %. A phosphorus ingot with a tight spec loses its last 10 to 20 % of body to Scheil enrichment: 1.6 to 1.8 m usable, ~1,480 to 1,670 gross, ~1,450 to 1,600 saleable; that is the 1,500 to 1,800 range quoted throughout the course. Now add one structure-loss event 1.2 m into the body. Dislocations slip back ~one diameter, so ~0.3 m of good crystal above the entry point is lost as well: ~280 wafers, worth ~$30,000 to 55,000 at 2025 polished-wafer prices, plus everything grown after the event. Stop the run there and the ingot yields ~0.9 m, ~830 wafers; the ~190 kg of melt still in the crucible plus the ~50 kg dislocated section go back to remelt. Melt back and regrow instead, and ~0.3 m of body is melted and grown twice at roughly the growth rate, ~10 to 15 h added to a 30 to 50 h run, with a disturbed dopant and oxygen history to sort through afterwards (all figures ~).

## Float Zone

### Why no crucible

Everything that limits CZ silicon traces back to the crucible: it is where the oxygen comes from, where most of the carbon path starts (the graphite that supports it), and, through the segregation of impurities it leaches, one reason CZ cannot reach very high resistivity. **Float Zone (FZ)** growth solves the crucible problem by not having one. Nothing but argon touches the molten silicon, so oxygen is below ~10¹⁶ cm⁻³ (two orders of magnitude below CZ), carbon is similarly low, and resistivity can reach 10⁴ Ω·cm and beyond, which corresponds to roughly one net dopant atom per 10¹¹ silicon atoms. The price is that a molten zone with no container has to be held up by something else.

> **Intuition:** Hang a drop of water from the tip of a needle: surface tension holds it against gravity, but only up to a size, and a bigger drop falls. A float zone is a short column of liquid silicon held between a solid rod above and a solid crystal below by nothing but its own surface tension, helped by the push of the coil's field. Surface tension can hold only so tall a column of liquid silicon against gravity, and that height, not the diameter, is what limits the process.

### How induction melts and holds silicon

The heat comes from **induction heating**: a single-turn, water-cooled copper **RF induction coil** carries an alternating current at ~2 to 3 MHz, which induces circulating **eddy currents** in the silicon inside it, and those currents heat the silicon by its own electrical resistance, the same physics as an induction hob. There is a catch that an induction hob does not have: cold silicon barely conducts, so the feed rod must be preheated (by a graphite ring or a lamp) before the coil can couple to it; once molten, silicon is a metal and couples strongly. The same induced currents are pushed away from the coil by its own field, and that **electromagnetic pressure** on the surface of the liquid helps hold the zone up and shape it. The molten zone is held by surface tension (silicon's is an unusually high 0.72 N/m) plus that field pressure, and is traversed from the seed end at the bottom to the top of the rod, leaving single crystal behind. The zone also refines: every impurity with k < 1 is rejected into the liquid and carried along with the zone, so it is swept upward to the last-frozen end of the rod, which is cut off. That is **zone refining**, and it is why FZ silicon is cleaner than its feed.

### The needle-eye machine and recipe

The dominant industrial form is the **needle-eye technique**. A polycrystalline feed rod (a Siemens rod from Module 01, ground round, typically 100 to 200 mm in diameter and crack-free, a demanding spec of its own) is held vertically above the coil; the coil's hole is smaller than both feed rod and crystal, molten silicon flows down through the "eye" onto the growing crystal below, and diameter is set by the balance of feed rate, growth rate and zone temperature rather than by a container. The seed is dipped into a melt drop at the bottom of the feed rod and Dash-necked exactly as in CZ; both crystal and feed rod rotate (in opposite senses, for round crystals and mixing); growth rates are ~2 to 4 mm/min, faster than CZ because the zone is small and the crystal cools quickly. The chamber runs in argon at slightly above atmospheric pressure to a few bar, to suppress **arcing** (electrical breakdown of the gas) from the multi-kilovolt coil. Diameter control is optical, a camera watching the zone and the meniscus below the coil. FZ furnaces come almost entirely from **PVA TePla** (FZ-35 and FZ-40 series).

> **Worked example: how tall can a molten zone be?**
> Heywang (1956) showed that a freely hanging molten zone is stable only up to a height set by surface tension γ, density ρ and gravity g: h_max ≈ 2.8 √(γ / (ρ g)). With silicon's γ = 0.72 N/m and liquid density 2,570 kg/m³, γ / (ρ g) = 0.72 / (2,570 × 9.81) ≈ 2.9 × 10⁻⁵ m², the square root is ~5.3 mm, and h_max ≈ 15 mm (~). Nothing in that formula depends on diameter. A 100 mm crystal is grown through a zone ~15 mm tall, and so is a 200 mm crystal: a thin liquid disc 200 mm across and 15 mm thick, with a whole crystal hanging off its underside. At 300 mm the disc is thinner still relative to its width, its surface tension has more liquid to restrain, and the needle-eye coil's field pressure is doing most of the work; that is why production stops at 200 mm.

### Doping and neutron transmutation

Doping is by gas: **phosphine (PH₃)** for n-type or **diborane (B₂H₆)** for p-type, added in trace amounts to the argon so that they decompose at the zone and enter the melt. For the most uniform n-type material, though, the dopant is made inside the finished crystal by **neutron transmutation doping (NTD)**: the ingot is irradiated in a research reactor, where ³⁰Si (3.1 % natural abundance) captures a neutron to become ³¹Si, which beta-decays (2.6-hour half-life) into ³¹P. Because the neutron flux penetrates the whole ingot uniformly, NTD gives radial resistivity variation under ~5 %, far better than any melt; reactors at Petten (Netherlands), OPAL (Australia) and elsewhere sell it as a service, and the ingot is annealed afterwards to repair the radiation damage.

> **What can go wrong:** The *zone can spill or collapse*: too much power or too fast a feed makes the liquid disc too tall or too wide for surface tension to hold, and molten silicon runs down the outside of the crystal or drops onto the coil, ending the run. *Arcing* between the coil and the rod, at multi-kilovolt RF and reduced pressure, burns the coil and the crystal; hence the over-pressure of argon. *Feed-rod cracks* (from stresses frozen into the Siemens rod) let a piece drop into the zone, a dislocation seed and often a spill. *Structure loss* at the neck or anywhere along the body is detected exactly as in CZ, by the habit lines, and remelting a float zone is easier than remelting a crucible crystal. And the *finished wafers are fragile*: with no oxygen to pin dislocations, an FZ wafer slips at furnace stresses a CZ wafer shrugs off, which is one reason fabs handle FZ material at smaller diameters and with gentler thermal ramps.

### Who makes it and who buys it

**Production FZ tops out at 200 mm** (as of 2025). Siltronic, which has offered 200 mm FZ since 2002, and Topsil, now part of GlobalWafers, are the volume producers, with Shin-Etsu also present; 300 mm FZ has been demonstrated in research but is not a commercial product as of ~2025. Topsil's FZ300 programme (2025 to 2028) aims to build a 300 mm FZ growth machine, and Siltronic serves 300 mm customers who need FZ-like low oxygen with an ultra-low-oxygen MCZ product instead. The feed rod is expensive, each ingot is small, and the oxygen-free crystal is mechanically fragile in the fab, so FZ wafers cost a multiple of CZ. The market is **power devices**: **insulated-gate bipolar transistors (IGBTs)**, gate-switched power transistors for hundreds to thousands of volts (a gate turns them on and off with almost no drive current, while a bipolar structure inside carries the large current), and diodes from 600 V to 6.5 kV and the **thyristors** (latching power switches) of high-voltage DC transmission, where high resistivity holds off voltage and low oxygen means no thermal donors or precipitates in a ~100 µm **drift region** (the thick, lightly doped layer of a power device that holds off the voltage); **radiation detectors** and photodiodes (long lifetime, low leakage); **RF and high-resistivity substrates**; and some **MEMS** (micro-electromechanical systems, the mechanical sensors etched out of silicon).

## 450 mm: The Diameter That Did Not Happen

The industry stepped 100 → 125 → 150 → 200 → 300 mm on a rough 10-year cadence, each step cutting cost per die by ~30 % via area scaling. The arithmetic is two lines: 450² / 300² = 2.25× the area and about 2.3× the dies per wafer (edge effects favour the bigger wafer slightly), while a tool for the bigger wafer typically costs ~1.3 to 1.5× as much and still processes one wafer per pass; cost per die therefore falls to roughly 1.4 / 2.25 ≈ 0.6 to 0.7 of the old value, the ~30 % saving, and it materialises only if every tool in the line is built for the bigger wafer at about that price, which is why the step needed every tool vendor to agree. 300 mm entered volume production around 2001 to 2002, and 450 mm was scheduled for the 2010s. For crystal growth it was demanding but tractable: SUMCO, Shin-Etsu, Siltronic and MEMC all grew 450 mm ingots in 40-inch-class crucibles with charges approaching a tonne, and shipped test wafers to the **Global 450mm Consortium (G450C)**, formed in 2011 by Intel, TSMC, Samsung, IBM and GlobalFoundries at SUNY Albany. A 450 mm ingot carries 2.25× the mass per unit length of a 300 mm one, so crystal support, melt convection and v/G control all scaled painfully, but defect-controlled 450 mm material was demonstrated.

What killed it was not the crystal. The tool makers, above all ASML, faced a full redevelopment of every process tool for a diameter only the three or four largest fabs could use, and in late 2013 ASML paused its 450 mm programme. Intel, the main sponsor, had an under-utilised fab shell (Fab 42) and pulled resources in 2014; TSMC reprioritised node development over 450 mm; by 2017 G450C had wound down. The underlying economics: **extreme ultraviolet (EUV)** lithography (Module 08), multi-patterning (printing one layer in several exposures, Module 07) and packaging had become the cost and capacity constraints, not wafer area, and no tool vendor would fund a new platform for a handful of customers. The wafer makers wrote off their 450 mm pullers or repurposed them for extra-long 300 mm ingots. As of 2025 there is no 450 mm roadmap at any foundry.

## Epi Versus Bulk: What the Crystal Grower Is Growing For

The crystal is grown to a substrate specification, and there are three families. The notation used for them reads layer/substrate, with + meaning heavily doped and − lightly doped, so p/p+ is a lightly doped p-type layer on a heavily doped p-type substrate.

- **Polished bulk wafers**: the ingot slice, ground, polished, cleaned and used as-is. DRAM and **NAND** (the flash-storage chips, Module 15) use these (annealed variants for DRAM), as does much trailing-edge logic and analog. The crystal's own defect engineering (perfect-silicon growth, nitrogen doping, oxygen control) must deliver the surface quality directly.
- **Epitaxial wafers** (Module 03): a substrate with a few micrometres of **epitaxial** silicon on top, a layer deposited by CVD atom by atom in continuation of the substrate's lattice, whose doping is set by the CVD, not by segregation. Advanced logic mostly uses **p/p−** (lightly doped epi on a lightly doped substrate); the older **p/p+** (epi on a ~0.005 to 0.02 Ω·cm boron substrate) gives near-immunity to CMOS **latch-up** (a parasitic switch formed by adjacent n and p regions that can turn on and short the supply to ground; a low-resistance substrate starves it), strong gettering, and a substrate whose COPs are buried. Vertical power **metal-oxide-semiconductor field-effect transistors (MOSFETs)**, the gate-switched transistor of Module 11 in a form built to carry amps rather than microamps, use **n/n+** on arsenic- or antimony-doped substrates because the substrate is the **drain**, the terminal the current leaves by: in a vertical power transistor the current flows down through the whole wafer, so the substrate is part of the device. Heavily doped n+ substrates are where segregation bites: arsenic evaporates, antimony has k = 0.023, and both hit constitutional supercooling, so n+ ingots are pulled slowly and priced accordingly.
- **SOI** (silicon-on-insulator): a thin silicon layer on an oxide film on a handle wafer, made by **Smart Cut**, in which a hydrogen-implanted wafer is bonded to a handle and split along the implant (Soitec, Module 03); the crystal requirements are those of a polished wafer.

As of ~2025 the leading edge uses polished "perfect silicon" and p/p− epi for logic and annealed or polished wafers for memory, with 3D NAND's enormous film stress pushing oxygen specs upward for warpage resistance.

## Solar CZ: Same Physics, Different Economics

By tonnage, most CZ silicon now goes to photovoltaics, and solar pullers have become a different species. Mono ingots for wafers up to ~210 mm square (**G12** is the 210 mm square wafer format, cut from an ingot ~295 mm in diameter) are grown in 32- to 40-inch crucibles, and to maximise silicon per crucible the process either **recharges** the hot crucible with polysilicon several times (**RCZ**, recharge CZ), pulling 4 to 8 ingots per crucible, or feeds granular polysilicon continuously into an outer ring of the crucible at the rate crystal is withdrawn (**continuous CZ, CCZ**). Both reload a hot crucible, which step 1 called dangerous, and both re-use a crucible the Anatomy section called single-use; here is how. Recharging is not a second cold stack: between pulls a **feed tube** or a basket lowered from the pull chamber delivers granules or pre-warmed chunks into the melt slowly enough that nothing can bridge and nothing splashes, and the melt is never allowed to freeze, so the crucible never goes through the cool-down that cracks it. Solar crucibles are thicker-walled, sit in their susceptor for a campaign of days rather than hours, and the purity spec is loose enough that the extra dissolved wall and the slow build-up of carbon and metals over 4 to 8 pulls are tolerable; when the melt has picked up too much of everything, the last ingot is pulled and the crucible is finally scrapped. CCZ holds the melt composition constant, so dopant along the ingot is flat regardless of k. That mattered first for gallium-doped p-type (k = 0.008, an impossible Scheil profile in a batch melt), and now mainly for phosphorus-doped n-type, since **TOPCon** (tunnel-oxide passivated contact, the n-type cell design that became dominant around 2023 to 2025, as of 2025) took over the market. A solar crucible sees over a tonne of silicon in its life, ingots run 3 to 5 m, and a solar puller from JSG or Ferrotec costs a small fraction of a semiconductor puller and runs without magnets; thousands operate in Inner Mongolia, Ningxia, Yunnan and Xinjiang. Solar scale in turn underpins the crucible, graphite and puller supply chains that semiconductor wafer makers depend on.

## Summary

- Polysilicon is chemically pure but made of random grains; a transistor needs one crystal, so CZ turns ~400 kg of chunks into one 300 mm, ~2 m, ~300 kg single crystal with the (100) orientation whose surface bonds the gate oxide best.
- CZ is a seed dipped into a 1,420 °C melt in a fused-silica crucible and pulled up at ~1 mm/min while crystal and crucible counter-rotate; a run is 30 to 50 h of growth in a 2.5 to 3.5 day cycle.
- The crucible is a consumable reactant: it dissolves at ~10 µm/h, ~99 % of the oxygen leaves as SiO gas swept out by argon at 10 to 50 mbar, and the ~1 % that stays gives CZ silicon its 10 to 18 ppma of oxygen.
- Dipping the seed always makes dislocations; the Dash neck (3 to 4 mm, 3 to 6 mm/min, 100 to 200 mm long) lets them glide out of the side because they move on {111} planes tilted to the axis; four habit lines prove the crystal is dislocation-free.
- Dopants partition between solid and liquid by k₀ (B 0.8, P 0.35, As 0.3, Sb 0.023); Scheil's equation says the tail is richer, by ~1.6× for boron and ~4.5× for phosphorus at 90 % solidified, which is why n-type ingots yield fewer in-spec wafers.
- Pull rate is capped by how fast the crystal can conduct away latent heat (~1 mm/min at G ≈ 30 K/cm) and by constitutional supercooling in heavily doped melts.
- Even a dislocation-free crystal carries ~10¹⁴ to 10¹⁵ cm⁻³ vacancies and interstitials; v/G decides which survives (critical ~1.3 to 2 × 10⁻³ cm²/(min·K)); vacancies make COP voids, interstitials make dislocation loops, and G rising toward the edge can put both on one wafer, separated by the OSF ring.
- The industry removes COPs by epi, by a ~1,200 °C anneal, or by growing inside the narrow v/G window ("perfect silicon", helped by nitrogen doping), trading throughput for defect-free surfaces.
- Oxygen is a feature: it hardens the wafer against slip in furnaces and, precipitated in the bulk under a denuded zone, getters metals; only image-sensor, power and RF wafers want it low.
- A magnetic field brakes the turbulent 400 kg melt (Lenz's law), quieting striations and cutting oxygen; at 300 mm MCZ is standard, with transverse fields of 0.2 to 0.4 T or cusp fields of 0.05 to 0.15 T from superconducting coils.
- The whole ingot hangs from the neck: 300 kg on 3 mm is ~400 MPa, so 300 mm pullers use thicker fast-grown necks, boron-hardened seeds or mechanical support jaws; 450 mm ingots were grown but the diameter died for tool-economics reasons between 2013 and 2017.
- Float Zone has no crucible: an RF coil melts a ~15 mm zone held by surface tension, giving oxygen below 10¹⁶ cm⁻³ and resistivity to 10⁴ Ω·cm for power and detector devices, but the zone-height limit caps production at 200 mm.

## Key Numbers

| Quantity | Value | Why it matters |
|---|---|---|
| Silicon melting point | 1,414 °C | Sets the melt temperature (~1,420 to 1,450 °C) and the furnace materials |
| Density: solid / liquid at m.p. | 2.33 (2.30 at m.p.) / 2.57 g/cm³ | Charge slumps as it melts; ratio enters the crucible-lift rate |
| Latent heat of fusion | ~1,790 J/g (~50 kJ/mol) | 720 MJ (200 kWh) to melt 400 kg; the heat the crystal must conduct away as it grows |
| Latent heat flux at 1 mm/min | ~69 kW/m² of interface | Must be matched by k_s G_s (~66 kW/m² at 30 K/cm); origin of the ~1 mm/min ceiling |
| Lattice constant / atomic density | 0.5431 nm / 5.0 × 10²² cm⁻³ | Converts ppma to atoms/cm³ (1 ppma = 5 × 10¹⁶) |
| 300 mm CZ charge | ~300 to 450 kg (up to 500+ kg) | Sets ingot length and crucible size |
| Crucible diameter for 300 mm | 32 to 36 inch (~810 to 915 mm) | Sets melt free surface, wetted area and hence oxygen |
| Argon pressure in chamber | ~10 to 50 mbar | Lower pressure means more SiO evaporation, less oxygen |
| Heater power (300 mm puller) | on the order of 100 to 200 kW | Almost all of it is radiation loss; only ~3 % becomes latent heat |
| Dash neck diameter / length / pull rate | 3 to 4 mm / 100 to 200 mm / ~3 to 6 mm/min | The dislocation filter; also the weakest link under 300 kg |
| Body pull rate | ~0.5 to 1.5 mm/min (300 mm: mostly 0.5 to 1.0) | Throughput, and through v/G the defect type |
| Crucible lift rate | ~0.1 mm/min at 0.8 mm/min pull | Keeps the melt surface fixed in the hot zone so G stays constant |
| Crystal / crucible rotation | 10 to 20 rpm / 5 to 15 rpm, counter-rotating | Crystal rotation sets k_eff and roundness; crucible rotation sets oxygen |
| (v/G)_crit (Voronkov) | ~1.3 to 2 × 10⁻³ cm²/(min·K) | Above: vacancy-rich (COPs); below: interstitial-rich (loops) |
| Critical pull rate, centre / edge (illustrative) | ~0.38 / ~0.53 mm/min at G = 25 / 35 K/cm | Why one pull rate can give two regimes on one wafer |
| COP void size / density | ~100 to 200 nm / ~10⁵ to 10⁶ cm⁻³ | A void under a 1 to 2 nm gate oxide is a GOI failure |
| Interstitial oxygen (CZ) | 10 to 18 ppma (1 ppma = 5 × 10¹⁶ cm⁻³) | Slip resistance and intrinsic gettering; logic spec ~10 to 14 ppma |
| Oxygen in a whole 343 kg body at 12 ppma | ~2 to 3 g | The whole oxygen story hinges on a few grams |
| Oxygen (FZ) | < 10¹⁶ cm⁻³ | No thermal donors or precipitates; needed for power and detectors |
| Carbon spec | < 0.1 to 0.5 ppma | Carbon nucleates uncontrolled oxygen precipitation |
| Segregation coefficients B / P / As / Sb | 0.8 / 0.35 / 0.3 / 0.023 | Axial resistivity spread: boron flat, phosphorus 4.5× at g = 0.9 |
| MCZ field: transverse / cusp | ~0.2 to 0.4 T / ~0.05 to 0.15 T | Damps turbulence; roughly halves oxygen versus no field (~) |
| 300 mm ingot body | ~2 m long, ~250 to 350 kg | ~1,850 gross wafers per 2 m body |
| Growth time / total cycle | 30 to 50+ h / ~2.5 to 3.5 days | ~8 to 12 ingots per puller per month |
| Wafers per 2 m body | ~1,850 gross (~1.05 to 1.1 mm of ingot per wafer); ~1,500 to 1,800 saleable | Kerf and grinding take ~30 % of the body mass |
| Neck stress at 300 kg, 3 mm neck | ~400 MPa | Near practical limits; drives support jaws and hardened seeds |
| FZ maximum zone height (Heywang) | ~15 mm | Independent of diameter; caps production FZ at 200 mm |
| FZ maximum production diameter | 200 mm (as of 2025) | FZ cannot serve 300 mm fabs; low-oxygen MCZ does instead |
| 450 mm status | G450C 2011 to ~2017, abandoned | Wafer area is no longer the cost lever; EUV and packaging are |
| Top-5 wafer maker share (as of 2025) | ~85 to 90 % of revenue (Shin-Etsu, SUMCO, GlobalWafers, Siltronic, SK Siltron) | A five-company oligopoly supplies every fab |

## Key Players

| Company | Country | Role / what they supply | Approx. position (as of 2025) |
|---|---|---|---|
| Shin-Etsu Handotai (SEH) | Japan | Largest silicon wafer maker; CZ and FZ; in-house pullers and hot zones | Leader (~30 % of wafer revenue) |
| SUMCO | Japan | CZ wafers, epi; in-house pullers; owns Japan Super Quartz crucibles | #2 (~25 %) |
| GlobalWafers | Taiwan | CZ, epi, FZ (via Topsil); ex-MEMC/SunEdison "Perfect Silicon"; new 300 mm fab in Sherman, Texas (first production 2025, ramping as of 2025) | #3 (~15 to 17 %) |
| Siltronic | Germany | CZ 300 mm (Freiberg, Singapore), FZ leader (Burghausen) | #4 (~12 to 13 %) |
| SK Siltron | South Korea | CZ 300 mm; silicon carbide (SiC) wafers (SK Siltron CSS, US); ownership in transition: SK Group named Doosan Group preferred bidder for the company in December 2025 and agreed a sale in early 2026, with closing not confirmed at the time of writing | #5 (~10 to 12 %) |
| NSIG (Zing Semiconductor) / TCL Zhonghuan | China | Domestic 300 mm CZ wafer entrants | Growing niche |
| Okmetic | Finland | Specialty CZ (MEMS, RF, high-resistivity) up to 200 mm | Niche |
| PVA TePla (CGS) | Germany | Semiconductor CZ pullers; dominant FZ furnace maker (FZ-35/40) | Leader in FZ equipment |
| Ferrotec | Japan / China | CZ pullers (solar and semiconductor), crucibles, graphite, wafers | Major |
| Linton Crystal Technologies | USA | CZ pullers (Kayex lineage since 1952; KX300 first 300 mm puller, 1987) | Niche, US supplier |
| Zhejiang Jingsheng (JSG) | China | Volume solar CZ pullers; entering semiconductor pullers | Leader in solar pullers |
| S-TECH | South Korea | CZ pullers | Niche |
| Shin-Etsu Quartz, Momentive Technologies, Heraeus Conamic, Japan Super Quartz, Coorstek | Japan / USA / Germany | Synthetic-lined fused-silica crucibles | Oligopoly |
| Sibelco, The Quartz Corp (Spruce Pine, NC) | Belgium / Norway (US mines) | High-purity quartz sand for crucibles | Near-monopoly on top grades |
| Toshiba, Sumitomo Heavy Industries, Mitsubishi Electric, JASTEC | Japan | Superconducting magnets for MCZ | Leaders |
| Toyo Tanso, SGL Carbon, Tokai Carbon | Japan / Germany | Isostatic graphite and CFC hot-zone parts | Leaders |

## Common Misconceptions

- **"The crucible is just a container."** → It is a consumable reactant. It dissolves at ~10¹⁸ cm⁻³ oxygen into the melt for the entire run, is the source of nearly all oxygen in a CZ wafer, defines the bulk mechanical strength and gettering behaviour of every wafer built on it, and is scrapped after a single use.
- **"A dislocation-free crystal is a defect-free crystal."** → Dash necking removes line defects; the crystal still contains ~10¹⁴ to 10¹⁵ cm⁻³ point defects that agglomerate into voids (COPs) or loops depending on v/G. Controlling those is the modern crystal grower's main job.
- **"Faster pulling is just about throughput."** → The pull rate, through v/G, decides whether the crystal is vacancy-rich or interstitial-rich. Perfect-silicon growth deliberately pulls slower than the puller could.
- **"Oxygen in the wafer is a contaminant to be minimised."** → For most logic and memory wafers it is deliberately kept at 10 to 14 ppma for mechanical strength and intrinsic gettering. Only image sensors, power and RF products want it low, and they pay for MCZ or FZ.
- **"The neck is the weak point, so it should be made thick."** → A thick neck does not filter dislocations; the thin, fast-grown neck is the only reason the crystal is dislocation-free at all. Thickening it to 5 to 6 mm works only with a faster pull and a higher risk of keeping dislocations, so the industry's real answers are to take the weight off the neck with support jaws or to avoid making dislocations at all with boron-hardened seeds.
- **"MCZ is an optional refinement."** → At 300 mm a 400 kg melt is deep in the turbulent regime; without a field the striations and oxygen scatter would not meet spec, and essentially every 300 mm semiconductor puller is a magnetic one. It is optional only on solar pullers with looser specs.
- **"450 mm was abandoned because the ingots could not be grown."** → 450 mm ingots and wafers were grown and shipped to G450C. It stalled because the process-tool vendors (ASML above all) would not fund a full tool generation for a handful of customers, and because EUV and packaging, not wafer area, had become the cost levers.
- **"Float Zone is the higher-quality process, so it should replace CZ."** → FZ is purer but limited to 200 mm, more expensive, and its oxygen-free wafers are mechanically weak in a fab. CZ is the only route to 300 mm, and CZ oxygen is a feature for CMOS.

## Where This Fits in the Supply Chain

This stage consumes the electronic-grade polysilicon of Module 01 (Wacker, Hemlock, OCI, Tokuyama, GCL and Daqo chunk and granules, at roughly $20 to 40/kg), synthetic-lined quartz crucibles built from Spruce Pine sand, isostatic graphite and CFC hot-zone parts, argon, dopant alloys and enormous amounts of electricity, and it turns them into dislocation-free single-crystal ingots of specified orientation, resistivity, oxygen and defect type. Its customers are almost always in the same building: Shin-Etsu, SUMCO, GlobalWafers, Siltronic and SK Siltron are vertically integrated from crystal to polished wafer, and the ingot moves straight to the cropping, grinding, slicing, lapping, etching, polishing and epitaxy line described in Module 03, which converts a 2 m, 300 kg ingot into ~1,500 to 1,800 polished 300 mm wafers that ship to TSMC, Samsung, Intel, Micron and SK hynix in **FOUPs** (front-opening unified pods, the sealed 25-wafer carriers of Module 05).

## Further Reading

- W. Zulehner, "Czochralski growth of silicon," *Journal of Crystal Growth* 65 (1983) 189–213. The classic review of the CZ process by Wacker's crystal-growth head.
- W. C. Dash, "Growth of silicon crystals free from dislocations," *Journal of Applied Physics* 30 (1959) 459–474. The original necking paper.
- J. A. Burton, R. C. Prim and W. P. Slichter, "The distribution of solute in crystals grown from the melt," *Journal of Chemical Physics* 21 (1953) 1987–1991. The boundary-layer theory behind k_eff.
- W. Heywang, "Zur Stabilität senkrechter Schmelzzonen," *Zeitschrift für Naturforschung A* 11 (1956) 238–243. The surface-tension limit on float-zone height.
- V. V. Voronkov, "The mechanism of swirl defects formation in silicon," *Journal of Crystal Growth* 59 (1982) 625–643. The v/G theory.
- R. Falster and V. V. Voronkov, "The engineering of intrinsic point defects in silicon wafers and crystals," *Materials Science and Engineering B* 73 (2000) 87–94. Point-defect engineering as practised at MEMC.
- F. Shimura, *Semiconductor Silicon Crystal Technology* (Academic Press, 1989). Still the most complete textbook on silicon crystal growth, oxygen and defects.
- R. Hull (ed.), *Properties of Crystalline Silicon* (INSPEC / IEE, EMIS Datareviews Series No. 20, 1999). Source for the thermal conductivities of solid and liquid silicon near the melting point (~22 and ~60 W/(m·K)), emissivities, surface tension and the other physical constants used in the worked examples.
- P. Rudolph (ed.), *Handbook of Crystal Growth, 2nd ed., Vol. II: Bulk Crystal Growth* (Elsevier, 2015). Chapters on CZ silicon, MCZ, and FZ.
- W. von Ammon, "FZ and CZ crystal growth: cost driving factors and new perspectives," *physica status solidi (a)* 211 (2014) 2461–2470. Siltronic's view of the economics, including 450 mm.
- SUMCO, "Silicon wafer manufacturing process" and technical pages at sumcosi.com; Siltronic, "Float Zone" product and technology pages at siltronic.com.
- The Register, "How TSMC killed 450mm wafers for fear of Intel, Samsung" (August 2022), and SemiWiki/TechInsights, "The Lost Opportunity for 450mm" (2022), on why the diameter transition stalled.
- Linton Crystal Technologies, company history and timeline (lintoncrystal.com), for the Hamco/Kayex/Linton puller lineage.
