Repository: DicksonWu654/sand-to-gpu

# Sand to GPU

An in-depth, self-study course following silicon from quartz to an NVIDIA GPU rack. It explains the physics, chemistry, manufacturing equipment, supply chain, and engineering tradeoffs for a reader who knows programming and school science.

See the [global supplier coverage review](GLOBAL_COVERAGE_REVIEW_2026-09-14.md) for corrections to regional omissions, capability claims and policy framing, with primary sources and validation limits.

## Course tracks

- **Deep dive:** 22 modules, roughly 517,000 words, covering materials, wafer fabrication, transistors, memory, packaging, testing, GPU systems, and economics.

File: course/modules/13-metrology-inspection-yield.md (part 3 of 4)
# Module 13: Metrology, Inspection and Yield
- **Resistances**: sheet resistance via **van der Pauw** structures (a cloverleaf shape whose sheet resistance can be computed from two resistance readings between its lobes); contact and via resistance via **Kelvin** or **four-terminal** structures (separate current and voltage leads, so contact resistance is excluded, the same trick as the four-point probe of section 1); and **via chains** of hundreds of thousands to millions of vias in series (one open via reads as an open chain, so the chain is a yield monitor for opens at that layer).
- **Serpentine and comb structures**: a long minimum-pitch **serpentine** (a snaking line; a break anywhere reads as an open) interleaved with a **comb** (parallel fingers; any bridge to the serpentine reads as a short) over a significant area; failures give a direct estimate of defect density at that layer.
- **Capacitances**: gate capacitance, expressed as **effective oxide thickness (EOT)**, the thickness of pure silicon oxide that would give the same capacitance; interconnect capacitance (low-k and line profile).
- **Ring oscillators**: loops of **inverters** (an inverter is the simplest logic gate, one n-type and one p-type transistor whose output is the opposite of its input; a loop of an odd number of them can never settle, because each signal comes back around inverted, so it oscillates, and the faster the transistors switch, the higher the frequency). The frequency is a compact measure of gate delay, and it is correlated with the transistor metrics above to build the process-corner model (the fast and slow extremes of the transistor model, defined below).
- **Leakage and breakdown**: gate, junction, dielectric.

> **Worked example: from WAT failures to defect rates.** A via chain of 10⁶ vias reads open at 5% of the sites on a lot. If via opens are independent, the chance that a chain survives is exp(−N · p) with N vias and p the per-via open probability, so p = −ln(0.95) / 10⁶ ≈ 0.051 / 10⁶ ≈ 5 × 10⁻⁸ per via. A comb/serpentine structure covering 0.01 cm² of a metal layer fails (short or open) at 3 of 100 sites: the layer's defect density is D = −ln(0.97) / 0.01 ≈ 0.030 / 0.01 ≈ 3 defects/cm² at that layer (both illustrative). Neither number is what a product die sees, because a product die's wiring is only partly at minimum pitch, but each is a per-layer input to the defect-density model of section 9, and tracking them lot by lot is how a fab knows which layer's D0 is moving.

WAT runs at first metal (early feedback) and at end of line, often at intermediate layers too. Every parameter has a spec window; a wafer outside it is scrapped regardless of how it later tests, because out-of-spec transistors cannot be trusted for reliability. The WAT database, spanning millions of wafers, underlies the foundry's **SPICE model** (the circuit-simulator description of the transistor that chip designers use to predict their circuits' behaviour) and its **process corners** (the fast and slow extremes of that model, which the foundry guarantees the silicon will fall between), its yield model, and its ability to say "this lot's ring oscillators are 3 percent slow because gate CD ran 0.4 nm wide, traced to etch chamber B."

> **What can go wrong.** *Probe scrub.* Each touchdown drags the needle tips across the aluminium pads; after many touchdowns on a re-probed wafer, or with a worn card, the tips punch through the pad into the dielectric and read open. *Thermal drift.* Threshold voltage moves by about a couple of millivolts per degree, so a chuck that has not settled reads a shifted lot. *Edge-site bias.* Sites at the wafer edge sit in the region of every process's worst uniformity, and a recipe that averages all sites equally lets a few edge sites drag the wafer mean out of spec. *Tester recipe error.* A wrong limit file can scrap a lot of good wafers in a minute. All four are caught by the same habits: correlation across sites (a real process shift moves all sites together; a probe problem hits one), a re-probe of a suspect wafer on a second tester, and a hold on any scrap decision until an engineer has looked at the raw curves.

Who makes it: Keysight and Keithley (part of Tektronix) supply the parametric testers; the probe cards come from the same suppliers as production sort cards, led by FormFactor (Module 14).

> **Why it matters downstream.** WAT is the hinge between the fab and the design world. Its transistor curves, aggregated over millions of wafers, become the SPICE model and its corners, and the corners become the design margins every chip on the node is built with (Module 19): a foundry whose corners are wide forces designers to leave speed on the table. And the ring-oscillator frequency measured here predicts which speed bin each wafer's dies will land in at sort (Module 14), weeks before they get there.

## 8. SPC, APC, FDC, and the Excursion

### Statistical process control

Every measurement in a fab has noise in it. The question a control chart answers is whether the latest reading is noise or a real shift, and the cost of getting it wrong runs both ways: react to noise and you adjust a process that was fine, adding variation; ignore a real shift and you ship it. **Statistical process control (SPC)** is the discipline of drawing that line from the process's own history.

> **Intuition: the process's voice and the customer's demand.** A control chart has two kinds of limit that beginners confuse. **Control limits** are the process's own voice: where it naturally wanders when nothing is wrong, computed from its history. **Specification limits** are the customer's demand: the range the product must fall in to work. They have nothing to do with each other. A process can be perfectly in control (wandering only where it always wanders) and still out of spec, if its natural spread is wider than the customer allows; and a process can be inside spec but out of control, if it has just shifted to somewhere it has never been, which is a warning that something has changed even though nothing has failed yet.

Every metrology and WAT parameter feeds a **control chart**. The **Shewhart chart** plots each lot's mean and its range (largest minus smallest reading) against time, with control limits at ±3σ of the historical distribution. Why 3σ: a stable normal process crosses ±3σ by chance only about 0.3% of the time, so an alarm at that level is almost always real, at the price of missing small shifts. To catch those, the chart also applies the **Western Electric rules**: one point beyond 3σ, two of three beyond 2σ on one side, four of five beyond 1σ, or eight consecutive points on one side of centre; each of these patterns is as unlikely by chance as a single 3σ point, but each catches a sustained small shift that never crosses 3σ.

**Process capability** relates the process spread to the specification:

C<sub>pk</sub> = min(USL − µ, µ − LSL) / (3σ)

where USL and LSL are the upper and lower specification limits, µ is the process mean and σ its standard deviation. It asks how many "3σ units" fit between the mean and the nearer spec limit. A C<sub>pk</sub> of 1.33 means the nearer limit is 4σ from the mean, so about 60 parts per million fall outside if the process stays centred; it is the usual target for critical parameters. For a 20 nm CD with a ±2 nm spec, that means a 3σ CD variation below 1.5 nm, which is why metrology precision must be near 0.2 nm (the 10 percent precision-to-tolerance rule of section 2: the tool's 6σ must stay under 0.4 nm of the 4 nm window, so its 3σ must be near 0.2 nm, and any looser tool would eat into the 1.5 nm the process itself is allowed).

> **Worked example: capability of an etch CD.** Spec 18 to 22 nm; the process runs at µ = 20.2 nm with σ = 0.5 nm. C<sub>pk</sub> = min(22 − 20.2, 20.2 − 18) / (3 × 0.5) = min(1.8, 2.2) / 1.5 = 1.2, which fails the 1.33 target. Two fixes. Centre the process: at µ = 20.0, C<sub>pk</sub> = 2.0 / 1.5 = 1.33, with no change in spread. Or keep the offset and tighten: σ must fall to 1.8 / (3 × 1.33) ≈ 0.45 nm. Centring is a recipe offset and costs nothing; cutting σ by 10% is months of work. That is why APC exists.

### Advanced process control

SPC detects; **advanced process control (APC)** corrects. In **run-to-run (R2R) control**, the metrology result from lot n adjusts the recipe for lot n+1. The usual estimator is an **exponentially weighted moving average (EWMA)** of the process offset:

x̂<sub>n+1</sub> = λ · y<sub>n</sub> + (1 − λ) · x̂<sub>n</sub>

where y<sub>n</sub> is the offset measured on lot n, x̂<sub>n</sub> is the controller's previous estimate of the offset, x̂<sub>n+1</sub> is its new estimate, and λ (lambda, typically 0.2 to 0.4) is how much it trusts a single lot. One step: with λ = 0.3, a previous estimate of 0.4 nm and a new reading of 1.0 nm, the new estimate is 0.3 × 1.0 + 0.7 × 0.4 = 0.58 nm, and the etch time is trimmed by the amount that removes 0.58 nm, not 1.0 nm. The controller believes the trend, not the last data point. Module 05 walks a three-lot sequence of this loop and covers the bookkeeping of the thousands of control threads (tool × chamber × product × layer) that a fab maintains; the same loop runs on the scanner (overlay tool measures lot n, the per-field corrections of section 3 are updated for lot n+1), on CMP (a pre-polish thickness map sets per-wafer polish time), and in **feedforward** form, where a downstream step is adjusted from upstream data, such as tuning etch time to the incoming film thickness.

> **What can go wrong.** *Over-correction.* Set λ near 1 and the controller swings the recipe by the full measured error after every lot, chases metrology noise, and produces a CD chart that oscillates with a variance larger than it had uncorrected. *Correcting on a bad measurement.* A mis-probed site or a shrinkage artefact reads 2 nm off; the controller obediently moves the process 0.6 nm and the next three lots are wrong. Guard rails: outlier rejection (a reading far outside the expected range is flagged for review, not fed to the controller), step-size limits (no single lot may move the recipe more than a set amount), and a maximum-adjustment window beyond which the controller stops and calls an engineer.

### Fault detection and classification

**Fault detection and classification (FDC)** watches the tools rather than the wafers. Every modern tool streams hundreds of sensor traces at 1 to 10 Hz over SECS/GEM or the higher-bandwidth **EDA** (equipment data acquisition) interfaces (Module 05): **RF** (radio-frequency, the oscillating power that sustains a plasma) forward and **reflected power** (the **matching network** is the tuning circuit between the RF generator and the chamber that adjusts itself so the generator sees the electrical load it was designed to drive; when it drifts out of tune, part of the power is reflected back toward the generator instead of entering the plasma, like an echo on a badly terminated cable, and that echo is the reflected-power reading), pressure, gas flows, chuck temperature and **helium backside pressure** (the cooling gas fed under the wafer, which leaks out if the wafer is chipped or a particle holds it off the chuck), **throttle-valve position** (the pump's flow-control valve, which opens wider when something is outgassing), **optical emission spectra** (the light the plasma emits, whose colours track its chemistry), and **endpoint** signals (the change in that light when an etch breaks through to the layer below). FDC software builds a statistical envelope for each trace from known-good runs (a **univariate** envelope, one trace at a time) or a **multivariate** model that compresses hundreds of traces into a few health scores, and alarms on departures: rising reflected power means a matching-network drift, a changed endpoint shape means the wrong incoming thickness, a helium-leak spike means a chipped wafer or a particle under it. FDC catches many faults before any wafer is measured and drives **predictive maintenance** (scheduling a part's replacement from the trend in its own sensor data, such as a slowly rising reflected power or a throttle valve that opens a little further every week, rather than on a fixed calendar or after a failure).

> **Worked example: building a univariate envelope.** Take 30 known-good runs of one etch step and, for each sensor trace, line the runs up in recipe time and compute the mean and σ across the 30 at every sample. For the helium backside pressure the controller holds a set point, say 10.0 Torr with σ = 0.05 Torr across the runs (illustrative), so the ±3σ envelope is 9.85 to 10.15 Torr; the helium flow the controller needs to hold it is the leak rate, normally a trickle. A wafer that is chipped, or held a few microns off the chuck by a particle under it, cannot seal: the pressure sags below its envelope for the whole step while the flow trace climbs many σ above its own as the controller tries to compensate, and, because the helium is the thermal contact between wafer and chuck, the wafer runs hot and the etch rate shifts, which the CD metrology would otherwise see only hours later. Now the subtlety that decides whether FDC is usable at all: a single sample outside ±3σ means nothing. With 300 traces sampled at 10 Hz through a 60-second step, one run produces 300 × 600 = 180,000 comparisons, and a stable process crosses 3σ by chance 0.3 percent of the time, so about 540 samples per run sit outside their envelopes for no reason. FDC therefore alarms on persistence and on summaries, not on samples: a run of consecutive samples outside the envelope, or a per-step statistic (the step's mean, its maximum, the area outside the envelope) compared against that statistic's own limit from the 30 runs. That cuts the comparisons per run from 180,000 to a few thousand and the chance alarms to a handful, which are ranked and reviewed rather than acted on one by one.

> **What can go wrong.** *A legitimate recipe change.* An engineer raises the etch step's pressure set point by 10 percent as an approved change; every trace shifts, hundreds of envelopes are violated on the next run, and a healthy tool is flagged as faulty. The guard is versioning: each model is tied to a recipe version, and a recipe change triggers a model rebuild from the first known-good runs under the new recipe rather than an alarm. *A drifting sensor.* A pressure gauge that reads 2 percent high after a year has changed the number, not the process; an envelope rebuilt from recent runs has followed it and stays quiet, while an old envelope alarms on a chamber that is fine. It is caught by cross-checking against a second gauge or the monitor wafers of the tool's periodic requalification, and fixed by recalibrating the gauge and rebuilding the model. *A fault diluted in a multivariate score.* A model that compresses hundreds of traces into one health score can bury a real departure on one trace under the noise of the other 299; the fix is to keep univariate limits on the dozen traces that physics says matter most (reflected power, helium leak, endpoint time) alongside the summary score.

### The excursion

An **excursion** is a departure from normal behaviour that affects product: a tool adding particles, a chemical batch out of spec, a drifting implanter dose. The reaction is scripted in an **out-of-control action plan (OCAP)**, a written procedure that says who does what within what time. Within minutes of an alarm the tool is put on hold. Lots that passed through it since the last known-good measurement are identified from the MES and held. Engineers pull them to inspection and review and **disposition** them (the formal decision, recorded against each lot): scrap, rework (resist can be stripped and recoated; almost nothing else can be undone), or release with a risk note. The tool is diagnosed, repaired, requalified with monitor wafers and a **partition test** (running monitor wafers through subsets of the tool's chambers or steps to isolate the faulty one), and released.

> **Worked example: the cost of one undetected day.** Assume a tool that runs 30 lots a day, 25 wafers per lot, at $15,000 per N4-class wafer (TSMC's 4 nm-class node), and assume the worst case in which every affected wafer is scrapped: 30 × 25 × $15,000 = $11.25 million, over $11 million for a single day. Real excursions rarely scrap everything (kill ratios below 1, partial rework, harvesting), and wafer cost ranges from $15,000 to $20,000 at this class of node, so the true figure varies by several times in either direction; but the order of magnitude, eight figures per day, is why a good fab's response time is hours and why in-line inspection pays for itself.

Who makes it: Applied Materials' SmartFactory suite and PDF Solutions' Exensio cover SPC, APC and FDC; the largest fabs run in-house systems built on the same ideas.

## 9. Yield Theory

### Three kinds of yield

**Yield** is the fraction of dies that work, and it decomposes:

- **Random defect yield** (Y<sub>random</sub>): losses from randomly distributed defects such as particles and stochastic failures. Scales with die area; described by defect density models.
- **Systematic yield** (Y<sub>sys</sub>): losses hitting every die the same way through a design-process interaction: a layout pattern that prints marginally, a lithography hot spot. Independent of area to first order; fixed by changing the **design rule** (the geometric limits a layout must obey), the OPC, or the process.
- **Parametric yield** (Y<sub>param</sub>): dies whose transistors all exist but whose speed, leakage, or power falls outside the sellable window. **Binning** (section 10), sorting dies into speed grades sold at different prices, converts some of this into lower-priced product.

Y = Y<sub>sys</sub> × Y<sub>param</sub> × Y<sub>random</sub>. At the start of a node, systematic and parametric losses dominate and are fixed one by one; at maturity, random defects dominate and the work is grinding D0 down.

### Defect density and the Poisson model

> **Intuition: rain on a paved courtyard.** Rain falls at random on a courtyard of paving stones. If the average is one drop per stone, some stones get two or three and some get none. The chance that a given stone stays completely dry depends only on the average number of drops per stone, and it equals e raised to minus that average: e⁻¹ ≈ 37% for one drop per stone, e⁻² ≈ 14% for two. A bigger stone collects more drops on average and is harder to keep dry. Replace drops with killer defects and stones with dies, and that is the whole of the Poisson yield model.

Suppose killer defects fall at random with average density **D0** (defects per cm²) and a die has area A (cm²). The expected number per die is A · D0. If defects are independent, the count follows the Poisson distribution and the probability of zero defects, the **Poisson yield model**, is:

Y = exp(−A · D0)

Its weakness is pessimism for large dies: real defects cluster (a particle shower, a scratch, an edge ring hit many neighbouring dies and leave others clean), so a large die is somewhat more likely to be clean than Poisson predicts at the same average D0.

### Murphy, Seeds, and the negative binomial

> **Intuition: showery rain.** The same total rainfall can fall as a steady drizzle or as a few heavy showers. Showers soak some stones many times over and leave more stones completely dry than the drizzle would, so for the same average, clustered rain gives more dry stones. Defects on a wafer are showery: they arrive in scratches, particle bursts and edge rings. The classical fix is to say that the defect density is not one number but varies from place to place, and to average the Poisson answer over the range of densities seen across the wafer. The negative-binomial model's parameter α says how showery the defects are.

Early models assumed D0 varies across the wafer with some distribution and averaged the Poisson yield over it (the average of exp(−A · D) over all the local densities D, each weighted by how often it occurs):

- **Murphy's model** (Bell Labs, 1964) used a triangular distribution (densities near the average most common, falling off linearly to zero on either side): Y = [(1 − exp(−A · D0)) / (A · D0)]².
- **Seeds' model** used an exponential distribution (low densities most common, with a long tail of high ones): Y = 1 / (1 + A · D0), the most optimistic classical model.
- The **negative binomial model** (Stapper, IBM) assumes a gamma distribution (a flexible hump whose width is set by one parameter) with a **clustering parameter α**:

Y = (1 + A · D0 / α)<sup>−α</sup>

As α goes to infinity this becomes Poisson (no clustering); smaller α means more clustering and higher large-die yield. Empirical α for modern processes is about 1 to 3, with α near 2 a common default. A multi-layer process has a D0 and α per layer and the yield is the product, but the single-parameter form is what appears in nearly every industry discussion, and D0 is the number that TSMC, Samsung, and Intel plot on symposium slides, usually with an unlabelled y-axis.

> **Worked example: yield vs die area at D0 = 0.1 defects/cm².**
>
> A mature leading-edge node reaches a killer defect density near 0.1/cm². Compare a 100 mm² smartphone processor with an 800 mm² data-center GPU (A in cm², so A·D0 = 0.1 and 0.8 respectively).
>
> | Die area (mm²) | A·D0 | Poisson exp(−A·D0) | Murphy | Seeds 1/(1+A·D0) | Neg. binomial, α = 2 |
> |---|---|---|---|---|---|
> | 50 | 0.05 | 95.1% | 95.1% | 95.2% | 95.2% |
> | 100 | 0.10 | 90.5% | 90.6% | 90.9% | 90.7% |
> | 200 | 0.20 | 81.9% | 82.2% | 83.3% | 82.6% |
> | 400 | 0.40 | 67.0% | 67.9% | 71.4% | 69.4% |
> | 600 | 0.60 | 54.9% | 56.6% | 62.5% | 59.2% |
> | 800 | 0.80 | 44.9% | 47.4% | 55.6% | 51.0% |
>
> Two lessons. The models agree for small dies and diverge for large ones: at 800 mm² the spread between Poisson and Seeds exceeds 10 points, so the choice of model and α matters enormously for a GPU and hardly at all for a phone chip. And the phone die keeps 90 percent of its wafer while the GPU keeps roughly half. Now repeat at D0 = 0.5/cm², typical of early risk production (the first low-volume months of a node): the 100 mm² die yields exp(−0.5) = 61 percent, but the 800 mm² die yields exp(−4) = 1.8 percent under Poisson, or (1 + 2)<sup>−2</sup> = 11 percent under negative binomial with α = 2. Nobody ships an 800 mm² die on a young process; big-die products arrive one to two years after a node's first phone chips, once D0 has fallen.

### Critical area: what D0 actually counts

D0 is not the density of everything an inspector sees. A 30 nm particle can only cause a short where two lines are closer together than 30 nm, and only cause an open where it lands on a line narrower than itself; on a wide power rail or an empty region it does nothing. The fraction of a die's area where a defect of a given size would kill it is that size's **critical area**, and D0 is properly a killer-defect density weighted by the layout: the physical defect density at each layer multiplied by the kill ratio of section 5, summed over layers. This is what ties the module together. The kill ratio measured from map overlays says how often a defect class kills; the comb/serpentine and via-chain structures of section 7 measure the per-layer failure rate directly on structures of known critical area; and the yield model turns the two into a prediction for a product die whose critical area the design tools compute from its layout. A design with more of its area at minimum pitch has a larger critical area and a worse yield at the same physical defect density, which is one of the levers Module 19 will pull.

### Why chiplets help

> **Worked example: four chiplets against one big die.** Splitting an 800 mm² monolithic design into four 200 mm² chiplets raises per-chiplet yield from 45 to 82 percent (Poisson, D0 = 0.1, from the table). All four must be good and be assembled, so the compound yield 0.82⁴ = 45 percent looks like no gain at all. The gain appears with **known-good-die (KGD)** testing: each chiplet is tested before assembly and only good ones are packaged, so the effective silicon yield is 82 percent, and the only compounding left is the assembly yield, typically above 95 percent for a mature CoWoS or hybrid-bonded flow (CoWoS is TSMC's silicon-interposer packaging; hybrid bonding joins dies face to face without solder; Module 17): 0.82 × 0.95 ≈ 78 percent of the silicon ends up in a working product, against 45 percent for the monolithic die.

Only the compute chiplets need the leading-edge node's D0 and wafer cost; I/O and cache can sit on an older, cheaper, higher-yielding node. AMD's MI300 and EPYC, Intel's Meteor Lake, and Apple's Ultra parts exploit this; NVIDIA's Blackwell uses two reticle-sized dies rather than many small ones because its bandwidth requirement favours one wide seam.

### The yield learning curve

D0 is a function of time. When a new process enters **risk production** (the first months of a node, when a few customers' designs run before yield is proven), D0 is typically several tenths per cm² and even small dies yield well below 70 percent. Over the following six to eight quarters the fab drives D0 down through thousands of individual fixes: a chamber-clean recipe, a filter, a design-rule tweak, a better resist, an OPC update for a hot spot. The curve of D0 against time, the **yield learning curve**, is the most closely guarded and most eagerly leaked chart in the industry.

TSMC has shown these curves for N7, N5, N3, and N2 at its symposia, plotted at the same relative stage of development. At the 2025 North American symposium it disclosed that N2's D0, two quarters before high-volume production, was lower than N3, N5, or N7 had been at the equivalent point, despite N2 being its first **gate-all-around** node (the nanosheet transistor, whose gate wraps the channel on all four sides, Module 11); the N2 curve started higher than N5's but fell steeply and tracked N3's. TSMC does not label the absolute axis, but industry estimates place a mature TSMC logic node near or below 0.1/cm² and a node in early risk production around 0.4 to 0.6/cm², so "D0 falls from roughly 0.5 to roughly 0.1 in about two years" is a fair description of the shape, not an official number. For Intel 18A, Intel's then-CEO Pat Gelsinger said at a Deutsche Bank conference in September 2024 that D0 was "below 0.4" and "healthy"; press claims about 18A yield during 2025 (die yield this time, not D0) ranged from single-digit percent to a healthy majority of dies, and were rumours and analyst estimates, while Intel's own statements described 18A as on track for Panther Lake (launched on 18A in early 2026, with some layers later dual-qualified on High-NA EUV, Module 08) and its D0 as in line with previous nodes at the same stage. Treat specific competitor D0 numbers with suspicion; the shape of the curve is well established, the absolute values rarely are.

> **What can go wrong.** *Comparing D0 across companies.* One fab counts every defect an inspector reports, another counts only defects with a kill ratio above a threshold, a third quotes the number that fits its yield model; the same wafer produces three different "D0" values, and a chart comparing them is meaningless without the definitions. *Poisson for a reticle-size die.* At A · D0 near 1 the Poisson model can understate yield by 10 points or more against the clustered reality (the table above), so a business case for a large die built on Poisson is too pessimistic and one built on Seeds too optimistic. *One D0 for a fifteen-layer process.* A single number hides which layer is losing dies; the fix is a per-layer D0 built from the WAT structures of section 7 and per-layer kill ratios, with α calibrated on the fab's own sort maps rather than defaulted to 2.

## 10. Redundancy, Repair, Harvesting, and Binning

Yield models describe dies with zero killer defects. Designers cheat this three ways.

**Redundancy and repair** are universal in memory. A **DRAM** (dynamic random-access memory, the main-memory chip type, Module 15) or **SRAM** (static random-access memory, the fast on-die memory used for caches) array carries spare rows and columns (a few percent extra); at wafer test a failing row is identified and a **fuse**, a tiny metal link that the tester blows with a laser or a current pulse, permanently remaps its address to a spare. A memory die with 20 scattered single-bit failures ships as a perfect part, which is why memory yields exceed 90 percent on dies with defect counts that would kill unrepairable logic. Large caches on logic dies (an H100 has 50 MB of L2 cache, the on-die memory shared by all its cores) use the same technique, plus **error-correcting codes (ECC)**, extra check bits stored alongside the data that let a few wrong bits be detected and corrected on the fly.

**Harvesting** does the same at the level of functional blocks. NVIDIA's GH100 die physically contains 144 streaming multiprocessors (SMs, the GPU's core compute blocks); the H100 **SXM5** product (the high-power module format that plugs into a server baseboard) enables 132 and the H100 **PCIe** product (the standard expansion-card format) enables 114. A die with a killer defect in one SM, or two SMs that fail speed, is still a fully sellable H100; one with more failures becomes a lower-tier product. AMD, Intel, and every GPU and multi-core CPU vendor do this (a 96-core and a 64-core EPYC may be the same dies), and it is why large dies are viable at all.

> **Worked example: good H100 dies per wafer.**
>
> The GH100 die is about 814 mm² (roughly 26 × 31 mm, close to the 26 × 33 mm = 858 mm² **reticle limit**, the largest area one exposure field can cover and therefore the largest monolithic die a scanner can print). A common estimate for **dies per wafer (DPW)** that accounts for partial edge dies is DPW = π · (d/2)² / A − π · d / √(2 · A), with d the wafer diameter and A the die area in the same units. With d = 300 mm and A = 814 mm²: π · 22,500 / 814 = 86.8, minus π · 300 / √1,628 = 942.5 / 40.35 = 23.4, gives about 63. A 3 mm edge exclusion (d = 294 mm) and scribe lines bring it to about 60, matching published estimates.
>
> At mature TSMC **4N** (TSMC's NVIDIA-tuned variant of its 5 nm-class process) take D0 = 0.1/cm² (A = 8.14 cm², A·D0 = 0.814). Poisson yield for a defect-free die is exp(−0.814) = 44 percent, about 27 perfect dies; negative binomial with α = 2 gives (1 + 0.407)<sup>−2</sup> = 50.5 percent, about 31.
>
> Now add harvesting. Suppose ~70 percent of the die area is SMs and other disableable blocks, and ~30 percent (NVLink, NVIDIA's chip-to-chip link; memory controllers; PCIe; and the L2 fabric and crossbar, the on-die network and switch that carry data between every SM and the shared L2 cache and memory controllers, which every SM depends on and which therefore cannot be switched off) is not. A defect in the unrepairable 2.44 cm² is fatal: the survival probability is exp(−0.244) = 78 percent. In the repairable 5.70 cm² the expected defect count is 0.57; the SXM configuration tolerates 12 dead SMs, and the probability of more than 12 Poisson events with mean 0.57 is negligible. Effective yield is therefore about 78 percent, or 47 to 49 sellable dies per wafer instead of 27 to 31. At a 4N wafer cost near $16,000 to $18,000, silicon cost per sellable die is on the order of $330 to $380, trivial next to the module's price and small even next to its **HBM** (the stacks of high-bandwidth memory mounted beside the GPU, Module 15) and **CoWoS** packaging cost (the silicon-interposer packaging that joins GPU and HBM, Module 17). Put the two numbers side by side: ~$350 of GPU silicon in a module that sells for ~$30,000. For a data-center GPU, harvesting roughly doubles effective yield, and wafer yield is not the dominant cost; packaging capacity and HBM are.

**Binning**, whose full test flow is covered in Module 14, treats parametric variation. After test, dies are sorted by maximum frequency and leakage into speed grades sold as different SKUs (stock-keeping units, distinct products with distinct prices). A die 5 percent slower than target becomes the lower-clocked part. A 1 percent improvement in ring-oscillator speed shifts the whole distribution and moves a measurable fraction of dies into the higher-priced bin.

> **What can go wrong.** *Spares exhausted.* A memory array with 2% spare rows cannot absorb a scratch that takes out 3% of them, so a clustered defect that redundancy was meant to hide kills the die anyway; the design response is to spread spares across the array rather than pool them. *Fuse regrowth.* A blown fuse can partially reconnect over years under heat and electric field, silently un-repairing the array; fabs qualify fuse structures with accelerated stress (section 13) and modern designs use one-time-programmable cells with margin. *Harvested-part spread.* A die with two SMs disabled because they failed speed may have other SMs that barely passed, so harvested parts can show a wider spread of power and frequency than full parts, which the binning limits and the product's power specification must absorb.

> **Why it matters downstream.** The fuse and bin decisions described here are executed at wafer sort and final test, where every die's map of good and bad blocks is written into it permanently (Module 14). And the arithmetic above is an input to the design itself: when Module 19 chooses the die size and the number of SMs for a GPU, it is trading the yield curve of section 9 against the harvesting margin of this section, and the answer is why the GH100 has 144 SMs when the product needs 132.

## 11. The Economics of Process Control

This is a support section: the market and the money, at less depth than the physics above.

**KLA** (Milpitas, California; the 1997 merger of KLA Instruments and Tencor) holds about 55 to 56 percent of the process control equipment market and a considerably larger share of optical patterned-wafer inspection, where it has few real competitors at the leading edge. Its fiscal 2025 revenue was about $12 billion, over 80 percent from semiconductor process control. The remainder is split among **Applied Materials** (e-beam review and inspection, CD-SEM), **Hitachi High-Tech** (the CD-SEM leader, dark-field inspection, review), **ASML** (YieldStar overlay, HMI e-beam), **Onto Innovation** (film and OCD metrology, packaging inspection), **Nova** (OCD, integrated metrology, composition by XRF and **XPS**, X-ray photoelectron spectroscopy, a surface-composition technique), **Lasertec** (the sole supplier of actinic EUV mask inspection for years), **Camtek** (packaging), **Zeiss** (mask review), and **Bruker**, **Rigaku**, and **Thermo Fisher** in X-ray and electron microscopy. Chinese suppliers (Skyverse, RSIC, Jingce) serve domestic fabs but remain years behind at the leading edge.

Process control takes about 12 percent of **wafer fab equipment (WFE)** spending in recent years, the "one dollar in eight" of the opening, within a 10 to 15 percent range depending on the mix of nodes being built, and it rises about a point per node as each adds more critical layers, tighter budgets, and new failure modes (stochastics, gate-all-around (GAA) channel thickness, backside power delivery, the power wiring on the back of the wafer, Module 12). A $20 billion gigafab therefore carries $2 billion to $3 billion of metrology and inspection tools, comparable to its entire etch fleet. Per wafer, the **cost of ownership** of inspection (the tool's price, floor space, staff and consumables, spread over the wafers it processes) is a few hundred dollars for a leading-edge logic wafer, a few percent of wafer cost, and the return is measured in yield points.

> **Worked example: what one yield point is worth.** A fab runs 100,000 wafers a month at $15,000 each. A 1 percent yield gain means 1 percent more sellable output from the same wafers: 100,000 × 12 × 0.01 = 12,000 wafers' worth of product a year, and 12,000 × $15,000 = $180 million per year. Against that, a $30 million inspector that buys a fraction of a yield point pays for itself in months.

### AI and digital twins

**AI in yield** is in production: neural-network ADC is standard; **virtual metrology** predicts a wafer's CD or thickness from its FDC traces without measuring it, extending sampling coverage to every wafer; deep-learning models trained on OCD spectra bypass RCWA for speed; and yield-management systems (PDF Solutions Exensio, Synopsys Silicon.da, Onto Discover, TSMC's internal systems) correlate tens of thousands of parameters per wafer against sort results to find root causes faster than a human can (as of 2025). TSMC has said AI-driven process control is one of its main tools for compressing the learning curve. Hybrid metrology (section 2) is the other data-fusion technique already in production.

A **digital twin** of a step or tool is a physics-based or data-trained model that reproduces the tool's response to its inputs. It lets APC be tuned offline, hot spots be predicted from layout before exposure, and inspection be targeted where risk is highest. ASML's computational lithography (Brion) is the most mature example: models of scanner, resist, and etch generate predicted CD and overlay maps checked against a few measured sites. The fab-level twin integrating all of it is where the large fabs are investing (as of 2025).

## 12. Metrology and Inspection for EUV

EUV introduced two problems the existing fleet could not solve, and one measurement it made central.

### Stochastic defects on the wafer

The first problem is **stochastic defects**: randomly located, at parts-per-billion rates per feature, 10 to 20 nm in size. Optical inspection cannot see them reliably; single-beam EBI would need days per wafer. The response has been multi-beam EBI targeted at post-develop and post-etch inspection of EUV contact and via layers, statistical methods that bound the per-feature failure rate, and large-area electrical monitoring (via and contact chains in WAT) to catch what inspection misses. Stochastic defectivity is now a standard column in every EUV layer's spec, with a mature-layer target below about 10⁻¹² per feature.

How the e-beam is actually deployed on an EUV contact layer follows from section 4. The layer is inspected twice. **After-develop inspection (ADI)** images the resist itself, at a landing energy of a few hundred eV so the beam does not shrink the pattern, because a stochastic defect found in resist can still be fixed: the wafer is stripped, recoated and re-exposed (the one rework the flow allows, section 8), whereas a defect found after etch is permanent. **After-etch inspection (AEI)** images the etched holes at a higher landing energy, where voltage contrast reports which contacts are really open to the substrate below, and tells the engineer which of the resist defects transferred. Both run on care areas: the densest contact arrays in a few dies, the same sites on every sampled wafer, at a pixel of ~5 to 10 nm so that a missing 20 nm contact is a patch of several dark pixels and not a single doubtful one, compared cell-to-cell within the array. Section 4 gave the coverage: a 25-beam tool reaches a few percent of a wafer per hour, so in the minutes a production wafer can be given, ADI and AEI see many millions of contacts, enough to count failures at a rate of 10⁻⁶ but nowhere near enough to verify 10⁻¹², and that gap is what sets the statistics.
