Repository: DicksonWu654/sand-to-gpu

# Sand to GPU

An in-depth, self-study course following silicon from quartz to an NVIDIA GPU rack. It explains the physics, chemistry, manufacturing equipment, supply chain, and engineering tradeoffs for a reader who knows programming and school science.

See the [global supplier coverage review](GLOBAL_COVERAGE_REVIEW_2026-09-14.md) for corrections to regional omissions, capability claims and policy framing, with primary sources and validation limits.

## Course tracks

- **Deep dive:** 22 modules, roughly 517,000 words, covering materials, wafer fabrication, transistors, memory, packaging, testing, GPU systems, and economics.

File: course/modules/04-materials-and-consumables.md (part 4 of 4)
# Module 04: Beyond Silicon: Compound Semiconductors and Fab Consumables
> Take the recipe above: ~10 kW on the target and a deposition rate of ~2 nm/s, so a ~5 nm Ta/TaN barrier takes ~2.5 s of plasma, or 10 kW × 2.5 s = 25 kJ ≈ 0.007 kWh per wafer pass. A target retired after ~300 kWh has therefore coated ~300 / 0.007 ≈ 40,000 wafer passes. A leading-edge wafer needs a barrier on each of its 15–18 copper levels, so one target's life is ~40,000 / 17 ≈ 2,500 wafers' worth of barriers, and a fab starting 100,000 wafers a month goes through ~40 tantalum targets a month across its PVD chambers, each on the order of $10,000–30,000 (trade estimates). In mass: 5 nm of Ta over the 707 cm² of a wafer is 3.5 × 10^-4 cm³, or ~6 mg at 16.7 g/cm³; 40,000 passes put ~240 g on wafers, and since only a fraction of the sputtered atoms land on the wafer (the rest coat the chamber shields), the metal that actually leaves the target over its life is several times that, still a small part of a disk that weighs ~10–20 kg. A fab of this size therefore handles tonnes of tantalum a year in targets, of which only a fraction is sputtered away and the rest goes back as spent targets for refining, against a world tantalum mine output of only ~2,000 tonnes a year. That is why the return loop for spent targets matters as much as the mine, and why a target's life is set by the depth of its erosion groove, not by the mass of the disk.

The supply is a Japanese-American oligopoly: **JX Advanced Metals** (formerly JX Nippon Mining & Metals, spun out and listed in March 2025) claims the largest global share, on the order of half or more of semiconductor targets by most estimates, particularly in Ta, Cu and Ti; **Honeywell Electronic Materials** (Spokane, US) and **Tosoh** (Japan) are the other two majors; **Materion** and **Linde/Praxair Surface Technologies** (US), **Ulvac** and **Proterial/Hitachi Metals** (Japan), **Plansee** (Austria, W and Mo) and China's **KFMI (Konfoong)** fill out the market.

> **What can go wrong:** An inclusion or an oxide patch in the target charges up and **arcs**, blasting a droplet onto the wafer, and repeated arcing grows **nodules** on the target face that arc again. A target run past its life **burns through** at the erosion groove, exposing the backing plate and putting copper where it should not be. Sputtered metal that lands on the chamber shields instead of the wafer builds up and **flakes**, and every flake is a particle. All three show up on the wafer as thickness non-uniformity on the film-thickness map and as particle counts on the inspection scan, which is why targets are replaced on a kWh schedule and chamber shields on a wafer-count schedule rather than when they fail.

## Precursors for ALD and CVD

Every film in the **FEOL** (front end of line, the transistors), the **MOL** (middle of line, the contacts that reach them) and the BEOL that is not grown by oxidation or sputtered arrives as a molecule in the gas phase that decomposes or reacts on the wafer. A good **precursor** must do four things at once: be a gas, or become one, at a temperature its ampoule and delivery lines can hold; survive the trip to the chamber without falling apart; react completely on the wafer; and leave only gases behind. Most molecules fail at least one of the four, which is why the useful precursors for a given film number in the single digits. Module 06 covers the deposition physics; the consumable question is the molecule.

> **Intuition: ALD, one layer at a time.** In **atomic layer deposition (ALD)** the wafer is exposed to the metal precursor until every surface site has grabbed one molecule and no more (the reaction is **self-limiting**: once the surface is covered, nothing more sticks); the chamber is purged; then a second gas (water, ozone, ammonia) strips the molecule's organic arms and leaves one atomic layer of the film; purge again and repeat. Fifty cycles give ~5 nm, on every surface the gas can reach, including the walls of a deep trench. **CVD** is the same chemistry without the stop: both gases flow together and the film grows continuously, faster but less **conformal** (conformal means equal thickness on every surface, sidewalls included).

The precursor reaches the tool by one of two routes. A **bubbler** passes a carrier gas through the liquid precursor, which picks up the vapour; **direct liquid injection (DLI)** meters the liquid and flash-vaporises it at the tool. Solids are sublimed in a heated vessel. The important molecules:

- **TEOS** (tetraethyl orthosilicate, Si(OC2H5)4): the workhorse for PECVD (plasma-enhanced CVD, in which a plasma supplies the energy so the wafer can stay cooler) and sub-atmospheric CVD SiO2, because it decomposes cleanly at ~650–750 °C (or at ~400 °C with O3 or plasma) and gives conformal oxide. Liquid, delivered by bubbler or DLI.
- **SiN precursors**: DCS + NH3 for furnace LPCVD; for the lower-temperature ALD nitrides needed after the metal gate is in place, molecules such as **trisilylamine (TSA)** and **hexachlorodisilane (HCDS)**, plus several proprietary amino-silanes.
- **TMA** (trimethylaluminum, Al(CH3)3): with H2O or O3 the textbook ALD reaction for Al2O3 (~1.1 Å per cycle at 300 °C); pyrophoric; also the Al source for AlN and Al-doped HfO2. Made by Nouryon, Albemarle and Lanxess and purified to semiconductor grade by Merck, Entegris and Adeka.
- **Hafnium precursors** for the **high-k** gate dielectric (an insulator that stores more charge per volt than SiO2, so it can be physically thicker and leak less while acting electrically thinner): **HfCl4** (a solid that must be sublimed at ~150–170 °C in a heated solid-source delivery vessel; reportedly the chemistry Intel used at 45 nm in 2007) and the liquid amides **TDMAH** and **TEMAH** (tetrakis(dimethylamido)- and tetrakis(ethylmethylamido)hafnium) that are easier to deliver but leave carbon and nitrogen. **ZrCl4** and **TEMAZ** likewise for the ZrO2/Al2O3/ZrO2 capacitor dielectric in every DRAM cell; Adeka (Japan) and SK trichem (Korea) have very large shares in these.
- **Titanium nitride precursors**: TiCl4 + NH3 for ALD TiN, the **work-function metal** (the gate metal whose electron affinity sets the transistor's threshold voltage) and barrier metal, and **TDMAT** (tetrakis(dimethylamido)titanium) for MOCVD TiN.
- **Tungsten**: WF6 nucleated with B2H6 or SiH4 then reduced with H2. **Molybdenum** (MoO2Cl2, MoCl5) is displacing W in 3D NAND wordlines (as of 2025) and is a candidate for logic contacts because Mo has lower resistivity at small dimensions and needs no fluorine-blocking liner.
- **Cobalt and ruthenium**: for MOL contacts, liners and caps; Co from carbonyl-based molecules (in which the metal is carried by carbon monoxide groups) and amidinates, Ru from cyclopentadienyl- and carbonyl-based compounds and from RuO4 solutions. Ru precursors are expensive (Ru itself is a platinum-group metal at ~$500–800 per ounce as of 2025, a volatile price, supplied mainly by Tanaka and Heraeus) and their **nucleation delay** on dielectrics, a metal that will not start growing on an oxide for the first dozens of cycles and then grows as islands instead of a film, is a chronic problem.

> **Worked example: how much TMA does a wafer use? (order of magnitude; every figure ~)**
> One nanometre of Al2O3 on a 300 mm wafer (707 cm²) is 707 × 10^-7 cm³ ≈ 7 × 10^-5 cm³; at a density of ~3–4 g/cm³ that is ~0.2–0.3 mg of oxide. Al2O3 is 102 g/mol and each formula unit needs two aluminium atoms, each delivered by one TMA molecule (72 g/mol), so ~0.3 mg of oxide needs ~0.4 mg of TMA at 100% utilization. Real ALD utilization is only ~5–10%, because each pulse must flood the chamber to saturate the surface and the rest is pumped away, so the true consumption is ~5 mg of TMA per nanometre per wafer. A 5 nm film across 100,000 wafers a month is then ~5 × 5 mg × 100,000 ≈ 2.5 kg of TMA a month, from ampoules that hold a few kilograms each. That is why a precursor is a small line item in mass and money and an enormous one in consequence: a few kilograms a month decides the gate dielectric of every transistor in the fab.

Precursors ship in electropolished stainless-steel **ampoules** of a few hundred grams to a few kilograms, with heated lines to the tool. A single 300 mm fab spends tens of millions of dollars per year on them (trade estimates).

| Company | Country | What |
|---|---|---|
| Merck KGaA/EMD Electronics (Versum legacy) | Germany | Broadest precursor portfolio |
| Entegris | US | Precursors, ampoules, delivery systems |
| Adeka | Japan | Hf and Zr precursors (leads DRAM high-k) |
| Air Liquide Advanced Materials | France | Silicon and metal precursors (the "ALOHA" line) |
| Gelest (Mitsubishi Chemical), Tanaka | US-Japan, Japan | Silanes; Ru and Co precursors |
| DNF, Soulbrain, UP Chemical/Yoke, SK trichem, Hansol Chemical | Korea | Precursors largely for Samsung and SK hynix |
| Nata Opto-electronic, Jiangsu Yoke | China | Precursors for Chinese fabs |

> **What can go wrong:** A precursor that decomposes in a hot delivery line leaves solid in the line and particles on the wafer, so line temperatures are held within a few degrees of the window between condensation (too cold) and decomposition (too hot). An ampoule that is nearly empty delivers less vapour per pulse, and the film thins from wafer to wafer, which in-line **ellipsometry** (a film-thickness measurement from the polarization of reflected light) catches as a drift; ampoules are weighed and swapped before it happens. And nucleation delay on a dielectric surface gives islands instead of a continuous film for the first cycles, which a thickness-versus-cycles plot reveals as an intercept, and which is fixed with a surface pre-treatment or a different starting layer.

## Quartzware and SiC furnace parts

This is a short side note. The parts inside a hot tool are consumables too. Diffusion and LPCVD furnaces (Kokusai, TEL) use process tubes, liners and wafer boats of **fused silica (quartz)**; single-wafer etch chambers use quartz windows, rings and gas-distribution plates, along with **silicon** and **silicon carbide** edge rings that surround the wafer on the **electrostatic chuck** (the plate that holds the wafer flat by electrostatic attraction). An etch **focus ring** is a ring of silicon or SiC around the wafer's edge that makes the plasma see a continuous surface, so the outermost chips etch like the centre; it erodes under ion bombardment and is replaced every few hundred RF-hours (hours of plasma on-time), so a busy etcher consumes tens of thousands of dollars of rings per year, a business Lam Research and TEL themselves compete in. What goes wrong is simple: as the ring erodes, the feature widths at the wafer edge drift, which the edge-die metrology catches, and the ring is swapped on a schedule before that happens.

Semiconductor quartz is either **electrically fused** from the same Spruce Pine, North Carolina sand that supplies Czochralski crucibles (Module 02) or **synthetic fused silica** made by **flame hydrolysis** of SiCl4 (burning it in a hydrogen-oxygen flame to rain out pure silica soot, which is then fused), which is purer (ppb alkali metals) but costlier. **Heraeus Conamic** (Germany), **Tosoh Quartz**, **Shin-Etsu Quartz Products**, **Momentive** (US) and **Ferrotec** (Japan/China) supply ingots and shapes. Above ~1,200 °C, where quartz sags and **devitrifies** (slowly crystallises into opaque, brittle cristobalite), boats and paddles are **SiC**: sintered or **reaction-bonded** SiC (a porous carbon form infiltrated with molten silicon) sealed with a **CVD-SiC coating** deposited from methyltrichlorosilane at ~1,300 °C; CVD-SiC-coated graphite **susceptors** (the plate that absorbs the heater's energy and carries the wafers) carry the wafers in every SiC and GaN epi reactor. CoorsTek (US), Tokai Carbon, Kyocera and NGK (Japan) supply these.

## Photomasks: the supply chain in depth

A **photomask** (or **reticle**) is the master pattern that the scanner images onto the wafer, four times reduced, one field at a time. A leading-edge product needs 80–100+ of them, each different, each perfect, because a single printable defect on a mask is repeated on every die on every wafer. What makes a mask hard is that it must be defect-free over an area a hundred million times larger than the smallest feature it carries, and for EUV it must be a mirror made of eighty layers each a few atoms thick. The mask supply chain is short, opaque, and expensive, and it has its own equipment industry.

**Blanks.** The universal substrate is the **6025** blank: 6 inches × 6 inches × 0.25 inch (152 mm × 152 mm × 6.35 mm) of synthetic fused silica, polished to a flatness of a few hundred nanometers for DUV and a surface roughness below 0.2 nm **RMS** (root mean square, the standard average of a surface's height wobbles), on which the **absorber** stack (the opaque film that will be patterned into the mask's dark regions) is deposited by sputtering. For **DUV** the stack is either ~70–100 nm of chromium with a CrOxNy anti-reflective layer (a **binary mask**, or **chrome-on-glass, COG**: every point is either clear or dark), or, for critical ArF layers, a ~70 nm molybdenum silicide film tuned to transmit ~6% of the light with a 180° phase shift (**attenuated phase-shift mask, att-PSM**), which sharpens the **aerial image**, the light pattern that arrives at the wafer, at feature edges.

> **Intuition: why a leaky absorber prints sharper.** Light spilling under the edge of a dark feature blurs it. If the "dark" region lets 6% of the light through but half a wavelength out of step, that leakage arrives at the edge in opposite phase to the spill and cancels it instead of adding to it, so the edge prints sharper than it would with a perfectly opaque absorber. The 6% is a compromise: enough to cancel the spill, too little to expose the resist by itself.

The thinner "opaque MoSi on glass" stack used at the smallest pitches reduces **electromagnetic shadowing**, the distortion a tall absorber causes when light arrives at an angle and the absorber's own walls cast a shadow.

An **EUV blank** is a different animal, because 13.5 nm light is absorbed by everything, so the mask must be a mirror.

> **Intuition: a mirror made of eighty interfaces.** No material reflects 13.5 nm light usefully by itself, but each interface between molybdenum and silicon reflects a fraction of a percent. Space the interfaces so that the reflections from all eighty of them arrive crest on crest, a spacing of about half the wavelength, ~7 nm, and they add up to ~65%; this is a **Bragg reflector**. The price is fragility: a buried particle bends the layers above it, puts the reflections from that spot out of step, and prints as a dark blotch that no repair can reach, because the defect is inside the mirror.

The substrate is a **low-thermal-expansion material (LTEM)**, TiO2-doped silica (Corning ULE or Shin-Etsu's equivalent) with a thermal expansion coefficient within ±5 ppb/°C of zero (five parts per billion of length change per degree), because the mask absorbs ~30–40% of a 500 W EUV source's light and any expansion is an **overlay** error (a misplacement of this layer's pattern relative to the one beneath it); flatness below ~30 nm and roughness ~0.05 nm RMS are required. On it is deposited the Bragg reflector of 40 bilayers of molybdenum (~2.8 nm) and silicon (~4.1 nm), a 6.9–7 nm period tuned so that reflections from each Mo/Si interface add constructively at 13.5 nm and the 6° **chief-ray angle** (the scanner illuminates the mask 6° off the perpendicular, because a mirror cannot be lit head-on without the light returning into the source), giving ~64–67% peak reflectivity, capped with 2.5 nm of ruthenium to stop oxidation during cleaning. The absorber is ~55–70 nm of tantalum boron nitride (TaBN) with a TaBO anti-reflective top. For **High-NA** (ASML's next scanner generation, with a larger lens opening, numerical aperture 0.55 versus 0.33, which resolves smaller features but images the mask at 4× in one direction and 8× in the other, an **anamorphic** reduction), the thick absorber's shadowing becomes a major imaging error, and thinner (~30 nm) high-absorption alloys of Ru, Pt, Ni or Te are being introduced. The backside gets a conductive CrN layer for the scanner's electrostatic chuck.

The multilayer is deposited by **ion-beam sputtering** (Veeco's Nexus IBD tools are the industry standard) in a process that must add zero defects larger than ~20 nm across 40 layers and ~17,000 mm² (the 132 mm × 132 mm quality area), because a particle buried in the multilayer becomes a **phase defect** that prints and cannot be repaired. Only two companies have achieved this at production yield: **Hoya** (Japan, roughly two-thirds of the market) and **AGC** (Japan, the balance), a near-perfect duopoly that has held for a decade. An EUV blank is inspected on a **Lasertec ABICS** **actinic** blank-inspection tool (actinic means inspected with the same 13.5 nm light the scanner uses, so what it sees is what will print), and its defect map ships with it so the mask shop can rotate or shift the pattern to hide any remaining defects under absorber. EUV blank prices are not published; industry estimates run from tens of thousands of dollars toward $100,000 each, which makes the blank alone more expensive than most finished DUV masks.

**Writing.** Mask data preparation converts the design's corrected layer (Module 07) into a writer format. The correction is **optical proximity correction (OPC)**, pre-distorting the mask shapes so that, after diffraction in the scanner, the wafer pattern matches the design intent, or **inverse lithography technology (ILT)**, computing the ideal mask shape mathematically, which comes out curvy; **mask-process corrections** then compensate for the writer's and etcher's own distortions. For decades masks were written by **variable-shaped-beam (VSB)** electron-beam tools (NuFlare EBM-9500, JEOL JBX-3200), which flash rectangles one at a time; write time scales with **shot count**, the number of rectangles the tool must flash, and had grown to 20–40 hours for the most complex EUV layers, and it made the curvilinear patterns that ILT wants, which need millions of shots, essentially unwritable. **Multi-beam mask writers** solved this: an array of ~262,144 (512 × 512) **beamlets** (independent, individually switched electron beams) in IMS Nanofabrication's MBMW series or ~500,000 in NuFlare's MBM series are individually blanked as the stage scans, so write time is ~8–12 hours regardless of pattern complexity. IMS (Vienna, Austria; owned by Intel since 2017, with TSMC and Bain taking minority stakes in 2023) shipped the MBMW-101 in 2016, the **MBMW-201** in 2019, and the **MBMW-301** in 2023 for the 2 nm generation and High-NA; NuFlare (Japan, Toshiba group) followed with the **MBM-2000**, MBM-2000PLUS and, in 2023, the **MBM-3000** with 12 nm beamlets at 3.6 A/cm² (amps per square centimetre, the beam's current density) and a ~10 hour write time. Each writer costs on the order of $30–50 million, and a leading mask shop runs a fleet.

The written resist (a chemically amplified e-beam resist, ~50–100 nm) is developed, the absorber is dry-etched (Cl2/O2 for Cr; chlorine then fluorine chemistries for TaBN), the resist is stripped, and the mask is cleaned, an especially delicate step for EUV because the Ru cap and the Mo/Si stack cannot tolerate the SPM chemistry used on DUV masks.

**Inspection, repair and metrology.** A DUV mask is inspected **die-to-database** (the inspected image is compared against the design file, so any difference is a defect) on a KLA Teron 6xx-series 193 nm optical tool or an e-beam inspector. An EUV mask has a problem: a DUV inspector cannot see the phase defects or the small absorber defects that matter at 13.5 nm. The answer is **actinic patterned-mask inspection (APMI)** using an EUV source: **Lasertec's ACTIS A150** (introduced 2019, with a ~$100 million+ price) was for years the only such tool in the world and made Lasertec one of the most important small companies in the industry; the ACTIS A300 followed in November 2023 for High-NA (anamorphic) masks. Zeiss's **AIMS EUV** emulates the scanner's illumination to show what a defect will actually print as. Repair uses Zeiss **MeRiT** electron-beam **gas-assisted etch** and deposition (a focused electron beam triggers a local reaction with a gas to remove or add absorber with ~10 nm precision), or Bruker's nanomachining. **Registration** (where each feature sits relative to where it should, in nm) is measured on KLA IPRO or Zeiss PROVE tools to ~1 nm, and **CD** (critical dimension, the width of the smallest feature) on Holon or Hitachi mask CD-SEMs. Each EUV mask spends days in this loop.

> **What can go wrong:** Multilayer phase defects, which cannot be repaired and are hidden by shifting the pattern so that absorber covers them, using the ABICS map. Absorber defects (a missing or extra piece of TaBN), found by ACTIS, confirmed by AIMS (which shows whether they would actually print) and repaired by MeRiT. **Haze**, a crystalline growth of ammonium sulfate that forms on DUV masks under long exposure from residues of the cleaning chemistry, which is why mask cleaning chemistry and the atmosphere under the pellicle (the protective membrane over the mask, defined in the next paragraph) are controlled. Pellicle particles, which do not print but scatter light, and pellicle rupture, which drops the membrane onto the pattern. And mask heating drift during exposure, which the LTEM substrate minimises and the scanner's alignment corrects. The loop that catches all of it is ABICS at the blank, ACTIS after patterning, AIMS to adjudicate, MeRiT to repair, and periodic re-inspection through the mask's life.

**Pellicles.** A **pellicle** is a thin transparent membrane stretched on a frame ~6 mm above the mask surface, so that any particle landing on it sits far out of the focal plane and does not print. DUV pellicles are ~0.8 µm fluoropolymer films with > 99% transmission and cost a few hundred dollars; they are on every DUV mask and nobody thinks about them. EUV pellicles are hard because nothing is transparent at 13.5 nm: the membrane must be ~20–50 nm thick, survive 500+ W of EUV in vacuum at hundreds of degrees Celsius, and be mechanically stable across 110 mm × 140 mm. ASML's original polysilicon design reached ~83% transmission; the current metal-silicide-coated polysilicon type, manufactured under license by **Mitsui Chemicals** since 2021, achieves roughly 88–92% (published figures vary by generation). Because the light passes through twice (in and out), a 90% pellicle costs (0.9)² ≈ 81% of the dose, i.e. ~19% of scanner throughput, and it degrades with dose. **Carbon-nanotube (CNT)** pellicles developed at imec and being commercialized by Mitsui (targeting ≥ 94% transmission, with a 5,000-sheet-per-year line at Iwakuni-Ohtake that was scheduled for completion in December 2025; check current status) and by Canatu (Finland) are the next generation; membrane-only lab results exceed 97%. Because of the throughput penalty and the cost (EUV pellicles run on the order of tens of thousands of dollars each), TSMC ran its early EUV layers without pellicles and relied on frequent mask inspection instead; pellicle adoption has broadened as source power and yields have risen, and it is essentially mandatory for memory makers' high-volume layers.

**Cost and who makes them.** A binary DUV mask for a non-critical layer costs on the order of $5,000–20,000; a critical ArF-immersion att-PSM with aggressive OPC costs ~$50,000–150,000; an EUV mask costs on the order of $300,000–500,000 (and more for a High-NA mask), driven by the blank, the multi-beam write, and the actinic inspection loop. The three companies that consume the most masks, TSMC, Samsung and Intel, all run **captive mask shops** (TSMC's is believed to be the largest mask operation in the world by output; Intel's Mask Operations is in Santa Clara, California) that make essentially all of their leading-edge masks. The **merchant** mask makers, **Photronics** (US; with joint ventures PDMC in Taiwan with DNP and Xiamen in China), **Tekscend Photomask** (the former Toppan Photomask, sold by Toppan to the investment firm Integral in 2025), and **DNP** (Dai Nippon Printing), serve the fabless companies' DUV layers, foundries' mature nodes, and some EUV work (DNP and Tekscend both have EUV mask processes and the IBM joint development for 2 nm and High-NA masks); Hoya and Taiwan Mask Corp fill niches. Merchant EUV mask volume is small; the leading-edge mask business is, in practice, internal to the three companies who can afford it.

> **Worked example: the cost of one mask set at a 2 nm-class node.**
> A TSMC N2-class **SoC** (system on chip, a whole processor on one die) uses roughly 80–100 mask layers. Take a representative split: ~25 EUV layers (fin/sheet, gate cut, contacts, the first ~8–10 metal levels and their vias) at ~$400,000 each; ~50 critical and semi-critical ArF-immersion PSM layers at ~$100,000; ~20 KrF/i-line layers (implants, pads, thick oxides) at ~$15,000.
> EUV: 25 × $400k = $10.0M. ArFi: 50 × $100k = $5.0M. KrF/i-line: 20 × $15k = $0.3M. Base set ≈ **$15M**. Add EUV pellicles (~25 × ~$25k ≈ $0.6M), a set of engineering-change spares and re-writes (no mask set survives first silicon unchanged; a metal-layer respin re-makes ~5–10 masks, $1–3M), plus qualification and inspection time, and a realistic all-in for the program is **$20–30M**, consistent with industry estimates; High-NA half-field masks would roughly double the EUV line item for the affected layers. Now amortize it. At ~$25,000–30,000 per N2 wafer, a product that ships 100,000 wafers adds only ~$250 per wafer in mask cost, under 1%. A product that ships 2,000 wafers (a specialty **ASIC**, a chip designed for one customer's single purpose, or a research chip) adds $12,500 per wafer, half the wafer's price. This is the arithmetic that drives every fabless company toward high-volume products or **multi-project-wafer (MPW) shuttles** (a shared wafer run in which many small designs split one mask set and its cost) at leading nodes, and it is why a $20–30M mask set sits next to a $500M+ design cost in the economics of a 2 nm chip (Module 19).

> **Why it matters downstream:** The mask is imaged at 4× reduction, so a 1 nm registration error on the mask is 0.25 nm of misplacement on the wafer. Module 08's overlay budget, the allowed misalignment between one layer and the next, is on the order of 2 nm at the 2 nm node, so the mask's ~1 nm registration eats an eighth of it before the scanner has done anything. That is why registration is measured to the nanometre on every EUV mask, and why the LTEM substrate's ±5 ppb/°C matters: a mask that stretches by 5 ppb per degree moves its features ~0.7 nm end to end across the 132 mm quality area for every degree it warms.

## Why Japan dominates materials

Stepping back over the categories: Japanese firms hold ~90% of photoresists, ~100% of EUV mask blanks, ~55% of silicon wafers (Shin-Etsu and SUMCO; industry estimate), the majority of high-purity HF, colloidal silica for slurries, quartz, sputter targets, DRAM high-k precursors, **dicing tape** (the sticky film a wafer sits on while it is sawn into dies) and **die-attach film** (the glue layer under a die in its package; Lintec, Nitto Denko, Resonac), and package substrates' **build-up film** (the insulating layers of the chip package substrate; Ajinomoto, Module 16). Estimates put Japan's overall share of wafer-fab materials at ~half by value, a share that has not fallen even as its share of chip production collapsed from ~50% in 1988 to under 10%.

The reasons are structural. Materials do not scale like chips; they scale like craft. The value in a resist or a blank is a decades-long accumulation of small process improvements against purity and defect specifications that tighten every node, in an industry where qualification takes 6–18 months and the customer will not requalify unless forced. That favors incumbents with patient capital, a supply base that grew up next to the dominant chipmakers of the 1980s (NEC, Toshiba, Hitachi, Fujitsu) and kept improving after they faded, and chemical majors sitting atop deep domestic fluorine, silicone and specialty-monomer chains. Korea's 2019 localization drive and China's current one show how slow replacement is: China's resist makers reached KrF in five years and, as of 2024–2025, were still years from ArF immersion, let alone EUV.

The implication for the supply chain is that the fab's risk register looks nothing like its cost sheet. Consumables are maybe 10–15% of the cost of a leading-edge wafer (an industry estimate), but the Tohoku earthquake of March 2011 (which took out Shin-Etsu's Shirakawa wafer plant and MEMC's Utsunomiya plant, ~25% of world wafer supply, for weeks, and Mitsubishi Gas Chemical's **BT resin** plant, the laminate in memory package substrates), the 2019 Japan–Korea spat, the 2022 neon shock and the 2023 Ga/Ge controls all demonstrated that a fab is only as robust as its least substitutable bottle.

## Summary

- Silicon wins on its oxide, its clean melt, its abundance and 60 years of ecosystem, not on mobility or bandgap; every rival fixes one weakness and pays for it in defects and integration cost.
- SiGe on Si is mismatched by 4.2% × the Ge fraction; below the critical thickness (~35–40 nm at x = 0.25) it is strained and defect-free, above it misfit dislocations form and thread up through the channel.
- Embedded SiGe source/drain squeezes the pMOS channel for +20–30% drive current (Intel, 2003, and every node since); Si/SiGe superlattices are the scaffold from which nanosheets are released.
- SiC has no melt: PVT sublimation at ~2,400 °C at 100–500 µm/h grows a boule in a week, then diamond sawing; that, plus dislocation yield, is why a 150 mm SiC substrate costs tens of times a silicon wafer.
- A 10× higher critical field means a ~10× thinner, ~100× heavier-doped drift layer and an on-resistance hundreds of times lower (Baliga figure of merit ∝ ε µ E_c³, ~300× at 1,200 V): why 800 V EVs use SiC.
- GaN's transistor is the polarization-induced 2DEG at an AlGaN/GaN interface (~10^13 cm⁻², ~300–400 Ω/sq); almost all GaN is a few microns grown by MOCVD on silicon (power), SiC (RF) or sapphire (LEDs).
- GaAs (LEC/VGF, 150 mm) serves RF devices and VCSELs; InP (75–100 mm, high-pressure LEC) supplies lasers for many single-mode 800G/1.6T links, including silicon-photonics designs. Source choice depends on the link; an indirect bandgap limits ordinary silicon light emission rather than forbidding all silicon lasers.
- Gallium and germanium are Chinese-controlled inputs (export licensing since August 2023, US ban December 2024).
- Beyond ~2035 the channel candidates are high-Ge SiGe, 2D MoS2/WS2 (contact resistance and wafer-scale growth unsolved) and oxide semiconductors for DRAM.
- The materials market is ~$67.5 B (2024); Japan holds ~half by value and ~90% of resists and ~100% of EUV blanks; qualification takes 6–18 months, which is what makes these positions sticky.
- Resists: one chemistry per wavelength; EUV's limit is that only ~10–20 photons land per nm², so edges become statistical.
- Gases are byproducts of other industries whose purification is the chokepoint (Ukraine neon 2022); a fab's on-site ASU makes hundreds of thousands of tonnes of nitrogen a year.
- Wet chemistry is 1960s RCA recipes at ppt purity; UPW is 18.2 MΩ·cm water at 6–9 m³ per wafer, and the reclaim rate is what a city negotiates.
- Slurries, targets, precursors and quartz are small line items from oligopolies; an EUV mask is a 40-bilayer Mo/Si mirror from a Hoya/AGC duopoly, written on IMS/NuFlare tools, inspected on Lasertec, ~$300–500k each and ~$20–30M per set; a 90% pellicle costs ~19% of throughput.
- The fab's risk register is not its cost sheet: consumables are ~10–15% of wafer cost but are the least substitutable inputs (2011 Tohoku, 2019 Japan–Korea, 2022 neon, 2023 Ga/Ge).

## Key Numbers

| Quantity | Value | Why it matters |
|---|---|---|
| Si/Ge lattice mismatch | 4.2% (5.431 Å vs 5.658 Å); Si1-xGex mismatch ≈ 0.042·x | Sets the strain available and the critical thickness for every SiGe layer |
| Critical thickness, Si0.75Ge0.25 on Si (equilibrium) | ~35–40 nm; ~5–8 nm at x = 0.5 | Why nanosheet SiGe spacers are ~10 nm at x ≈ 0.25–0.3 and high-Ge channels are hard |
| Ge fraction in eSiGe source/drain | ~17% (90 nm, 2003) rising to ~40–55% at FinFET/GAA nodes | More Ge = more strain = more pMOS current, until h_c bites |
| 4H-SiC bandgap / critical field / thermal conductivity | 3.26 eV / ~2.5–3 MV/cm / ~370–490 W/m·K | 10× silicon's field is the whole case for SiC in power |
| Si vs 4H-SiC ideal drift-region specific on-resistance at equal blocking voltage | ~300× lower for SiC (E_c³ term ≈ 580, µ and ε corrections ≈ 0.5) | Baliga model comparison; excludes other device resistances |
| SiC PVT growth temperature and rate | ~2,300–2,500 °C source, ~2,100–2,300 °C seed; 100–500 µm/h, i.e. a few mm/day; a boule in ~1 week | The growth rate is the root of SiC's cost |
| 150 mm SiC substrate price | > $1,000 (2022) falling to ~$400–800 (2025) | Substrate plus epi is 40–50% of a SiC device's cost |
| SiC substrate share, 2024 (TrendForce) | Wolfspeed ~34%, TankeBlue ~17%, SICC ~17%, Coherent ~14%; Chinese pair reported at or above Wolfspeed in 2025 | The 150 mm price war that restructured Wolfspeed |
| AlGaN/GaN 2DEG sheet density and mobility | ~10^13 cm⁻², ~1,500–2,000 cm²/V·s | The undoped channel that makes a GaN HEMT |
| 2DEG sheet resistance | ~310–420 Ω/sq from R_sh = 1/(q n_s µ) | A 1 µm × 1 mm channel is ~0.4 Ω: why GaN is low-loss |
| GaN-on-Si lattice / thermal mismatch | ~17% / ~54%; buffer several µm thick | Why GaN-on-Si needs a strain-engineered buffer and why it is still cheap |
| GaAs and InP melting points; InP P vapor pressure | 1,238 °C and 1,062 °C; ~27 atm at InP melting point | Why III-V growth needs encapsulation and pressure |
| Ukraine share of semiconductor-grade neon, 2022 | ~45–54% (Ingas and Cryoin); price rose >10× after the invasion | The purification step, not the gas, is the chokepoint |
| Fab nitrogen consumption | 30,000–60,000 Nm³/h; ~440,000 t/yr at 40,000 Nm³/h | Why an ASU is built next to every fab |
| EUV photons per nm² | ~10–20 at 15–30 mJ/cm² (92 eV per photon) | The origin of stochastic defects and the dose-throughput trade |
| Japan share of photoresist market | ~90% (higher for EUV) | The least replaceable input in lithography |
| UPW specification | 18.2 MΩ·cm at 25 °C; TOC < 1 ppb; metals < 1 ppt; particles ~10²–10³/L above 20 nm | Resistivity measures ionic contamination; organics, particles and metals need separate measurements |
| UPW per 300 mm wafer; per fab | ~1,500–2,500 gal (6–9 m³); 2–10 million gal/day; TSMC Arizona ~4.75 M gal/day | Water is the fab's largest consumable by mass |
| TSMC process-water recycling rate | ~90% in Taiwan (90.3% in 2023); ~65% Arizona (as of 2025), 85–90% target with 2028 reclaim plant | The reclaim rate is what a city permits a fab on |
| CMP steps per leading-edge wafer | ~20–30+; slurry ~100–300 mL/min per platen; pad life ~12–36 h | Planarization before every lithography level |
| Slurry per wafer | ~7.5 L (25 steps × ~300 mL); ~750,000 L/month at 100,000 wafers/month | Why slurry is blended on-site and filtered at the tool |
| Sputter target purity and grain size | 5N–6N; < 50 µm grains | Grain structure sets film uniformity (±1% vs ±5%) |
| EUV mask blank stack | 40 Mo/Si bilayers, ~7 nm period, ~64–67% reflectivity; Ru cap 2.5 nm; TaBN absorber ~55–70 nm; ULE substrate flatness < 30 nm | The mirror that makes EUV possible and the source of unrepairable phase defects |
| EUV blank supply | Hoya ~2/3, AGC ~1/3 (effective duopoly) | Two companies gate every EUV layer in the world |
| Multi-beam mask writer | ~262k (IMS) to ~500k (NuFlare) beamlets; ~8–12 h write; MBMW-301 and MBM-3000 both 2023 | Write time no longer depends on pattern complexity, which made curvilinear ILT masks possible |
| EUV pellicle transmission | ~88–92% (Mitsui polysilicon type); CNT ≥ 94% target, > 97% membrane demos; 19% double-pass optical loss at 90%; whole-cycle throughput depends on overhead | The double-pass loss is a direct tax on EUV output |
| Mask cost | DUV binary $5–20k; ArFi PSM $50–150k; EUV $300–500k; leading-node set ~$20–30M | Decides which chips can exist economically at a leading node |
| Total semiconductor materials market, 2024 (SEMI) | ~$67.5B, of which ~$43B wafer fab materials; silicon wafers ~$11.5B | Scale of the industry this module describes |

## Key Players

| Company | Country | Role / what they supply | Approx. position |
|---|---|---|---|
| Wolfspeed | US | 4H-SiC substrates, epi, and devices; first 200 mm SiC fab (Mohawk Valley) | #1 substrates by revenue in 2024 (~34%), share falling; restructured 2025 |
| SICC | China | SiC substrates (150/200 mm) | ~17% (2024), leader in 200 mm, rising |
| TankeBlue | China | SiC substrates | ~17% (2024), rising |
| Coherent (II-VI) | US | SiC substrates and epi, InP lasers/EMLs, optics | ~14% in SiC substrates (2024); top-2 in datacom lasers |
| STMicro / Infineon / onsemi / ROHM | EU / EU / US / Japan | SiC and GaN power devices for EV inverters, chargers | Leaders in SiC devices |
| Innoscience / Navitas / EPC / Power Integrations | China / US / US / US | GaN-on-Si power ICs and HEMTs | Innoscience largest GaN-on-Si capacity |
| Aixtron / Veeco | Germany / US | MOCVD reactors for GaN, GaAs, InP; Veeco also ion-beam deposition for EUV blanks | Duopoly in MOCVD |
| Sumitomo Electric | Japan | InP and GaAs substrates, GaN-on-SiC RF, optical devices | #1 in InP substrates |
| AXT / Freiberger | US-China / Germany | GaAs and InP substrates (VGF, LEC) | #2/#3 in III-V substrates |
| Lumentum / Coherent / Broadcom | US | InP EML and DFB lasers for 800G/1.6T transceivers | Leaders |
| WIN Semiconductors | Taiwan | GaAs foundry (HBT/pHEMT for RF front ends) | #1 GaAs foundry |
| Umicore | Belgium | Germanium refining and recycling, Ge substrates | Leading non-Chinese Ge supplier |
| JSR / TOK / Shin-Etsu / Fujifilm / Sumitomo Chemical | Japan | Photoresists (i-line to EUV), ancillaries; JSR owns Inpria (metal-oxide EUV resist) | ~90% combined; TOK/JSR/Shin-Etsu lead EUV |
| DuPont (Qnity) / Merck KGaA | US / Germany | Resists, BARC, CMP pads and slurries, precursors, wet chemicals | Leading non-Japanese materials houses |
| Lam Research | US | Dry-deposited, dry-developed EUV resist; wet-clean and etch tools | Emerging in resist |
| Air Liquide / Linde / Air Products / Nippon Sanso | France / US-Ireland / US / Japan | On-site N2/O2/Ar plants, bulk and specialty gases, precursors | Big four industrial gas suppliers |
| SK Specialty | Korea | NF3 (~40% global), WF6, other specialty gases | #1 in NF3 |
| Resonac / Kanto Denka / Central Glass | Japan | HBr, Cl2, WF6, fluorocarbon etch gases; Resonac also ceria slurry, dicing tape | Leaders in etch gases |
| Stella Chemifa / Morita Chemical | Japan | 12N ultra-high-purity HF | Duopoly at the top grade |
| BASF / Kanto Chemical / Mitsubishi Gas Chemical / Soulbrain | Germany / Japan / Japan / Korea | Electronic-grade H2SO4, NH4OH, HCl, H2O2, IPA, developers | Leaders in wet chemicals |
| SCREEN / Tokyo Electron | Japan | Single-wafer and batch wet-clean tools | SCREEN leads wet clean |
| Ovivo / Veolia / Kurita / Organo / Nomura Micro Science | Various | UPW plant design and operation, reclaim systems | Leaders |
| Entegris | US | CMP slurries (ex-CMC Materials), filters, chemical delivery, SDS gas cylinders, EUV pods | #1 in W/Cu slurries; #1 in filtration |
| Fujimi / Fuso Chemical | Japan | Colloidal silica slurries; high-purity colloidal silica raw material | #1 in silica slurries; Fuso dominant in raw silica |
| Applied Materials / Ebara | US / Japan | CMP tools (Reflexion family; Ebara platforms) | Applied leads; Ebara #2 |
| JX Advanced Metals / Honeywell / Tosoh | Japan / US / Japan | Sputter targets (Ta, Cu, Ti, Co, W, Al) | JX #1 (roughly half+, estimate), Honeywell and Tosoh next |
| Adeka / SK trichem / Gelest / Tanaka | Japan / Korea / US-Japan / Japan | ALD/CVD precursors (Hf, Zr, Ti, Co, Ru) | Adeka leads DRAM high-k precursors |
| Heraeus Conamic / Tosoh Quartz / Shin-Etsu Quartz / CoorsTek / Tokai Carbon | Germany / Japan / Japan / US / Japan | Fused-silica tubes, boats, rings; SiC and CVD-SiC furnace parts | Leaders |
| Hoya / AGC | Japan | EUV and DUV photomask blanks | ~2/3 and ~1/3 of EUV blanks |
| IMS Nanofabrication / NuFlare | Austria (Intel-owned) / Japan | Multi-beam mask writers (MBMW-301, MBM-3000) | Duopoly |
| Lasertec | Japan | Actinic EUV blank (ABICS) and patterned-mask (ACTIS) inspection; SiC inspection (SICA) | Sole supplier of actinic patterned-mask inspection |
| Zeiss SMT | Germany | AIMS EUV aerial-image review, MeRiT mask repair, PROVE registration | Sole/leader |
| Mitsui Chemicals / Canatu | Japan / Finland | EUV pellicles (polysilicon type and CNT) | Mitsui is the qualified volume source |
| Photronics / Tekscend Photomask (ex-Toppan) / DNP | US / Japan / Japan | Merchant photomasks; PDMC JV (Photronics-DNP) in Taiwan | Top three merchants |
| TSMC / Intel / Samsung captive mask shops | Taiwan / US / Korea | In-house leading-edge EUV and DUV masks | Majority of all EUV masks made |

## Common Misconceptions

- **"SiC wafers are expensive because SiC is a rare material." → Reality:** Silicon and carbon are two of the most abundant elements on Earth. SiC substrates cost tens of times more than a silicon wafer of the same diameter (up to ~100× before the 2023–2025 price collapse) because SiC cannot be melted and pulled; it must be sublimed onto a seed at ~2,400 °C at a few hundred microns per hour, then sawn with diamond, and the yield is set by dislocations and polytype inclusions.
- **"GaN chargers use gallium nitride wafers." → Reality:** Almost all power GaN is a few microns of GaN grown by MOCVD on a 150–200 mm silicon wafer, processed in a silicon fab. Bulk GaN substrates exist but are small, cost thousands of dollars, and are used for lasers and R&D vertical devices.
- **"Strained silicon means silicon grown on SiGe." → Reality:** That was the 1990s virtual-substrate approach, which failed on defect density. Production strain since 2003 comes from embedded SiGe source/drain that squeezes the pMOS channel, from stress liners, and from the fin or nanosheet geometry, all without a relaxed SiGe buffer.
- **"Ultrapure water is just distilled water." → Reality:** Distilled water is ~1 MΩ·cm with ppm-level organics and dissolved gases. UPW is 18.2 MΩ·cm with organics below 1 ppb, metals below 1 ppt and particles counted per liter at 20 nm, produced by a nine-stage train (RO, EDI, mixed beds, 185 nm UV, ultrafiltration) and never allowed to stand still in a pipe.
- **"The EUV scanner is the chokepoint; everything else is commodity." → Reality:** An EUV layer also depends on Hoya/AGC blanks (a duopoly), a multi-beam writer (IMS/NuFlare duopoly), Lasertec actinic inspection (a monopoly), Mitsui pellicles, and TOK/JSR/Shin-Etsu resists. Any one of these is as hard to replace as ASML, and several are single-source.
- **"Mask cost is a rounding error at $20–30M when a fab costs $20B." → Reality:** It is a rounding error for a product shipping 100,000 wafers (~$250/wafer) and a business-killer for one shipping 2,000 (~$12,500/wafer, half the wafer price). Mask-set cost is what determines which chips can economically exist at a leading node.
- **"Purity is the raw material's problem." → Reality:** Neon, HF and colloidal silica are all cheap and abundant as raw materials. The chokepoint is the last purification and packaging step, which is why two Ukrainian purifiers, two Osaka HF plants and one Japanese silica maker each mattered more than the mines and air plants behind them.

## Where This Fits in the Supply Chain

Module 03 ended with a polished, epi-ready 300 mm silicon wafer; this module adds the other substrates that enter fabs beside it (150–200 mm SiC, GaN-on-Si and GaN-on-SiC epiwafers, 100–150 mm GaAs, 75–100 mm InP) and the entire stream of consumables that the front end will pour over those wafers: Japanese resists and ancillaries from JSR, TOK and Shin-Etsu; bulk nitrogen from an Air Liquide or Linde plant next door and NF3/WF6/HBr from SK Specialty and Resonac; ppt-grade acids from BASF, Stella Chemifa and Morita; ultrapure water from an on-site plant; slurries and pads from Entegris, Fujimi and DuPont/Qnity; targets from JX and Honeywell; precursors from Merck and Adeka; quartz and SiC parts from Heraeus and CoorsTek; and photomasks built on Hoya/AGC blanks, written on IMS/NuFlare tools and inspected on Lasertec, either in TSMC's own mask shop or at Photronics, Tekscend and DNP. Module 05 walks into the fab that receives all of this, and Modules 06 through 12 consume it step by step: the epi and ALD/CVD chapters use the SiGe, precursors and gases, the lithography chapters use the resists and masks, etch uses the fluorocarbons and HBr and the focus rings, and interconnect uses the targets and slurries. The InP lasers and SiC/GaN power devices resurface in Module 19, in the optics and power delivery of a GB200 rack, and the Japan-concentration and Ga/Ge/neon dependencies return as the risk register of Module 20.

## Further Reading

1. B. J. Baliga, *Fundamentals of Power Semiconductor Devices*, 2nd ed. (Springer, 2019), chapters on SiC and GaN and the Baliga figure of merit.
2. T. Kimoto and J. A. Cooper, *Fundamentals of Silicon Carbide Technology: Growth, Characterization, Devices and Applications* (Wiley-IEEE, 2014), the standard reference on PVT growth, polytypes and defects.
3. J. W. Matthews and A. E. Blakeslee, "Defects in epitaxial multilayers: I. Misfit dislocations," *Journal of Crystal Growth* 27, 118 (1974), the origin of the critical-thickness model; and R. People and J. C. Bean, *Applied Physics Letters* 47, 322 (1985) for the metastable curve.
4. Reuters, "Exclusive: Russia's attack on Ukraine halts half of world's neon output for chips" (11 March 2022), and the USITC executive briefing "Ukraine, Neon, and Semiconductors" (2022).
5. SEMI F63, *Guide for Ultrapure Water Used in Semiconductor Processing*, and the annual TSMC Sustainability Report water-stewardship chapter (esg.tsmc.com) for reclaim rates and consumption.
6. Semiconductor Engineering, "Multi-Beam Writers Are Driving EUV Mask Development" and "EUV Pellicles Finally Ready" (Mark LaPedus), for the mask-writer and pellicle supply chain.
7. C. Klein, H. Loeschner and E. Platzgummer, "MBMW-301: a revolutionary step for multi-beam mask writers," Proc. SPIE 12497 (2023); NuFlare, "Multi-beam mask writer MBM-3000 for next generation EUV mask production," Proc. SPIE 12751 (Photomask Technology 2023); and imec/Mitsui Chemicals press releases (December 2023, May 2024) on CNT pellicle commercialization.
8. Chris Mack, *Fundamental Principles of Optical Lithography* (Wiley, 2007), chapters on photomasks and resist chemistry.
9. Asianometry (YouTube), "Japan's Semiconductor Photoresist Monopoly" (2025) and "The History of the Semiconductor Photomask" (also on asianometry.com).
10. Chris Miller, *Chip War* (Scribner, 2022), on the 2019 Japan–Korea materials dispute and Japan's materials position.

Additional sources for the definitions above: [Toshiba on area-specific resistance](https://toshiba.semicon-storage.com/content/dam/toshiba-ss-v3/master/en/company/technical-review/pdf/ISPSD2021_4_en.pdf), [Littelfuse silicon MOSFET datasheet](https://www.littelfuse.com/assetdocs/littelfuse-discrete-mosfets-ixt-08n120p-datasheet?assetguid=301fbdbd-7c2d-4205-a7d8-3f7d7ab7a8fc), [Infineon on the SiC MOSFET/IGBT tradeoff](https://www.infineon.com/dgdl/Infineon-SiC_MOSFETs_for_Bridge_Topologies_Power_Electronics_Europe-Article-v01_00-EN.pdf?fileId=5546d4626eab8fbf016ef47919fc788e), [Intel on silicon Raman lasing](https://www.intel.com/pressroom/archive/releases/2005/20050217tech.htm), [Coherent on GaAs and InP optical devices](https://www.coherent.com/datacenter-communications), [Coherent on InP sources for silicon photonics](https://www.coherent.com/news/press-releases/high-efficiency-lasers-for-silicon-photonics-transceivers), and [Millipore on pure-water ions and resistivity](https://www.merckmillipore.com/GW/en/technical-documents/technical-article/water-purification/water-quality-monitoring).
