Repository: DicksonWu654/sand-to-gpu

# Sand to GPU

An in-depth, self-study course following silicon from quartz to an NVIDIA GPU rack. It explains the physics, chemistry, manufacturing equipment, supply chain, and engineering tradeoffs for a reader who knows programming and school science.

See the [global supplier coverage review](GLOBAL_COVERAGE_REVIEW_2026-09-14.md) for corrections to regional omissions, capability claims and policy framing, with primary sources and validation limits.

## Course tracks

- **Deep dive:** 22 modules, roughly 517,000 words, covering materials, wafer fabrication, transistors, memory, packaging, testing, GPU systems, and economics.

File: course/modules/10-doping.md (part 4 of 4)
# Module 10: Doping: Ion Implantation and Annealing
The implant equipment market is ~$3.5–4 B per year (analyst estimates, as of ~2025), roughly 3–4 % of **wafer fab equipment (WFE)**, the ~$100 B-plus per year market for all the machines inside a fab. **Applied Materials** (which acquired Varian Semiconductor Equipment in 2011 for $4.9 B, and with it the VIISta line and ~60–70 % share of the silicon implant market) is the leader across high-current and medium-current; **Axcelis** (Massachusetts, spun out of Eaton in 2000) holds ~25 % overall, is the leader in high-energy and dominates SiC power (reportedly ~70 % or more). **SMIT** (Sumitomo Heavy Industries Ion Technology, Japan) and **Nissin Ion Equipment** (Japan) supply medium-current and, in SMIT's case, high-energy tools mainly to Japanese and some Chinese fabs. Chinese domestic suppliers, notably **CETC** (the 48th Research Institute) and **Kingstone** (Wanye Enterprises), have shipped low- and medium-energy tools to domestic fabs under the localisation push since 2022, but have little share outside China. Applied and Axcelis together are effectively a duopoly at the leading edge. Axcelis's revenue more than doubled from 2020 (~$475 M) to 2023 (~$1.13 B), mainly on SiC implant demand (Section 9), and then fell back in ~2024–2025 as SiC, electric-vehicle and mature-node demand softened, so that growth was a cycle, not a trend, and the doubling should not be extrapolated.

Tool prices run ~$4–5 M for medium-current, ~$5–7 M for high-current, and ~$8 M and up for high-energy. Throughput depends on dose: a well implant at 10¹³ cm⁻² is limited by wafer handling and mechanical scan to ~200–400 wph (vendors quote up to 500 wph), while a high-dose implant is beam-current limited.

> **Worked example: implant time at high dose.** A 300 mm wafer has an area of 707 cm². A 1 × 10¹⁵ cm⁻² As⁺ implant needs 7.07 × 10¹⁷ ions, i.e. a charge of 7.07 × 10¹⁷ × 1.6 × 10⁻¹⁹ C = 0.113 C. At 20 mA beam current that is 5.7 s of beam time; add overscan (the beam must scan past the wafer edge, ~30 % overhead) and ~8 s of handling, and the tool does ~200 wph. At 10¹⁶ cm⁻² (a contact or Smart Cut implant) the beam time alone is 57 s, so throughput falls to ~50 wph and the tool's cost per wafer rises fivefold; a single 5 × 10¹⁶ H⁺ Smart Cut implant at a typical 5 mA is over 20 minutes per wafer. This arithmetic is the entire reason the high-current, medium-current and high-energy classes exist: you spend a $7 M tool on 20 mA beams only for the steps that need it.

And the 20 mA itself is the space-charge ceiling of Section 3: a machine that could pull 200 mA through its extraction gap would make the contact implant a 6-second step, and no one has built one, because the Child-Langmuir law says the gap cannot pass it. A leading-edge logic fab of 100 k **wafer starts per month** (the number of new wafers it begins processing each month, the standard measure of a fab's capacity) with ~30 implant steps per wafer runs on the order of 30–50 implanters; the implant bay is small relative to litho, etch or deposition, but a single down high-energy tool can idle every well-implant step in the fab, so most fabs keep at least two of each class.

## Summary

- Doping means placing group-III or group-V atoms on silicon lattice sites. The working range of 10¹⁵–10²⁰ cm⁻³ (20 ppb to 0.2 %) spans only four orders of magnitude of resistivity because mobility falls as doping rises.
- Dopants only work when they are substitutional and ionised; **activation** is the fraction that are. A donor's fifth electron is bound by ~45 meV, under two kT at room temperature, so every donor is ionised.
- Diffusion from the surface lost to implantation because implant sets dose with an ammeter, allows buried (retrograde) profiles and spreads far less sideways.
- An implanter is a source, an extraction gap, an analyser magnet, an energy column, a scanner and a Faraday cup. The final energy sets depth (boron goes ~3 nm/keV at low energy); current × time sets dose.
- Space charge, the beam's self-repulsion, caps beam current at the extraction gap (J ∝ V^(3/2)/(d²·√m)), which is why high-current, medium-current and high-energy tools are separate machines.
- Ions stop by nuclear collisions (which damage) and electronic drag (which does not); the profile is roughly Gaussian with mean R_p and width ΔR_p, and 10¹⁵ cm⁻² of 10 keV boron peaks at ~2 × 10²⁰ cm⁻³.
- Channeling down crystal corridors gives deep, irreproducible tails and is suppressed by 7° tilt, 22° twist, a screen oxide or a germanium pre-amorphisation implant.
- Heavy ions amorphise silicon at ~10¹⁴ cm⁻²; the interstitials left below the amorphous layer drive transient enhanced diffusion, which can move boron ten times further in a 10-minute 800 °C anneal than in a 1,050 °C spike.
- Anneals traded temperature for time: furnace, RTA, spike, millisecond flash and laser, and low-temperature SPER, each with a characteristic √(Dt) (60 nm, a few nm, ~2.4 nm, ~0.6 nm, negligible).
- A 2026 transistor implants its wells, isolation and contacts, leaves its channel undoped because eight atoms cannot be controlled, and grows its source/drain by epitaxy.
- SiC power devices must be implanted hot (~500 °C) and annealed at ~1,700 °C under a carbon cap; Smart Cut SOI (5 × 10¹⁶ cm⁻² hydrogen) and MeV image-sensor wells are the other big non-logic uses.
- ThermaProbe checks dose before the anneal, four-point probe checks activation after it, and SIMS is the reference profile; arsine and phosphine make the implant bay the most hazardous in the fab; Applied and Axcelis are effectively a duopoly.

## Key Numbers

| Quantity | Value | Why it matters |
|---|---|---|
| Silicon atom density | 5 × 10²² cm⁻³ | The denominator for every doping fraction: 10¹⁵ cm⁻³ is 20 ppb |
| Intrinsic carrier density, 300 K | ~10¹⁰ cm⁻³ | Undoped silicon is nearly an insulator; every carrier a device uses is put there by doping |
| Practical doping range | 10¹⁵–10²⁰⁺ cm⁻³ (20 ppb to 0.2 %) | Set by crystal-growth control at the bottom and solid solubility at the top |
| Donor / acceptor ionisation energy (P, B) | ~45 meV | Under two kT at room temperature, so shallow dopants are fully ionised |
| Resistivity at 10¹⁵ / 10²⁰ cm⁻³ | ~5–13 Ω·cm / ~1 mΩ·cm | Five orders of doping buy four of resistivity because mobility collapses |
| Boron solid solubility | ~1–2 × 10²⁰ (1,000 °C), ~4 × 10²⁰ cm⁻³ (1,100 °C) | The ceiling on active concentration unless a millisecond anneal freezes in more |
| Boron diffusivity | ~2 × 10⁻¹⁴ cm²/s at 1,000 °C; ×10 per 100 °C | Temperature, not time, is the big lever on how far dopant moves |
| Spike anneal √(Dt) for boron | ~2.4 nm at 1,050 °C, 1 s | The broadening a modern S/D anneal adds; the target for a sub-10 nm junction is a nanometre or two |
| TED enhancement | 10³–10⁴ × equilibrium diffusivity | Turns a 1.6 nm wander into ~50 nm during a slow, cool anneal |
| Extraction voltage | 30–80 kV | Sets the maximum beam current through the space-charge law |
| Mass resolution m/Δm | 60–100 | Separates ¹¹B from ¹⁰B cleanly; cannot separate ³¹P from ³⁰SiH |
| Implant dose range | 10¹¹–10¹⁶ cm⁻² (Smart Cut H⁺ ~5 × 10¹⁶) | Five orders of magnitude, from V_T trims to wafer splitting; dose sets beam time |
| Energy range | 0.2 keV (ULE) to 15 MeV (XEmax) | Energy sets depth, from ~3 nm contact layers to image-sensor wells several microns deep |
| High-current beam | up to ~20–50 mA | The space-charge ceiling that fixes high-dose throughput |
| Standard tilt / twist | 7° / ~22° | Enough to defeat channeling, small enough to keep fin shadowing modest |
| Boron range | ~3 nm/keV; As ~1 nm/keV at low energy | The rule of thumb for choosing energy from target depth |
| B 10 keV: R_p, ΔR_p | ~37 nm, ~17 nm | The canonical example: 10¹⁵ cm⁻² peaks at 2.4 × 10²⁰ cm⁻³ |
| Amorphisation threshold (RT) | ~1–3 × 10¹⁴ cm⁻² (As, Ge); > 10¹⁶ (B) | Above it the surface is glass; PAI exploits this, boron cannot |
| Spike anneal | 1,000–1,100 °C peak, < 1 s, ramp 150–300 °C/s | The standard S/D anneal from 130 nm to 45 nm; gets through the TED window |
| Millisecond anneal | 1,150–1,350 °C surface, 0.1–10 ms | Metastable super-activation for contacts; cannot dissolve EOR loops |
| SPER rate | ~10 nm/min at 550 °C, ~50 nm/min at 600 °C (E_a ≈ 2.7 eV) | Regrows a 30 nm PAI layer in minutes with no diffusion |
| SiC: implant temperature / anneal | ~500 °C / 1,600–1,800 °C with carbon cap | Hot to avoid amorphisation; extreme anneal because nothing diffuses or activates below it |
| Contact resistivity target | ~1–2 × 10⁻⁹ Ω·cm² | The largest resistance in the transistor; set by super-activation at the metal interface |
| Implant steps per logic wafer | ~20–40 | Still a large count even after S/D moved to epi |
| Tool cost / throughput (low dose) | ~$4–8 M / 200–400 wph | Well implants are cheap per wafer; high-dose implants are beam-limited to ~50–200 wph |
| Arsine TLV / IDLH | 0.005 ppm / 3 ppm | Why dopant gases ship in sub-atmospheric cylinders |
| Market share (silicon implant, ~2025) | Applied ~60–70 %, Axcelis ~25 % (analyst estimates); Axcelis reportedly ~70 %+ of SiC | A duopoly at the leading edge; SiC is Axcelis's stronghold |

## Key Players

| Company | Country | What they supply | Position |
|---|---|---|---|
| Applied Materials (Varian) | USA | VIISta high-current, medium-current, high-energy, PLAD, cryo/hot implant; Vantage RTP (rapid thermal processing) and Astra DSA laser anneal | Leader, ~60–70 % of implant |
| Axcelis Technologies | USA | Purion H / Dragon (high current), Purion M (medium), Purion XE / VXE / XEmax (high energy to 15 MeV), Purion Power for SiC | #2 overall, leader in high-energy and SiC |
| SMIT (Sumitomo Heavy Industries Ion Technology) | Japan | SHX high-current, MC3 medium-current and S-UHE / SS-UHE high-energy (linac) implanters | Niche, #3 |
| Nissin Ion Equipment | Japan | Medium-current implanters (EXCEED), display implanters | Niche |
| CETC 48th Institute, Kingstone (Wanye) | China | Domestic low/medium-energy implanters | Niche, China only |
| 3M (ex-SemEquip, Ceradyne) | USA | ClusterBoron B₁₈H₂₂ source material for cluster implants | Sole supplier of a niche source |
| Mattson Technology (Beijing E-Town) | USA / China | Helios RTP, Millios flash-lamp MSA | #2 in RTP |
| Veeco (ex-Ultratech) | USA | LSA101 laser spike anneal | Leader in laser anneal |
| Screen | Japan | LA-3100 flash-lamp anneal, LT-3100 nanosecond UV laser anneal (LASSE) | Niche |
| TEL, Kokusai Electric, ASM | Japan / Netherlands | Vertical furnaces for well drive-in and SPER | Leaders in furnace |
| Entegris (SDS), Linde (VAC) | USA / Ireland | Sub-atmospheric arsine, phosphine, BF₃ gas sources | Duopoly in safe dopant gas |
| Cameca (Ametek), Physical Electronics | France / USA | SIMS depth profilers | Leaders |
| KLA (Therma-Wave, CAPRES) | USA | ThermaProbe implant dose monitors, 4PP (RS series), micro-4PP | Leader in implant metrology |
| Synopsys, Silvaco | USA | Sentaurus Process and Victory Process simulators with calibrated implant and anneal models | Duopoly in process simulation |
| Soitec | France | Smart Cut SOI wafers (largest consumer of high-dose H⁺ implant) | Leader in SOI |

## Common Misconceptions

- "Implantation puts dopants where you want them and you are done." → The as-implanted dopant is mostly inactive and the crystal is damaged; the anneal determines the final profile, activation and leakage, and TED during the anneal can move dopant ten times further than the implant range.
- "A lower-temperature anneal always means less diffusion." → In the 700–900 °C window, transient enhanced diffusion from slowly dissolving {311} defects can move boron *more* than a 1,050 °C spike anneal that gets through the interstitial transient in under a second.
- "Modern transistors are heavily implanted." → The channel of a FinFET or nanosheet is undoped and V_T is set by gate metal work function; the source/drain is in-situ doped epitaxy. Implant now does wells, isolation, contacts and tuning, but still ~20–40 steps per wafer.
- "The ion beam energy sets the depth, so lower energy means arbitrarily shallow junctions." → Straggle, channeling tails and energy contamination from charge-exchanged neutrals in decel mode all set a floor of a few nm, which is why epi took over the shallowest layers.
- "A higher extraction voltage means a deeper implant." → Extraction voltage sets how much current the source can deliver (space charge); depth is set by the *final* energy after the column, and low-energy tools extract high and decelerate.
- "Dose uniformity across the wafer is set by how good the beam is." → A spot beam is a few centimetres across, a ribbon a few centimetres tall, and either drifts; uniformity comes from the scan servo, which adjusts wafer speed to the measured current, and from Faraday-cup integration that stops the implant at the target charge.
- "Boron and arsenic behave the same in silicon." → Boron is light, does not amorphise silicon, diffuses via interstitials and suffers TED and clustering; arsenic is heavy, amorphises at ~10¹⁴ cm⁻², diffuses slowly and is limited by vacancy clustering. Their process windows are completely different.
- "Implant is a dead technology." → SiC power devices, MeV image-sensor wells, Smart Cut SOI and contact engineering have all grown the implant market; it is ~$3.5–4 B/year, and SiC alone drove a boom-and-bust cycle in Axcelis's revenue over 2020–2025 (Section 12).

## Where This Fits in the Supply Chain

Implant and anneal sit in the front-end loop between lithography (Modules 7 and 8, which define the resist masks the ions are shot through) and etch (Module 9, which removes the resist and later opens the contact holes that receive the highest-dose implants). The inputs are the patterned wafer, dopant gases from the specialty-gas suppliers of Module 4 (arsine, phosphine and BF₃ in sub-atmospheric cylinders from Entegris and Linde), solid sources, and screen oxides from Module 6; the process consumes implanter beam-hours on Applied and Axcelis tools and anneal time in Applied, Mattson, Veeco and TEL/Kokusai tools. The outputs are the electrically defined regions (wells, isolation, extensions, contact layers) that Module 11 assembles into a working FinFET or nanosheet transistor, and, in the special cases of Smart Cut and SiC, the SOI wafers of Module 3 and the power devices that live alongside the GPU in every server rack. Every well implant is checked by ThermaProbe and 4PP before the wafer moves on, feeding the metrology and yield systems of Module 13.

## Further Reading

- J. D. Plummer, M. D. Deal and P. B. Griffin, *Silicon VLSI Technology: Fundamentals, Practice and Modeling* (Prentice Hall, 2000), chapters 7 and 8 on diffusion and ion implantation, the standard graduate treatment including TED.
- S. M. Sze and M.-K. Lee, *Semiconductor Devices: Physics and Technology*, 3rd ed. (Wiley, 2012), chapter on ion implantation with LSS range tables.
- J. F. Ziegler, M. D. Ziegler and J. P. Biersack, "SRIM: The stopping and range of ions in matter," *Nucl. Instrum. Methods B* 268, 1818 (2010); and the free SRIM/TRIM code at srim.org.
- H. Ryssel and I. Ruge, *Ion Implantation* (Wiley, 1986), the classic monograph on implanter physics and range theory.
- P. A. Stolk et al., "Physical mechanisms of transient enhanced dopant diffusion in ion-implanted silicon," *J. Appl. Phys.* 81, 6031 (1997), the definitive experimental paper on {311} defects and TED.
- N. E. B. Cowern and C. Rafferty, "Enhanced diffusion in silicon processing," *MRS Bulletin* 25, 39 (2000).
- G. L. Olson and J. A. Roth, "Kinetics of solid phase crystallization in amorphous silicon," *Materials Science Reports* 3, 1 (1988), the source of the SPER rate data.
- Axcelis Technologies, "Ion Implantation and Applications for Power Devices" (technical white paper, axcelis.com) and "Purion XEmax, Axcelis ultra-high energy implanter with Boost technology," *MRS Advances* (2022).
- T. Kimoto and J. A. Cooper, *Fundamentals of Silicon Carbide Technology* (Wiley, 2014), chapter on ion implantation and high-temperature annealing of SiC.
- M. Bruel, "Silicon on insulator material technology," *Electronics Letters* 31, 1201 (1995), the original Smart Cut paper.
