Repository: DicksonWu654/sand-to-gpu

# Sand to GPU

An in-depth, self-study course following silicon from quartz to an NVIDIA GPU rack. It explains the physics, chemistry, manufacturing equipment, supply chain, and engineering tradeoffs for a reader who knows programming and school science.

See the [global supplier coverage review](GLOBAL_COVERAGE_REVIEW_2026-09-14.md) for corrections to regional omissions, capability claims and policy framing, with primary sources and validation limits.

## Course tracks

- **Deep dive:** 22 modules, roughly 517,000 words, covering materials, wafer fabrication, transistors, memory, packaging, testing, GPU systems, and economics.
- **Survey:** ten shorter chapters connecting the whole supply chain, with links into the deep modules.
- **Interactive learning:** 46 widget implementations, eight-question module quizzes, search, a glossary, and browser-local progress and theme preferences.
- **Illustrated atlas:** 352 authored figures across the substantive teaching sections, chapter opening illustrations, and responsive light and dark layouts. Physical structures, process flows, comparisons, and networks complement the interactive labs.
- **Listen as you learn:** local Kokoro narration, synchronized word highlighting, adjustable playback speed, and optional gentle scrolling. Generated passages are cached for repeat listening; course text is not sent to a speech API. See [local narration setup and limitations](NARRATION_2026-09-13.md).
- **Publish with recorded audio:** the static export includes Heart recordings and word timings for all 32 lessons. Visitors play saved MP3 files; hosting needs no speech model or API. See [pre-rendering and publication](PRERENDER_2026-09-13.md).
- **Ask about a passage:** select lesson text and choose **Ask ChatGPT** to prepare a question with its section and optional nearby explanation. Copy it, open ChatGPT, and paste; no AI service is embedded in the course. See [the reading handoff and its limits](STUDY_HANDOFF_2026-09-14.md).

| Part | Modules |
|---|---|
| Materials and wafers | 00 Overview · 01 Sand to polysilicon · 02 Crystal growth · 03 Ingot to wafer · 04 Compound semiconductors and consumables |
| The fab | 05 Inside a fab · 06 Oxidation and deposition · 07 DUV lithography · 08 EUV lithography · 09 Etch · 10 Doping |
| Devices, wiring, and yield | 11 Transistors · 12 Interconnect · 13 Metrology and yield · 14 Wafer sort and test |
| Memory and packaging | 15 DRAM, NAND, and HBM · 16 Packaging · 17 CoWoS, SoIC, and chiplets |
| Systems and the industry | 18 Final test · 19 Building an NVIDIA GPU · 20 Economics and geopolitics · 21 Glossary and reference tables |

## Run locally

Install Node.js and the locked dependencies, then build and serve:

```bash
npm ci
node build.js
node serve.js
```

Open [the local course](http://127.0.0.1:8790).

## Files

```text
course/modules/           Deep modules (the source of truth)
course/survey/            Survey chapters
course/quizzes/           Module quiz data
course/visuals/           Authored figure data, renderer, schema, and coverage inventory
course/review/            Historical and second-round review evidence
course/v1/                Preserved first edition
site/                     Static learning application and widgets
site/course-shell.js      Shared chapter and homepage illustration components
site/content.js           Generated content consumed by the application
qa/                       Browser harness, interaction scenarios, and QA reports
build.js                  Generates site/content.js
serve.js                  Local course server and optional narration API
tools/narration/          Pinned local speech runtime setup, worker, and cache
HANDOFF.md                Original Claude handoff (historical state)
CONTINUATION_2026-09-13.md Follow-up work, validation, and remaining limits
```

`course/TEACHING_GUIDE.md` defines the intended reader, explanation sequence, and depth standard. `course/SURVEY_GUIDE.md` defines the shorter track. `qa/WIDGET_QA_STANDARD.md` defines visual and interaction checks.

Section figures are authored in `course/visuals/lessons/`, keyed to exact section IDs. Follow `course/visuals/SCHEMA.md` when adding or editing them. The renderer supplies reusable drawing primitives and mechanism variants; each figure supplies its own components, relationships, explanation, and source provenance. Reference sections retain appropriate tables and lists. The build places teaching figures and labs inside their owning sections, after an opening paragraph where one exists.

`npm run check` includes strict figure coverage and source-preservation checks. The [visual refactor record](DESIGN_REFACTOR_2026-09-13.md) describes the implementation and validation evidence.

The [second visual refinement](VISUAL_POLISH_2026-09-13.md) adds apparatus studies, richer chapter openings, direct-label figure layouts and further lab improvements, with its validation and reproduction commands.

File: course/modules/03-ingot-to-wafer.md (part 1 of 4)
# Module 03: From Ingot to Polished Wafer

A finished Czochralski ingot is a 300 mm diameter, roughly 2 m long, 300+ kg cylinder of single-crystal silicon with a domed crown on one end and a conical tail on the other. What a fab wants is about 1,500 to 2,000 discs cut from it, each 775 µm thick, with a front surface whose height varies by less than ~20 nm across any 26 mm × 8 mm **lithography site** (the strip of wafer that a lithography scanner images in one sweep of its light slit; Modules 07–08). Scale the wafer up to a football field 100 m across and the allowed bump height within a site is ~7 µm, a tenth of a human hair. The surface must also have roughness below 0.1 nm RMS (**root-mean-square (RMS) roughness** is the typical height of the bumps on a surface; 0.1 nm is less than one atomic layer of silicon, which is 0.136 nm high), fewer than a handful of particles larger than 26 nm across the whole surface, metal contamination below ~10^10 atoms/cm² (a (100) silicon surface holds ~6.8 × 10^14 atoms/cm², so that is one foreign atom per ~70,000 surface silicon atoms), and edges that will not chip during a thousand process steps. Each of these is a specification you will be able to explain by the end of this module.

The difficulty is that silicon is hard (Mohs ~7, close to quartz; the **Mohs scale** is the 1–10 scratch-hardness ladder in which talc is 1, window glass ~5.5, quartz 7 and diamond 10), brittle, and every mechanical operation that shapes it leaves a layer of microcracks and dislocations beneath the surface. A **dislocation** is a line in the crystal where a half-plane of atoms ends; it moves under stress, and inside a finished transistor it leaks current. A brittle solid cannot dent, it can only crack, so every abrasive grain that presses into silicon leaves a crack roughly as deep as the grain is large. The entire wafering sequence is therefore a controlled descent: each step removes the damage layer left by the previous, coarser step, while adding a thinner damage layer of its own, until chemistry and **chemical-mechanical polishing (CMP)**, polishing with a slurry that softens the surface chemically while a pad wipes the softened layer away, take over and the last few nanometers are removed without any mechanical damage at all. Along the way, ~25% of the ingot's silicon becomes sawdust and sludge.

By the end of this module you will be able to explain the 14-step sequence from ingot to boxed wafer and why each step removes the damage the previous one left; why a chemically polished surface has no damage layer at all; the flatness vocabulary (thickness variation, warp, site flatness, nanotopography) and what a lithography scanner can and cannot correct; how the RCA clean, the standard wet-chemical cleaning sequence named for the laboratory that invented it, lifts particles and metals without roughening the surface; what epitaxial, annealed and silicon-on-insulator wafers add to a polished one; and who makes the wafers, the saws and the polishers, and what a wafer costs.

## Before you start

- **Single-crystal silicon and the Czochralski (CZ) pull (Module 02).** A seed crystal is dipped into molten silicon and drawn out slowly, and one continuous crystal ~300 mm across, ~2 m long and ~300 kg grows below it. The **Dash neck** is the thin section pulled first to shake dislocations out; the **crown** (shoulder) is where the diameter was widened, and the **tail** is the tapered end.
- **Crystal directions and Miller indices (Module 02).** Think of silicon as stacked cubes 0.543 nm on a side. (100) is a cube face, (111) is a plane that cuts off a corner, and <110> is the direction of a face diagonal. A "(100) wafer" has a cube face as its surface.
- **Dislocations and slip (Module 02).** Dislocations are line defects in the lattice that move under stress ("slip"); they leak current and short transistors, and heat plus stress creates them. The whole point of Module 02 was to grow a crystal with none, and this module must not put any back.
- **Doping and resistivity (Module 02).** Boron makes **p-type** silicon (conduction by missing electrons, "holes"); phosphorus or arsenic make **n-type** (conduction by extra electrons). **Resistivity**, in Ω·cm, is the resistance of a 1 cm cube of the material; more dopant means lower resistivity. Dopants distribute unevenly along the ingot (segregation).
- **Point defects, vacancies and COPs (Module 02).** A **vacancy** is a missing atom. Too many of them cluster into ~100 nm voids that reach the surface as pits (crystal-originated particles, COPs). Oxygen from the quartz crucible dissolves in the crystal and can be made to precipitate deliberately to trap stray metals (**gettering**).
- **Hardness and brittleness.** Silicon is hard (Mohs ~7) and brittle, so it cannot dent, only crack; every abrasive grain leaves a crack about as deep as the grain is large.
- **School chemistry.** Acids, bases and pH; oxidation as taking electrons (peroxide or nitric acid turns silicon into silicon dioxide, SiO2); hydrofluoric acid (HF) is the one common acid that dissolves SiO2; strong bases such as potassium hydroxide (KOH) attack silicon directly; surface tension is the "skin" on a liquid surface.
- **Lithography in one sentence (Modules 07–08).** A scanner projects the chip pattern onto a 26 mm × 33 mm field by sweeping a 26 mm × 8 mm slit of light across it, and like a camera it has a limited depth of focus, ~100 nm for extreme-ultraviolet (EUV) tools.
- **SEMI.** The semiconductor industry's standards body. **SEMI M1** is the specification every polished silicon wafer is sold against, and **prime** is the top grade.
- **Units and scales.** 1 mm = 1,000 µm = 1,000,000 nm; a human hair is ~70 µm across; an atomic step on a Si(100) surface is 0.136 nm high; a (100) surface holds ~6.8 × 10^14 atoms/cm².

## The Process Flow at a Glance

Four words are needed to read the map below. **Kerf** is the width of crystal that a saw turns into dust, the slot the wire cuts. The **subsurface damage layer** is the zone of cracks and dislocations beneath any abraded surface. **Total thickness variation (TTV)** is the thickest point of a wafer minus the thinnest. A **prime wafer** is the top grade, one that meets the customer's full device specification; wafers that miss it on a non-critical parameter are sold as test grade. SEMI is the industry standards body and SEMI M1 is its master specification for polished wafers; every other acronym in the table is expanded in the step list below or defined in its own section.

The fourteen steps, in order, each with what physically happens and why it comes next:

1. **Crop and section.** A diamond band saw removes the crown and tail and cuts the 2 m body into ~300–400 mm blocks, because that is the longest block a wire saw can hold; thin test slugs from each cut face are measured to qualify the block.
2. **Cylindrical grind.** The block is turned against a diamond wheel like a lathe to bring the diameter from ~302–306 mm to exactly 300.00 mm; it is done first because every later step assumes a true cylinder.
3. **X-ray orient and notch grind.** X-ray diffraction (XRD) finds the <110> crystal direction and a small wheel grinds a 1 mm notch along the whole block, so that every slice carries the notch in the same place.
4. **Multi-wire saw.** A web of hundreds of parallel diamond-coated wire strands cuts the block into ~900 µm slices in one pass; it comes after notching so that no slice has to be marked individually.
5. **Double-disk grind (or lap).** Two opposed diamond wheels grind both faces at once, removing the saw marks and the deep saw damage and setting TTV below 1 µm.
6. **Edge profile.** A formed diamond wheel rounds the razor-sharp as-cut edge so it cannot chip; this happens before etching so the etch also removes the profiling damage.
7. **Alkaline or acid etch.** A hot chemical bath dissolves 20–30 µm of silicon, everything the grinders left, because only chemistry removes damage without creating new damage.
8. **Laser mark.** A laser drills an identity code into the wafer; it is done before polishing so polishing smooths the rim of each pit.
9. **Edge polish.** The rounded bevel is mirror-polished with a soft pad and colloidal silica to remove the microcracks the profile wheel left, so the edge cannot shed particles in the fab; its position in the flow varies by maker (after the etch, and either before or after the double-side polish).
10. **Double-side polish (DSP).** Both faces are polished at once between two pads with colloidal silica slurry, erasing the matte etched surface and setting the final flatness.
11. **Final front-side polish.** A gentle single-side polish takes the front face to below 0.1 nm RMS roughness with no haze.
12. **RCA clean and dry.** A sequence of wet chemistries removes particles, metals and organics, and the wafer is dried without leaving a droplet behind.
13. **Metrology and inspection.** Every wafer is measured for flatness, nanotopography, particles and contamination against the spec before it is graded.
14. **Pack.** Twenty-five wafers are sealed in a shipping box under nitrogen.

The table below is the numeric companion. Numbers are typical for 300 mm prime wafers; every wafer maker has its own recipe.

| Step | Purpose | Typical removal (300 mm) | Damage left behind |
|---|---|---|---|
| Crop and section | Remove crown/tail, cut test slugs, cut ingot into ~300–400 mm blocks | (ends of ingot) | Saw damage on block ends only |
| Cylindrical grind | Bring diameter to 300.0 mm, remove growth ripples | ~1–3 mm on radius | ~10–20 µm subsurface on periphery |
| XRD orient and notch grind | Locate <110>, cut the 1 mm notch | (notch only) | Local |
| Multi-wire saw | Slice block into ~900 µm slices | ~150–170 µm kerf per slice (diamond wire; 200+ µm slurry) | 5–30 µm subsurface cracks, saw marks |
| Double-disk grind (or lap) | Remove saw marks, set TTV < 1 µm | ~60–80 µm total | ~2–5 µm (fine wheel) or 10–15 µm (lapping) |
| Edge profile | Round the edge per SEMI M1 | (edge only) | Local, later polished |
| Alkaline/acid etch | Dissolve all remaining mechanical damage | ~20–30 µm total | None (chemically etched surface) |
| Laser mark | Write the wafer's ID: human-readable characters on the front, a 2D dot-matrix code on the back | (mark only) | None |
| Edge polish | Mirror-polish the bevel to remove the profile wheel's microcracks | (edge only) | None on the edge |
| Double-side polish (DSP) | Flatten both faces, create mirror surface | ~15–25 µm total | Sub-nanometer |
| Final front-side CMP | Haze-free mirror, < 0.1 nm RMS | ~0.5–2 µm | None measurable |
| RCA clean and dry | Particles, metals, organics, no watermarks | < 1 nm | Leaves ~0.6–1 nm chemical oxide |
| Metrology and inspection | Certify flatness, nanotopography, light-point defects (particles and pits), resistivity | 0 | 0 |
| Pack in shipping box | Ship 25 wafers per box under nitrogen | 0 | 0 |

Total: a raw slice of ~890–950 µm becomes a 775 µm wafer, and roughly 1.05 mm of ingot length is consumed per wafer.

> **Intuition: the controlled descent.** Read the right-hand column of the table from top to bottom. The saw leaves cracks 5–30 µm deep. The grinder removes 60–80 µm, far more than the deepest saw crack, and leaves cracks of only 2–5 µm. The etch removes 20–30 µm, again more than the deepest grinding crack, and being chemical it leaves no cracks at all, only a rough faceted surface. The polish removes 15–25 µm of that roughness and leaves a surface flat to a fraction of an atomic step. At every stage the rule is the same: remove more than the previous step damaged, using a gentler tool than the previous step used. Only the last two stages, which are chemical, can remove material without leaving a crack behind.

## Why 775 µm: Wafer Thickness and Mechanics

SEMI M1 specifies 775 ± 25 µm for 300 mm, 725 ± 20 µm for 200 mm, 675 µm for 150 mm, and 625 µm for 125 mm. The proposed 450 mm standard was 925 µm. Why does the thickness grow with diameter, and why not exactly proportionally?

A wafer must survive being lifted on three pins or a ring by a robot without cracking, and it must not sag so much on a lithography **chuck** (the flat plate that holds a wafer by vacuum or electrostatic force while a tool works on it) or in a **furnace boat** (the quartz rack that holds 100 or more wafers in a furnace) that it distorts or touches its neighbor.

> **Intuition: the ruler.** Try to bend a ruler flat-wise and it flexes easily; try it edge-wise and it will not budge. Stiffness grows as the cube of the thickness in the bending direction, while the weight of the ruler only grows in proportion to its thickness. So doubling a plate's thickness makes it eight times stiffer but only twice as heavy, and its sag under its own weight falls by a factor of four. Diameter works the other way: a plate twice as wide has four times the weight and a much longer lever arm, and its sag grows sixteen-fold.

The gravitational sag of a plate supported at its edge scales as D^4 / t^2 (it scales with load, proportional to t, and inversely with **flexural rigidity**, the plate's resistance to bending, which is proportional to t^3). Keeping sag constant across diameters would require t proportional to D^2, i.e. a 300 mm wafer would need ~1.6 mm. The industry chose a compromise: t roughly proportional to D, accepting more sag at 300 mm, because thicker wafers cost more silicon, take longer to saw, and are harder to thin at the back end (every wafer is ground down to 50–100 µm before packaging anyway; see Module 16).

Two material constants appear in the calculation below. **Young's modulus E** is the stiffness of the material itself, the stress needed per unit of stretch; **Poisson's ratio ν** is how much the material thins sideways when it is stretched lengthwise. A plate is **simply supported** when it rests on its rim, free to tilt there but not to move.

> **Worked example: gravitational sag of a 300 mm wafer.** Model the wafer as a thin circular plate of radius a = 150 mm, thickness t = 775 µm, simply supported at its rim under its own weight. Uniform load q = ρ g t = 2,330 kg/m³ × 9.81 m/s² × 775 × 10^-6 m ≈ 17.7 Pa. Flexural rigidity D = E t³ / [12 (1 − ν²)]; with E ≈ 150 GPa (a representative in-plane average for (100) silicon) and ν ≈ 0.28, D ≈ 150 × 10^9 × (775 × 10^-6)³ / 11.06 ≈ 6.3 N·m. The center deflection of a simply supported plate is w = [(5 + ν)/(1 + ν)] × q a^4 / (64 D) = 4.13 × 17.7 × (0.15)^4 / (64 × 6.3) ≈ 9 × 10^-5 m, i.e. ~90 µm. Repeating for a 200 mm, 725 µm wafer gives ~20 µm. So a 300 mm wafer sags roughly 4–5 times more than a 200 mm wafer despite being thicker, which is why 300 mm tools support wafers on a full-face vacuum chuck or a wide-ring edge grip, and why furnace boats hold 300 mm wafers on multiple support points close to the edge. It is also why flatness must be specified in a "free" or "chucked" state: 90 µm of sag dwarfs a 20 nm **SFQR** spec (site flatness, the within-site height range a scanner must focus through; defined under Flatness Metrology) by more than three orders of magnitude, and metrology tools measure the wafer held vertically or on a flat chuck to remove gravity.

The ± 25 µm SEMI tolerance covers robot **end-effectors** (the blade or paddle on which a robot carries a wafer) and the **slot pitch** of the **FOUP** (front-opening unified pod, the fab's sealed 25-wafer carrier, Module 05; the slot pitch is the 10 mm spacing between its wafer slots); fabs actually specify ± 10–15 µm within a lot so the fab's own CMP steps and lithography focus do not drift wafer to wafer.

> **Why it matters downstream:** A free 300 mm wafer sags ~90 µm, yet the fab's flatness spec within a lithography site (SFQR) is ~20 nm, 4,500 times smaller. The two numbers are only compatible because every flatness figure in this module is defined for a wafer whose back has been pulled flat against a chuck, and because a scanner refocuses on every site. That is why 300 mm lithography tools use full-face vacuum chucks rather than edge grips, why the chuck itself must be flat to nanometres, and why the wafer's own contribution to focus error is measured only after gravity and global shape have been removed.

## Cropping, Sectioning, and Ingot QC

### Removing crown and tail

The ingot arrives from the puller (Module 02) with a shoulder/crown where the diameter was expanded from the Dash neck, and a conical tail where the diameter was reduced to detach from the melt without dislocation slip-back. Two refreshers: the **Dash neck** is the ~3 mm-thin section pulled first, whose purpose is to let any dislocations in the seed grow out to the surface before the crystal is widened; **slip-back** is what happens if the crystal is pulled off the melt abruptly, because the thermal shock nucleates dislocations at the detachment point that run back up into good crystal, so the diameter is tapered down first to make the final separation gentle. Both crown and tail are cropped off. Historically this was done with an **inner-diameter (ID) saw**: a thin stainless-steel annulus, tensioned like a drumhead, with diamond grit electroplated on its inner edge. ID saws are still used for small diameters and for single cuts, but for 300 mm ingots the standard crop tool is a **diamond band saw** (a continuous steel band carrying diamond grit, like a woodworker's band saw) or a large diamond wire saw, because a 300 mm ID blade would need an impractically large, thick blade and would waste a wide kerf (~0.5 mm or more). The band saw's mechanism is the same two-body abrasion as the diamond wire saw described later, with the band in place of the wire: fixed diamond grains, run past the silicon under coolant flood, scratch out chips of crystal, and the crack layer they leave (comparable to the wire saw's, ~5–30 µm) is confined to the two cut faces, which become scrap ends or test slugs anyway. The numbers that matter are the kerf, ~1 mm (1.2 mm on Arnold Gruppe's Model 72/375, a German band saw built for 300 mm CZ ingots that takes segments up to 500 mm long and 310 mm across), and the cut time, which for a 300 mm cross-section is of the order of tens of minutes per cut (makers do not publish it) rather than the hours a wire-saw pass takes, because a band saw makes one cut at a time and can run a coarser, faster-cutting grit; a fresh band cuts fastest, and the band is changed when its cut time drifts up. A single diamond wire, run in a cropping saw at the same ~10–25 m/s as the multi-wire saw's wire, is the alternative for a slightly thinner kerf. Arnold Gruppe (Germany) is one of the few makers that publishes specifications for this duty; the rest of the cropping-saw market is a handful of Japanese and European machine-tool builders, and wafer makers do not publish their tool lists.

The cropped crown and tail are etched clean and returned to the **puller** (the Czochralski growth furnace) as remelt **charge** (the polysilicon loaded into the crucible for the next pull).

### Sectioning into blocks

A 2 m body is too long for a wire saw's work envelope, so it is cut into **blocks** (also called sections or ingot segments) of ~300–400 mm length. From each cut face a thin **test slug** (a few mm thick) is taken. These slugs are the primary **quality-control (QC)** samples for the whole block, because the crystal's properties vary along its length in a predictable way due to dopant segregation and because oxygen incorporation from the quartz crucible falls as the melt is depleted. The **segregation coefficient** of a dopant is the ratio of its concentration in the freezing solid to its concentration in the liquid; anything below 1 is partly rejected into the melt, so the melt, and therefore the crystal grown later, gets steadily richer. The segregation coefficient of boron in silicon is ~0.8 and phosphorus ~0.35, so dopant concentration rises toward the tail. That is why the tail slug and the crown slug differ and why each wafer's resistivity is interpolated from its position.

> **Worked example: what each sectioning cut costs.** Every cut through the body consumes one band-saw kerf (~1 mm) plus the two test slugs taken from the new faces (~3 mm each), about 7 mm of crystal. At the wire saw's pitch of ~1.06 mm per wafer (derived under Multi-Wire Slicing), that is ~6–7 wafers lost per cut, or at ~$100–150 per polished wafer roughly $700–1,000 of finished product each time the band saw passes through the ingot. Cutting a 2 m body into six ~330 mm blocks costs five such cuts, ~35 mm and ~33 wafers, under 2% of the body. Cutting it into twelve ~165 mm blocks would double that loss, which is why blocks are made as long as the wire saw's work envelope allows and why a longer envelope is a selling point for a saw.

### What is measured on the slugs

- **Resistivity.** Why the fab cares: the substrate doping sets the starting point for every well and the threshold of every transistor built on it, and a wafer outside the window shifts the whole chip's electrical behaviour. How: a **four-point probe** (SEMI MF84) presses four spring-loaded needles in a line onto the slug, passes a current through the outer two and reads the voltage across the inner two; because no current flows in the voltage-sensing needles, the resistance of the needle-to-silicon contacts drops out of the measurement. For a slug thick compared with the needle spacing, the current spreads out into a half-space and the resistivity is ρ = 2π s × V/I, where s is the needle spacing, I the current through the outer pair and V the voltage across the inner pair; with s = 1 mm (0.1 cm), 1 mA and 16 mV, ρ = 2π × 0.1 cm × 16 Ω ≈ 10 Ω·cm (a thin wafer needs a geometric correction factor, tabulated in the standard). Non-contact **eddy-current gauges** do the same job by inducing a circulating current with a coil and measuring the energy it absorbs. Numbers: a typical p-type logic substrate is 1–20 Ω·cm (boron ~10^15 cm^-3); a p+ substrate is 0.005–0.02 Ω·cm, where **p+** means heavily boron-doped, and such substrates are used under an **epitaxial layer**, a thin fresh crystal layer grown on top (covered at the end of this module). Out of window: fabs specify a resistivity window per product, and a block outside the window is diverted to another product or to test-wafer grade.
- **Interstitial oxygen** (oxygen atoms sitting in the gaps between silicon lattice sites, not on them; an **interstitial** is any atom squeezed between lattice sites, the opposite defect to a vacancy). Why: oxygen dissolved from the quartz crucible is wanted, in a window, because during the fab's thermal cycles it precipitates into tiny SiO2 clusters deep in the wafer that trap stray metals, a mechanism called **intrinsic gettering** (gettering is any deliberate trapping of contaminants away from the transistors); too much oxygen, though, precipitates so heavily that the wafer warps and slips. How: **Fourier-transform infrared (FTIR) spectroscopy** shines infrared light through the slug; the Si–O bond vibrates at a frequency that absorbs light at a **wavenumber** of 1107 cm^-1 (wavenumber is 1/wavelength, so this is ~9 µm light), and the depth of that absorption is proportional to the oxygen concentration (SEMI MF1188 / ASTM F1188). Numbers: typical CZ oxygen is 10–18 **ppma** (parts per million atoms, the older units of ASTM, the American standards body whose wafer test methods SEMI later absorbed as the "MF" standards) or ~5–9 × 10^17 atoms/cm^3; fabs specify a narrow window (e.g. 12 ± 1.5 ppma) and a target precipitate density. Out of window: the block goes to a product with a different window or to test grade.
- **Substitutional carbon.** Why: carbon sitting on silicon lattice sites nucleates unwanted oxygen precipitation, so the precipitate density the fab designed for comes out wrong. How: FTIR again, at 605 cm^-1. Number: must be below ~0.1–0.5 ppma. Out of window: downgrade.
- **Crystal defects and lifetime.** Why: a single dislocation, or a ring of **stacking faults** (planar defects in which one atomic layer is laid down out of sequence) in the wrong place, means the crystal grower's process drifted and the block may not be uniform. How: an etched slug is checked for dislocation etch pits using a **Secco or Wright etch**, chromium-based acid mixtures that etch faster where the lattice is strained, leaving a countable pit at each dislocation, and for the position of the **OSF ring** (oxidation-induced stacking-fault ring), the ring of stacking faults that appears after a test oxidation at the boundary where vacancy-rich crystal meets interstitial-rich crystal (here the interstitials are silicon atoms between lattice sites, the same kind of defect as the interstitial oxygen above; Module 02); its radius tells the grower how well centred the pull was. **Lifetime** is how long an excited electron survives in the crystal before a metal atom traps it, so a short lifetime means metal contamination; **microwave photoconductive decay (µ-PCD)** measures it by flashing the slug with light and watching, with a microwave beam, how fast the extra conductivity decays, which flags metal contamination at parts-per-trillion levels. Out of window: dislocated or metal-contaminated blocks are scrapped or sent to non-electronic uses, and the contamination is traced back to the puller.

A block that passes gets a **lot** number (a lot is the batch of wafers, usually 25, that travels and is processed together) that follows every wafer cut from it, with end-slug resistivity and oxygen interpolated to each wafer's position.

> **Worked example: interpolating resistivity along a block.** Module 02's Scheil picture says the concentration in the freezing solid rises as (1 − f)^(k − 1), where f is the fraction of the melt already solidified and k is the segregation coefficient. For boron, k ≈ 0.8, so the exponent is −0.2. A ~330 mm block from a ~2 m body spans about 16% of the ingot; take one running from f ≈ 0.30 to f ≈ 0.46. The concentration factor (1 − f)^(−0.2) is ~1.07 at the head and ~1.13 at the tail, a rise of ~5%, so if the head slug reads 10.0 Ω·cm the tail slug reads ~9.5 Ω·cm and a wafer from the middle of the block is assigned ~9.75 Ω·cm by linear interpolation (resistivity is close to inversely proportional to boron concentration at these levels). The curve steepens toward the tail: the last block, from f ≈ 0.8 to 0.9, drops ~15% across its length, which is why tail blocks are the ones most likely to fall outside a tight window. For phosphorus, k ≈ 0.35 makes the exponent −0.65, and resistivity falls almost threefold between the crown and f = 0.8; that is why n-type ingots yield far fewer wafers inside a narrow specification.

> **What can go wrong:** A block whose resistivity or oxygen falls outside the customer's window is not scrapped but diverted to a product with a looser window or to test grade, at a lower price. An OSF ring at the wrong radius shows that the puller's v/G (pull speed over temperature gradient) drifted, and such a block is downgraded for products sensitive to **gate-oxide integrity** (how reliably the few-nanometre insulating layer under each transistor's gate survives voltage stress; Module 11). High carbon means precipitation will not follow the fab's model, so the block goes to a less demanding customer. A short µ-PCD lifetime means a metal (typically iron or copper) got into the melt from the **hot zone** (the graphite heaters and insulation that surround the crucible) or from the polysilicon, and the block is held while the puller is investigated.

## Cylindrical Grinding to Diameter

The as-grown ingot has a diameter of ~302–306 mm with millimeter-scale ripples from melt level and pull-rate fluctuations. The ripples are the reason 1–3 mm has to come off the radius: the grind must reach below the deepest valley in the surface and below the worst out-of-roundness, everywhere along the block, or the finished cylinder would have a flat spot where the original surface was already low. Grinding is also the only way to make the block round to a hundredth of a millimetre; the crystal puller controls diameter to a millimetre at best.

The block is mounted between centers (or on a chuck) and turned against a diamond grinding wheel, exactly like a lathe, until the diameter is 300.00 mm; an in-process laser gauge, which measures the shadow of the rotating block in a beam of light, reads the diameter continuously so the operator does not stop to measure. SEMI M1, the master specification for polished silicon wafers, sets the 300 mm diameter tolerance at ± 0.2 mm, and most wafer makers work to tighter internal limits (± 0.1 mm) because every downstream tool's edge grip, pre-aligner, and edge-exclusion metrology assumes a precise diameter.

The grind uses a resin- or metal-bonded diamond wheel in two passes (coarse ~#200–#400 grit, then fine ~#800–#1500) under coolant flood, removing 1–3 mm on the radius. A **grit number** is the mesh count of the sieve that sorted the grains, so higher is finer: #400 grains are ~35–40 µm across, #1500 ~10 µm, and #2000 ~5–7 µm (approximate; the standards differ slightly). The **bond** is the matrix that holds the diamonds: a **resin bond** is softer and wears away to expose fresh diamond, giving a gentler cut; a **metal bond** lasts longer but runs hotter. The grind leaves a damage layer ~10–20 µm deep on the cylinder surface, which becomes the wafer edge, so the edge is later profiled and polished. The ground-off silicon, unlike the crown and tail, is not remelted: it is a slurry of micrometre-sized silicon grains mixed with coolant and worn diamond and bond, contaminated with the wheel's metals, and it goes to the same low-value outlets as the wire-saw kerf.

Ingot grinders are heavy cylindrical grinders adapted to a brittle workpiece: a stiff bed so that the wheel does not chatter, coolant flood, an in-process laser gauge, and often an X-ray orienter on the same machine so that the block need not be re-mounted for the notch. STUDER (Switzerland, part of the UNITED GRINDING group) builds cylindrical grinders with an integrated X-ray orienter for exactly this duty; Arnold Gruppe (Germany) offers round grinding alongside its cropping and notch-grinding machines; and Japanese machine-tool builders, several of which also make the grinders used later in the flow, supply the rest. It is a low-volume, custom-built tool class, a handful of machines per wafer plant against the dozens of wire saws and polishers computed in the worked examples below, so no maker publishes a market share and wafer makers do not publish their tool lists.

> **Worked example: how much comes off, and how little misalignment it takes to fail the tolerance.** Take a 330 mm block ground from an as-grown 304 mm to 300 mm, i.e. 2 mm off the radius. The volume removed is π × (152² − 150²) mm² × 330 mm = π × 604 × 330 ≈ 626,000 mm³, or 0.63 litres of silicon, which at 2.33 g/cm³ is ~1.5 kg per block and ~9 kg per six-block ingot, on top of the 329 kg body computed at 300 mm in the slicing example below; that is ~3% of the crystal turned into grinding sludge before a single wafer is cut. Now the tolerance: the maker's internal limit of ± 0.1 mm on diameter is ± 0.05 mm on radius. If the block's axis is tilted by only 0.01° relative to the grinder's traverse, the radius changes by 330 mm × tan(0.01°) = 330 × 1.75 × 10^-4 ≈ 0.058 mm from one end of the block to the other, a 0.115 mm change in diameter, which already uses the whole tolerance band. A hundredth of a degree is the mounting accuracy the operator must hold, and it is why the block is indicated (measured for run-out) on the machine before the first pass rather than simply clamped.

> **What can go wrong:** If the block is mounted slightly off-axis the ground cylinder tapers, so slices from one end are a fraction of a millimetre larger than from the other and the fab's pre-aligner (the small stage that centres each wafer before a robot hands it on) throws alignment faults. Wheel vibration leaves **chatter marks**, periodic ripples that the edge profiler must remove. Out-of-roundness beyond ± 0.1 mm confuses edge-grip robots. And the 10–20 µm of subsurface cracks left in the periphery become edge chips in the fab unless the edge is later profiled and polished, which is why those two steps exist.

> **Why it matters downstream:** The fab places **dies** (the individual chips, still joined together on the wafer) to within 1.5 mm of the wafer edge (the edge exclusion, defined later), so a diameter error of 0.1 mm is a noticeable fraction of the usable margin, and every edge-grip end-effector and pre-aligner in the fab is built around a wafer that is 300.00 mm across. A block ground 0.2 mm undersize would still meet SEMI M1 but would misplace the outer dies of every wafer cut from it.

## Orientation and the Notch

> **Intuition: Miller indices.** Picture the crystal as stacked cubes 0.543 nm on a side. The label (100) is a cube face; (110) is the plane through two opposite edges, the diagonal slice; (111) is the plane that cuts off a corner. Angle brackets give directions rather than planes: <110> is the direction of a face diagonal. Curly brackets, {110}, mean the whole family of planes equivalent by symmetry. A (100) wafer's face is a cube face, and its notch points along a face diagonal, the <110> direction. The picture breaks only in one respect: silicon's real repeating unit contains eight atoms in a diamond-shaped arrangement, not one atom per cube corner, which matters for X-ray diffraction below.

### Why the wafer needs a fiducial

Silicon's mechanical, electrical, and etching properties are anisotropic (different in different directions). Transistor channels, and the rectangular grid of chips, are conventionally laid out along <110> on a (100) wafer. What fixes that convention is mechanics, not electronics: a (100) wafer cracks cleanly along <110> directions, where its **cleavage planes** (the planes along which silicon prefers to crack, {111}) meet the surface, so laying the **dicing streets** (the gaps between chips where the wafer is sawn apart) along <110> means the saw follows the lines the crystal already wants to break on, and KOH etch facets line up with the same directions; decades of process recipes and reliability data were then built on that layout. Electronics enters as a trade-off on top of it. The channel direction affects **mobility**, the speed at which charge carriers drift per volt of electric field, and on (100) silicon the two carriers disagree: holes drift faster along <110>, which suited the early CMOS era when the p-type transistor was the weak one, while electrons drift somewhat faster along <100>. Some processes therefore deliberately rotate the layout 45° so that channels run along <100>, gaining electron mobility for the n-type transistors at the cost of some hole mobility and of dicing off the cleavage lines. Either way, every wafer must carry a mark that tells every tool where the crystal axes are. On 150 mm and smaller wafers this is the **primary flat**: a chord ground on the ingot along a {110} plane (57.5 mm long in the flatted 200 mm option of SEMI M1), plus a smaller secondary flat that encoded doping type and orientation. SEMI M1 offers 200 mm wafers with either a flat or a notch, and most 200 mm lines adopted the notch. On 300 mm wafers only the **notch** exists: a small V-shaped groove, 1.00 mm deep (+0.25/−0 mm), with a 90° (+5°/−1°) included angle and rounded bottom, per SEMI M1, centered on the <110> direction.

### Why a notch and not a flat on 300 mm

Three reasons. Area: a 57.5 mm flat on a 200 mm wafer removes a circular segment of ~160 mm² (about 0.5% of the wafer) plus a wider effective loss where the edge-exclusion band follows the flat; scaled to 300 mm a flat would be 80+ mm long and cost several dies, while a notch removes < 1 mm². Mechanics: a flat is a stress concentrator that breaks the axisymmetric stiffness of a wafer already sagging tens of micrometers under its own weight. Process uniformity: spin coating (applying a liquid film by spinning the wafer), spin rinsing, and **edge-bead removal** (rinsing off the ridge of **photoresist**, the light-sensitive coating that lithography patterns (Module 07), that spin coating leaves at the rim) assume a circular edge, and a flat produces a coating anomaly downstream of it. The notch was introduced as an option in the 200 mm generation (early 1990s) and made the only fiducial in the 300 mm standard (~1999–2001) to eliminate all three.

### How orientation is found

The <110> direction is located by **X-ray diffraction (XRD)**. The block is rotated on a precision rotating stage while a **collimated** (made parallel) X-ray beam hits a cut face. The beam is typically **Cu Kα**, the sharp X-ray line a copper target emits when electrons fired at it knock out copper's innermost electrons and outer electrons drop into the holes; its wavelength is 1.54 Å (0.154 nm; the **ångström**, Å, is 0.1 nm, the traditional unit for atomic spacings), close to the spacing of the atomic planes, which is what makes it useful. The planes of atoms act like a stack of half-silvered mirrors: each reflects a little of the beam, and the reflections add up only when the extra path travelled between neighbouring planes is a whole number of wavelengths. That is **Bragg's law**, 2d sin θ = λ, where d is the spacing between the planes, θ is the glancing angle between beam and planes, and λ is the wavelength. The detector sees the Bragg reflection from {220} planes only at the **azimuth** (rotation angle about the block axis) where those planes are set at the Bragg angle. The peak locates <110> to better than ± 0.1°.

> **Worked example: the Bragg angle for silicon {220}.** For a cubic lattice the spacing of the (hkl) planes is d = a / √(h² + k² + l²). With a = 0.543 nm, d(220) = 0.543 / √8 = 0.543 / 2.83 = 0.192 nm. Then sin θ = λ / 2d = 0.154 / (2 × 0.192) = 0.401, so θ = 23.6° and the detector must sit at 2θ = 47.3° from the incoming beam. Rotate the block until the detector at 47.3° lights up; that azimuth is <110>. Why {220} rather than {110}? In the diamond lattice the reflections from the two interleaved sets of atoms in a {110} spacing cancel each other exactly, so the first usable reflection along that direction is the second order, {220}, with half the spacing.

SEMI M1 requires the notch to be within ± 1° of <110>. The same measurement checks the surface orientation: the (100) face must be within ± 0.5° (or tighter for some epi products). An **off-cut** is a deliberate tilt of a few degrees between the wafer surface and the exact crystal plane; it is not used for standard 300 mm **CMOS** wafers (complementary metal-oxide-semiconductor, the transistor technology of essentially all logic and memory chips, Module 11), though it is used for some epi products and for silicon carbide (SiC) wafers (Module 04). A block whose growth axis has wandered off (100) by more than the tolerance is sawn at a corrected angle, which is why the wire saw's block holder has tilt adjustment.
