Repository: DicksonWu654/sand-to-gpu

# Sand to GPU

An in-depth, self-study course following silicon from quartz to an NVIDIA GPU rack. It explains the physics, chemistry, manufacturing equipment, supply chain, and engineering tradeoffs for a reader who knows programming and school science.

See the [global supplier coverage review](GLOBAL_COVERAGE_REVIEW_2026-09-14.md) for corrections to regional omissions, capability claims and policy framing, with primary sources and validation limits.

## Course tracks

- **Deep dive:** 22 modules, roughly 517,000 words, covering materials, wafer fabrication, transistors, memory, packaging, testing, GPU systems, and economics.

File: course/modules/06-oxidation-and-deposition.md (part 1 of 4)
# Module 06: Thermal Oxidation and Thin-Film Deposition

A finished logic chip is a stack of a few hundred distinct thin films on a silicon wafer. Some are 1 nm thick (about four atoms) and must be exactly that thick on the top, both sides and the underside of a silicon ribbon only 10 nm wide. Some are 1 µm thick and must fill a trench 20 nm wide and 300 nm deep without leaving a bubble inside. Some are perfect single crystals deliberately squeezed; some are glass-like solids with no order at all. Some carry current as well as a copper wire; others must block current even when a volt is applied across a single nanometre. Those are different jobs, so making a film starts with choosing the electrical behaviour it must provide. This module is about how those films are put there.

Three things make it hard. Exactness: at 1–2 nm an error of a tenth of a nanometre is a 10% error, and the film must be that exact across a 300 mm wafer and across tens of thousands of wafers a month. Coverage: the films must coat vertical walls and undersides as evenly as flat tops, which nothing that simply falls from above can do. And heat: most of the chemistry here goes faster when hot, but a wafer arriving at a deposition step already carries earlier work that heat would ruin. The **thermal budget** is the allowable combination of temperature and time after a given point in the flow. Think of heating a dish whose ingredients cook at different speeds: a step that finishes one ingredient can overcook another. Here the “ingredients” are existing films, doped regions and strained crystals. The analogy explains why earlier work constrains later steps; the actual limit comes from how each material changes with temperature and time. Every hot step blurs the dopant atoms that define the transistors (Module 10) and relaxes the strain that speeds up their channels (**strain** here is a deliberate stretching or squeezing of the channel crystal that makes the charges carrying its current move faster; Sections 7 and 8), and once copper wiring exists nothing may exceed ~400 °C, so the temperature allowed for each new film falls step by step through the flow.

A fab has five ways to put a film on a wafer. **Thermal oxidation** grows silicon dioxide out of the wafer itself by heating it in oxygen or steam. **Epitaxy** grows new single crystal in register with the crystal beneath. **Chemical vapor deposition (CVD)** lets gases react on a hot surface and leave a solid behind. **Atomic layer deposition (ALD)** is CVD chopped into self-limiting steps that add a fraction of an atomic layer at a time. **Physical vapor deposition (PVD)**, also called sputtering, knocks atoms off a solid metal target with ions and lets them land on the wafer. That is also the order of falling temperature: oxidation and epitaxy near 1,000 °C, CVD from 900 °C down to 300 °C, ALD at 100–400 °C, PVD at room temperature.

By the end you will be able to explain why a thermal oxide grows into the wafer rather than on it, why ALD thickness is digital (you count the cycles), why sputtered metal cannot coat the bottom of a narrow hole, why a 2 nm-class chip needs on the order of 100 ALD steps, and who sells the machines that do each job.

## Before you start

- **Crystal orientation** (Modules 02, 03). A wafer is one single crystal of silicon; the labels (100), (110) and (111) name the crystal plane along which the surface was cut, and different planes expose different numbers of silicon atoms per cm², so they react at different rates. Standard wafers are cut on (100).
- **What a transistor is, minimally** (Modules 00, 11). A switch: a gate electrode sits on a thin insulator, the gate dielectric, above a strip of silicon called the channel, and voltage on the gate turns conduction in the channel on or off. The thinner the insulator, the firmer the gate's grip. Modern channels are vertical fins or stacks of thin ribbons with the gate wrapped around them on all sides.
- **Carriers, holes, mobility, NMOS and PMOS** (Module 11). Current in silicon is carried by **carriers** of two kinds: free electrons, and **holes**, which are missing electrons in the bond network that move through the crystal like positive charges. **Mobility** is how fast a carrier drifts per unit of electric field (in cm² per volt-second), so higher mobility means a faster transistor. An **NMOS** transistor conducts with electrons and turns on with a positive gate voltage; a **PMOS** transistor conducts with holes and turns on with a negative one. **CMOS** logic uses one of each in every gate, so every film step in this module has to serve both, and the two often want opposite things (opposite strain, different threshold voltages).
- **Pressure units.** 1 atmosphere = 760 torr; 1 mtorr = 0.001 torr. The lower the pressure, the farther a gas molecule flies between collisions (its mean free path): ~0.07 µm at 1 atmosphere, ~5 cm at 1 mtorr.
- **Arrhenius behaviour.** Most reaction rates scale as exp(−Ea/kT): Ea is the **activation energy**, the energy hill the reaction must climb; k is Boltzmann's constant, 8.617 × 10⁻⁵ eV per kelvin; T is the temperature in kelvin (°C + 273); kT is the typical thermal energy of a molecule (0.11 eV at 1,000 °C). For the 1–2 eV hills in this module a 50–100 °C rise roughly doubles the rate.
- **Diffusion (Fick's law).** Molecules drift from where they are concentrated to where they are scarce, at a rate proportional to the concentration difference; the diffusivity D sets how fast, and the distance spread in time t is ~√(Dt).
- **Plasma** (Module 09). A gas partly torn into ions, free electrons and reactive fragments (radicals) by a radio-frequency field. Ions pick up their energy in the sheath, a thin dark layer next to any surface held at negative voltage, so a plasma can bombard a surface while the gas stays cool.
- **Capacitance and dielectric constant.** Two conductors separated by an insulator form a capacitor with C = k·ε₀·A/t: A is the area, t the insulator thickness, ε₀ a constant of nature, and k the **dielectric constant**, a pure number saying how much more charge the insulator lets the capacitor hold than vacuum would. For silicon dioxide k = 3.9; "high-k" and "low-k" mean higher or lower than that.
- **Dopants, ion implantation and the thermal budget** (Module 10). Transistors are defined by dopant atoms (boron, phosphorus, arsenic) placed in the silicon, today almost always by **ion implantation**: the dopant is shot into the wafer as a beam of ions, which also damages the crystal, so a later heating step must repair it and put the dopants on lattice sites where they are electrically active. Every hot step after they are placed blurs them. Copper wiring, once present, must never see more than ~400 °C.
- **The fab context** (Module 05). A wafer goes through 1,000–1,500 process steps, travelling between tools in a sealed 25-wafer carrier called a FOUP; a "step" is one tool running one recipe; particles are the enemy.
- **Units in this module.** Resistivity in µΩ·cm (microohm-centimetres; copper is 1.7, titanium nitride ~100–200). Electric field in MV/cm (10 MV/cm is 1 V across 1 nm). Å (ångström) = 0.1 nm. at.% = atomic percent, the fraction of all atoms that are of a given element.

## 1. Thermal Oxidation: Growing SiO2 from the Wafer Itself

Silicon dioxide (SiO2, the same compound as quartz and window glass) does four jobs on a chip: it is the insulator between a transistor's gate electrode and its channel, thin enough for the gate's field to reach the channel yet leaking almost nothing; the insulator between neighbouring transistors; a mask that blocks dopants or etchants wherever it lies; and a skin that is grown and stripped to carry away a damaged surface layer. A film for those jobs can be deposited from gases (Section 4) or grown from the wafer's own silicon, and for the job that matters most, the gate insulator, growing wins for one reason: the reaction that makes the oxide happens *underneath* the oxide, at a silicon surface that has never seen air, water or a cleanroom. The boundary between silicon and its grown oxide is the cleanest electrical interface known in any material system. What makes the step hard today is that the oxides that matter are ~1 nm thick, controlled to a tenth of that, on surfaces facing every direction.

> **Intuition:** *The transistor from the film's point of view.* A modern transistor (Module 11) is a fin or, at the 2 nm-class nodes, a stack of three silicon ribbons ("nanosheets"), each ~10 nm thick, standing on the wafer. The gate wraps around each ribbon on all four sides: ~1 nm of silicon dioxide, then ~2 nm of a higher-k insulator, then several 1–3 nm metal layers, then a metal fill, all of it passing through the ~10 nm gap between ribbons. Every film in this module therefore has to coat tops, sidewalls, undersides and the inside of a slot equally; a film that lands only from above is useless for the gate.

### 1.1 The chemistry and the buried interface

Heat a silicon wafer to 800–1,200 °C in oxygen or steam and it converts its own surface to silicon dioxide:

- Dry oxidation: Si + O2 → SiO2
- Wet oxidation: Si + 2 H2O → SiO2 + 2 H2

The critical mechanistic fact is *where* the reaction happens. The oxidant does not react at the top of the oxide; it dissolves into the existing SiO2, diffuses through it as molecular O2 (or H2O), and reacts at the **Si/SiO2 interface** at the bottom. Marker experiments with oxygen isotopes settled this in the 1960s: new oxide appears at the interface and the old oxide rides upward on top of it. Every oxidation step therefore produces a freshly formed interface that has never been exposed to air, handling, or the cleanroom. This is the single most important reason thermal oxide is such a good **gate dielectric** (the insulating film between a transistor's gate electrode and its channel).

Because the reaction consumes the substrate, the oxide is partly "in" the original silicon surface. The number density of Si atoms in the crystal is 5.0 × 10²² cm⁻³; the density of SiO2 "molecules" in amorphous thermal oxide (2.2 g/cm³, 60.08 g/mol) is 2.2 × 10²² cm⁻³. Every Si atom becomes one SiO2 unit, so a thickness x of oxide consumes 2.2/5.0 = **0.44 x** of silicon. Grow 100 nm of oxide and the silicon surface has retreated 44 nm; the top of the oxide sits 56 nm above where the surface used to be. Textbooks quote 44–46% depending on the exact oxide density assumed. This matters when you grow an oxide through a mask (the classic **LOCOS** "bird's beak" of the 1980s: an isolation scheme in which oxide grown under the edge of a **silicon nitride** mask lifted the mask like a beak; silicon nitride, Si3N4, is a hard, dense insulator that oxygen and most etchants barely penetrate, which is why it serves as a mask, and how it is deposited is in 4.1), when you grow a **sacrificial oxide** (an oxide grown only to be stripped again, taking a damaged or sharp-cornered layer of silicon with it) to round fin corners or remove etch damage, and when you calculate how much of a 10 nm nanosheet a 1 nm interfacial oxide has eaten.

### 1.2 The Deal-Grove model

Bruce Deal and Andrew Grove (later CEO of Intel) published the model in 1965 and it has held up remarkably well for oxides thicker than ~30 nm. It treats the process as three flows of oxidant in series, in **steady state** (all three flows equal, so nothing piles up anywhere):

1. **Gas-phase transport** to the oxide surface: F1 = h (C* − C0), where C* is the equilibrium concentration of oxidant dissolved in the oxide surface, C0 is the actual surface concentration, and h is a gas-phase mass-transfer coefficient (how readily the gas delivers molecules to the surface). C* follows **Henry's law**: the amount of a gas that dissolves in a solid is proportional to the gas's partial pressure above it.
2. **Diffusion through the oxide**: F2 = D (C0 − Ci) / x, which is **Fick's law** (flow proportional to the concentration difference divided by the distance) across the existing thickness x, where Ci is the concentration at the interface and D is the diffusivity of oxidant in SiO2.
3. **Reaction at the interface**: F3 = ks Ci, **first order** in oxidant (the rate is simply proportional to how much oxidant is present), with a surface rate constant ks.

Setting F1 = F2 = F3 = F and noting that the growth rate is dx/dt = F / N1, where N1 is the number of oxidant molecules per unit volume of oxide (2.2 × 10²² cm⁻³ for O2, and twice that, 4.4 × 10²² cm⁻³, for H2O because it takes two water molecules per SiO2), gives a differential equation whose solution is the **linear-parabolic law**:

x² + A x = B (t + τ)

Read this first as a relationship between oxide thickness x and growth time t. The constants A and B summarize the reaction and transport conditions; A has units of length and B has units of length squared per time. The offset τ accounts for the starting oxide. At small x the A x term is more important, so thickness grows roughly with time. At large x the x² term dominates, so further growth slows: the reacting molecules must travel through more oxide to reach the silicon.

More precisely, A = 2D (1/ks + 1/h), B = 2 D C* / N1, and τ is a time offset that accounts for any oxide present at t = 0 (including the **native oxide**, the ~1–2 nm of SiO2 that a bare silicon surface grows on its own within hours in room air, and the anomalously fast initial dry growth). Solving for x:

x(t) = (A/2) [ √(1 + 4B (t + τ)/A²) − 1 ]

Two limits fall out:

- **Linear regime** (thin oxide, x ≪ A): x ≈ (B/A)(t + τ). Growth is limited by the interface reaction; the oxidant reaches the interface as fast as it can be consumed. B/A is the **linear rate constant**, and it carries the activation energy of the Si–Si bond-breaking reaction, ~2.0 eV for both dry and wet.
- **Parabolic regime** (thick oxide, x ≫ A): x² ≈ B t. Growth is limited by diffusion through the ever-thicker oxide; the rate falls as 1/x. B is the **parabolic rate constant** and carries the activation energy of oxidant diffusion in SiO2: ~1.23 eV for O2, ~0.78 eV for H2O.

The crossover is at x ≈ A. The rate constants, in the compact Arrhenius form used in most textbooks (for (111) silicon; divide B/A by 1.68 for (100), for the reason given in 1.3), are:

| Ambient | B (µm²/h) | B/A (µm/h) |
|---|---|---|
| Dry O2 | 772 · exp(−1.23 eV / kT) | 6.23 × 10⁶ · exp(−2.0 eV / kT) |
| Wet (H2O, ~640 torr) | 386 · exp(−0.78 eV / kT) | 1.63 × 10⁸ · exp(−2.05 eV / kT) |

In the exponents k is Boltzmann's constant (8.617 × 10⁻⁵ eV/K) and T the temperature in kelvin, so exp(−Ea/kT) is the fraction of attempts that carry enough thermal energy to clear the hill Ea.

> **Intuition:** *An activation energy is the height of a hill.* A reaction step happens only when the molecules involved momentarily have at least Ea of energy, and the fraction that do at any instant is exp(−Ea/kT). At 1,000 °C, kT = 0.11 eV, so a 2.0 eV hill is cleared by only exp(−18) ≈ 10⁻⁸ of attempts; the reaction proceeds because there are enormously many attempts per second. The same arithmetic says why temperature is so powerful: raising 1,000 °C to 1,100 °C lifts kT to 0.118 eV and multiplies exp(−2.0/kT) by ~4, which is the factor between the dry B/A entries at 1,000 and 1,100 °C in the table below (0.071 → 0.30 µm/h).

Evaluated, Deal and Grove's own experimental table gives roughly:

| T (°C) | Dry: A (µm) | Dry: B (µm²/h) | Dry: B/A (µm/h) | Dry: τ (h) | Wet: A (µm) | Wet: B (µm²/h) | Wet: B/A (µm/h) |
|---|---|---|---|---|---|---|---|
| 920 | 0.235 | 0.0049 | 0.021 | 1.4 | 0.50 | 0.203 | 0.41 |
| 1000 | 0.165 | 0.0117 | 0.071 | 0.37 | 0.226 | 0.287 | 1.27 |
| 1100 | 0.090 | 0.027 | 0.30 | 0.076 | 0.11 | 0.510 | 4.64 |
| 1200 | 0.040 | 0.045 | 1.12 | 0.027 | 0.05 | 0.720 | 14.4 |

Why is wet oxidation 20–25× faster in the parabolic regime? Not because H2O diffuses faster (it diffuses roughly ten times more slowly than O2 in silica) but because its solubility C* in SiO2 is enormously higher: ~3 × 10¹⁹ cm⁻³ for water versus ~5 × 10¹⁶ cm⁻³ for O2 at 1,000 °C, a factor of ~600. Water also reacts with the silica network itself (Si–O–Si + H2O → 2 Si–OH), opening it up and making the oxide slightly less dense, which is why wet oxides are marginally worse dielectrics and were historically reserved for thick field and isolation oxides while thin gate oxides were always grown dry.

> **Worked example: why wet is 25× faster, not 600×.**
> B = 2 D C* / N1, so B_wet/B_dry = (D_wet/D_dry) × (C*_wet/C*_dry) × (N1_dry/N1_wet). The solubility ratio is ~600 and the N1 ratio is 1/2 (two water molecules per SiO2), so if water diffused as fast as oxygen the ratio would be ~300. The measured ratio at 1,000 °C is 0.287/0.0117 = 24.5, so D_wet/D_dry ≈ 24.5/300 ≈ 1/12: water diffuses roughly ten times more slowly than oxygen through silica.
> The same relation gives the diffusivities. Dry: B = 0.0117 µm²/h = 3.3 × 10⁻¹⁴ cm²/s, so D = B N1 / (2 C*) = 3.3 × 10⁻¹⁴ × 2.2 × 10²² / (2 × 5 × 10¹⁶) ≈ **7 × 10⁻⁹ cm²/s**. Wet: B = 0.287 µm²/h = 8.0 × 10⁻¹³ cm²/s, so D ≈ 8.0 × 10⁻¹³ × 4.4 × 10²² / (2 × 3 × 10¹⁹) ≈ **6 × 10⁻¹⁰ cm²/s**. Water's huge solubility beats its slow diffusion by ~25, and that is the whole reason thick oxides are grown wet.

> **Worked example: how long to grow an oxide?**
> Suppose a 1970s-style process (the era of ~100 nm gate oxides) needs a 100 nm dry gate oxide at 1,000 °C. Using the (111) table, A = 0.165 µm, B = 0.0117 µm²/h, τ = 0.37 h, and x = 0.100 µm:
> t = (x² + A·x)/B − τ = (0.0100 + 0.0165)/0.0117 − 0.37 = 2.26 − 0.37 ≈ **1.9 h**.
> Note that x = 100 nm is smaller than A = 165 nm, so this oxide is grown mostly in the mixed linear-parabolic region: the linear term (A·x = 0.0165) is bigger than the parabolic term (x² = 0.010). We use the (111) table because it is the one Deal and Grove published; on a standard (100) wafer the linear rate constant is 1.68× smaller (B/A = 0.071/1.68 = 0.042 µm/h, so A = B/(B/A) = 0.277 µm while B is unchanged), and the same 100 nm oxide takes (0.0100 + 0.0277)/0.0117 − 0.37 ≈ **~2.9 h**, 50% longer. The (100) correction matters whenever x is comparable to or smaller than A, i.e. for every thin oxide; for the thick oxides below, where x² dominates, it lengthens the times by only ~10%. Now compare a 1 µm oxide for isolation:
> Dry at 1,000 °C: (1.0 + 0.165)/0.0117 − 0.37 ≈ **99 h**. Nobody does this.
> Wet at 1,000 °C: A = 0.226, B = 0.287: (1.0 + 0.226)/0.287 ≈ **4.3 h**. This is why thick oxides are always grown wet.
> Wet at 1,100 °C: (1.0 + 0.11)/0.51 ≈ **2.2 h**. Every 100 °C roughly halves the time.
> In all cases the silicon consumed is 0.44 × 1 µm = 440 nm. For the 100 nm gate oxide, the channel surface moved down 44 nm, which is why the depths of the pre-oxidation implants (dopants shot in as an ion beam; see Before you start and Module 10) in old processes were specified relative to the *post-oxidation* surface.

The model breaks down for thin dry oxides (< 20–30 nm), where growth is faster than predicted for reasons that are still argued about; the τ term patches this empirically. Nobody today grows a sub-2 nm gate oxide with Deal-Grove: they use the rapid-thermal and radical methods of 1.5 and calibrate the recipe by measurement.

### 1.3 Orientation, pressure, and chlorine

**Orientation dependence.** The linear rate constant scales with the number of silicon bonds available to react per unit area of interface: textbook "available bond" counts give 11.8 × 10¹⁴ per cm² on (111) versus 6.8 × 10¹⁴ on (100), and the (111) linear rate is empirically 1.68× that of (100). The parabolic constant B, being a bulk-diffusion property of amorphous SiO2, is orientation-independent. This matters more than it used to: a FinFET fin has a (100) top and (110) sidewalls, and a nanosheet has (100) top and bottom surfaces and (110) edges, so a "conformal" thermal oxide is intrinsically thicker on the sidewalls. (Orientation also changes the number of electrical defects at the interface, which is taken up in 1.6.)

**Pressure.** B is proportional to C*, hence to oxidant partial pressure; dilute O2 (in N2 or Ar) is used today to slow growth enough to control 1–2 nm films.

**Chlorine.** Adding 1–5% HCl, or an organic chlorine source like trans-1,2-dichloroethylene (DCE) that decomposes to HCl, to a dry O2 ambient **getters** mobile alkali ions (Na⁺, K⁺), meaning it chemically captures them and carries them off as volatile chlorides. This was the fix for the **threshold-voltage** drift that plagued early MOS: the threshold voltage is the gate voltage at which a transistor turns on, and a stray positive ion sitting in the gate oxide shifts it, so the transistors on early chips drifted over hours of operation. Chlorine also getters heavy metals from the silicon surface and modestly increases the oxidation rate. Too much chlorine roughens the oxide and leaves Cl at the interface, so the fraction is tightly controlled; chlorine oxidation is still used for thick I/O gate oxides and sacrificial oxides.

### 1.4 Pyrogenic steam and the wet ambient

Early wet oxidation bubbled O2 through a flask of water at 95 °C; the vapor pressure at that temperature (~640 torr) is why the classic wet rate constants are quoted at 640 torr. Production furnaces replaced this with **pyrogenic steam**: high-purity H2 and O2 are metered by **mass-flow controllers** (MFCs: valves that measure a gas flow from the heat it carries away and hold it to ~1% of the setpoint) into a quartz torch at the furnace inlet, where they react (2 H2 + O2 → 2 H2O) at the ~800 °C tube temperature. The H2:O2 ratio is held slightly below 2:1 (a typical recipe is ~1.8:1, just under the **stoichiometric** 2:1, the exact proportion in which the reaction equation consumes them), so there is always a small excess of oxygen and every hydrogen molecule is burned in the torch; the torch region is well above hydrogen's auto-ignition temperature (~570 °C), so combustion is complete and no unreacted hydrogen reaches the wafers or the exhaust. Because the water is made in situ from semiconductor-grade gases, it carries none of the metal ions a liquid-water bubbler would. Water content is set by the H2:O2 ratio.

The machine is the vertical furnace of Section 2 with a torch option (TEL and Kokusai both offer external-combustion steam on their furnaces): the torch is a small separate quartz chamber with its own heater and igniter, so the hydrogen is lit before it can reach the process tube. A typical thick-oxide recipe: load at ~700 °C, ramp at ~10 °C/min to 1,000–1,100 °C in nitrogen with a little O2 (so the surface never sits bare and hot), switch to steam for the growth time (a few hours for 1 µm, from the table in 1.2), then finish with a few minutes of dry O2 and an inert-gas hold to densify the top of the film and lower its fixed charge (1.6), and ramp down. The interlocks matter as much as the chemistry: O2 must be flowing and the torch at temperature before H2 is admitted, a torch thermocouple confirms ignition, the H2:O2 ratio is watched continuously, and any fault closes the hydrogen valve at the gas cabinet, because hydrogen reaching a 1,000 °C tube full of oxygen unburned is an explosion.

> **Worked example: what pressure of steam does the torch make?**
> Feed 1.8 volumes of H2 per volume of O2. Burning consumes all 1.8 H2 and 0.9 O2, producing 1.8 H2O and leaving 0.1 O2, so the gas over the wafers is 1.8/1.9 ≈ 95% water at atmospheric pressure: a water partial pressure of ~720 torr if no diluent is added. B scales with oxidant pressure (1.3), so the parabolic constant is ~720/640 ≈ 1.13× the 640 torr bubbler value in the tables, and the 1 µm wet oxide of the 1.2 example grows in ~3.8 h rather than 4.3 h at 1,000 °C. Add N2 as a diluent and the growth slows in proportion; that is the knob for fine-tuning a wet oxide thickness without changing temperature.

Today steam is used for oxides thicker than a few tens of nanometres (~): field and isolation oxides in analog, power and MEMS flows, the oxidation of thick **polysilicon** (silicon deposited as a mass of tiny, randomly oriented crystals called **grains**, rather than as one crystal; 4.1) in older memory flows, and, most often in a leading-edge fab, as the ambient of the steam **densification anneals** that convert and densify the deposited gap-fill oxides of 4.4. (An **anneal** is a heating step that deposits nothing: it lets atoms move just enough to repair damage, settle bonds or drive a reaction, and the gas it is done in is part of the recipe. The word recurs throughout the module: a hydrogen anneal caps broken bonds at an interface, a nitrogen anneal lowers an oxide's fixed charge, a spike anneal activates dopants.) No gate oxide is grown wet: the Si–OH groups that water leaves in the network (1.2) make the film slightly less dense and a worse insulator.

> **What can go wrong:** *Hydrogen excursion*: an oxygen-lean ratio or a torch that has cooled leaves unburned H2 in an oxygen-filled tube; the interlocks above exist because the consequence is a detonation, which is why furnaces with a torch carry hydrogen detectors and why H2 is the most interlocked gas in the fab. *Thickness drift from MFC drift*: the water partial pressure follows the H2:O2 ratio, so a 2% drift in either MFC is a ~2% drift in the wet oxide rate, caught by the monitor wafers of 2.1. *Wet-ambient devitrification*: steam attacks quartz faster than dry O2 does, so tubes and boats in steam service cloud over and shed flakes sooner and are replaced on a shorter schedule (2.1). *Condensation*: steam reaching an unheated exhaust line condenses and corrodes it, so the exhaust is heat-traced.

### 1.5 In-situ steam generation (ISSG) and radical oxidation

For films below ~5 nm a furnace is too slow to control and too hot for the thermal budget. **ISSG** does the pyrogenic reaction not in a torch but directly above the hot wafer inside a lamp-heated single-wafer chamber (Applied Materials' Vantage RadOx/RTO chambers are the canonical example). H2 (typically 1–33%) and O2 at low pressure (~5–20 torr) flow over a wafer held at 900–1,100 °C for a few seconds to a minute. The wafer itself is the ignition source, and the combustion intermediates include a high concentration of atomic oxygen **radicals**: molecule fragments with an unpaired electron, far more reactive than the stable molecule they came from, which react on first contact with almost anything. Radicals live for microseconds before recombining, which is why they must be made at the wafer rather than piped in. Radical oxidation has three useful properties: the rate is far less orientation-dependent than molecular O2 (so fin sidewalls and tops oxidize equally); it readily oxidizes silicon nitride (the dense mask material of 1.1), which molecular O2 barely touches, so a nitride surface can be capped with oxide (and a nitride mask is not safe from it); and the oxide it makes has excellent interface quality at very thin thickness. ISSG oxides are used for the ~1 nm gate interfacial layer, for the thin liner inside **shallow-trench isolation (STI)** (the oxide-filled trench that electrically separates neighbouring transistors), for rounding fin and trench corners (the stress of the growing oxide suppresses the rate at a convex corner, so sharp corners grow less oxide and end up rounded), and for the **tunnel oxides** (the thin oxide electrons are pushed through to charge or erase a flash memory cell) in some NAND flows. Plasma oxidation (an O2 plasma at 300–600 °C, e.g. TEL's Trias SPA tools) is the low-temperature alternative for 1–3 nm oxides.

### 1.6 The Si/SiO2 interface, and why silicon won

Germanium had the higher **carrier mobility** (carriers are the electrons or holes that carry a transistor's current, and mobility is how fast they drift per unit of electric field, so higher mobility means a faster transistor; see Before you start), and Bell Labs' first transistors were germanium. Silicon won in the 1960s for one reason: its oxide. GeO2 is water-soluble and sublimes as GeO above ~400 °C; GaAs has no stable, stoichiometric, low-defect native oxide at all; silicon grows a dense, amorphous, thermally stable, insulating oxide whose interface with the crystal is, after a hydrogen anneal (the heating step defined in 1.4, done here in hydrogen because hydrogen caps broken bonds), almost electrically perfect. Its **bandgap** (the energy needed to free an electron from its bond so it can carry current) is ~9 eV, so essentially no electrons are free at any temperature, which is what "insulator" means; it withstands ~10 MV/cm before breaking down. The interface is abrupt to within about one or two atomic layers, with a sub-oxide transition region of ~0.5 nm in which silicon atoms are bonded to one, two or three oxygens instead of four (the Si¹⁺, Si²⁺ and Si³⁺ states seen by XPS, an X-ray method described in Section 9).

> **Intuition:** *A trap is a parking space for an electron.* An **interface trap** is a broken bond at the Si/SiO2 boundary where an electron can park. A parked electron is a fixed charge right next to the channel: it shifts the threshold voltage and scatters the electrons flowing past, so at 10¹² traps per cm² a transistor would neither switch cleanly nor carry much current. A hydrogen anneal caps the broken bonds and removes ~99% of the parking spaces.

The defects that remain are well catalogued. **Interface traps** (Dit, the number per cm² per eV of energy) are mostly **Pb centers**: silicon dangling bonds at the interface, ~10¹² cm⁻² eV⁻¹ as grown, reduced to ~10¹⁰ cm⁻² eV⁻¹ by a **forming-gas anneal** (4–10% H2 in N2, 400–450 °C, 20–30 min) that terminates the dangling bonds with hydrogen. **Fixed oxide charge** (Qf) is a positive charge within ~2 nm of the interface associated with incompletely oxidized silicon; it is minimized by finishing the oxidation in dry O2 and by a post-oxidation anneal in inert gas (the "Deal triangle" is the classic chart of Qf against temperature and cooling ambient). **Mobile ionic charge** is the alkali problem fixed by chlorine and by cleanroom hygiene. **Oxide trapped charge** comes from radiation or from **hot-carrier injection**, electrons accelerated in the channel that jump into the oxide and stay there. The reason these matter: 10¹⁰ traps per cm² per eV is one defect per ~10⁴ nm², and a 2 nm-node transistor's gate area is only a few thousand nm². Silicon's oxide is the only one that gets this clean. Trap densities are higher on (110) and (111) surfaces than on (100), which is the original reason (100) became the standard CMOS orientation.

> **What can go wrong:** *Mobile sodium*: parts-per-billion Na⁺ from handling or unclean quartz drifts under the gate field and shifts the threshold voltage over hours; the fix is chlorine and cleanroom hygiene, and the detector is a **C-V sweep** (measure the gate capacitance while sweeping the gate voltage; each kind of oxide charge shifts or stretches the curve in its own way). *Thin-oxide non-uniformity*: at 1 nm a ±0.1 nm variation is ±10%, which is why gate oxides moved to single-wafer chambers with radial temperature control; ellipsometry maps (Section 9) catch it. *Corner thinning*: a thermal oxide is thinner on the convex corners of a fin, exactly where the gate field is strongest, so the corner breaks down first; the fix is radical oxidation or deliberate corner rounding. *Slip*: a too-fast furnace ramp shears the crystal near the wafer edge (Section 2), and the resulting line defects kill every transistor they cross.

### 1.7 Where thermal oxide is used today

The gate oxide was the marquee application for 40 years. Its thickness followed scaling from ~100 nm in the early 1970s to ~1.2 nm of **nitrided oxide** (SiON: oxide with a few percent nitrogen added by a nitrogen plasma or an NH3 anneal, which raises k slightly and blocks boron from the gate electrode from diffusing into the channel) at the 90 and 65 nm nodes, where **direct tunneling** leakage became untenable. Tunneling is a quantum effect: an insulator thinner than ~3 nm lets electrons pass straight through it without ever having the energy to climb over it, at a rate that rises exponentially as the film thins (roughly 10× per 0.2 nm). Intel's 45 nm process in 2007 replaced most of the oxide with a **high-k** film, hafnium dioxide (HfO2), deposited by ALD (Section 5), under a metal gate: the **high-k metal gate (HKMG)** stack. The point of a high-k insulator is captured by the **equivalent oxide thickness (EOT)**: because capacitance is proportional to k/t, a film of dielectric constant k and physical thickness t stores the same charge as SiO2 of thickness EOT = t × 3.9/k. Two nanometres of HfO2 (k ~20) has EOT = 2 × 3.9/20 = 0.39 nm: electrically as thin as 0.4 nm of oxide, physically five times too thick to tunnel through. But a purely high-k-on-silicon interface has poor mobility and too many traps, so every HKMG stack still has an **interfacial layer** (IL) of SiO2 under the HfO2. It is formed as a ~0.5–1.0 nm chemical oxide by ozonated water or **SC1** (the ammonia/peroxide clean of Module 03) in the pre-gate clean, or by ISSG/plasma oxidation, and is deliberately thinned to ~0.5–0.7 nm by **scavenging** (a Ti- or Al-containing layer above the HfO2 that pulls oxygen out of the IL during the anneal), so that the stack's total EOT lands at ~0.8–1.0 nm. Thermal oxidation still appears throughout the flow: the pad oxide under the nitride **CMP stop** (**chemical mechanical polishing**, CMP, is the step of Module 12 that grinds a wafer flat with a slurry; a CMP stop is a hard film the polish cannot remove, so polishing ends on it), the STI liner, sacrificial oxides grown and stripped to remove etch-damaged silicon, screen oxides for implants, and the 3–7 nm gate oxides of the 1.8 V and 3.3 V I/O transistors that live on every chip alongside the core logic.

> **Why it matters downstream:** The interfacial layer is the largest single contributor to EOT, and EOT sets how firmly the gate controls the channel; its thickness and quality also set carrier mobility and the threshold voltage. In Module 11 the tenths of a nanometre argued over here become the drive current and leakage of the transistor.

## 2. Furnaces and Rapid Thermal Processing

Every minute a wafer spends at 1,000 °C spreads its dopants, and the further into the flow it is, the more there is to spoil. That single constraint decides which of two very different heating machines a step uses. A **furnace** heats 100 or more wafers together for hours, and is the right tool when the *film* is the product and time at temperature costs nothing: thick oxides, the nitride and polysilicon of Section 4. A **rapid thermal processor** heats one wafer for seconds, and is the right tool when the *thermal history* is the product: dopant activation (Module 10), a thin oxide, an anneal that must fix one thing without moving anything else. At the leading edge most hot steps have migrated to single-wafer tools; furnaces survive for batch CVD, batch ALD and long anneals.

### 2.1 The vertical batch furnace

Oxidation, **low-pressure CVD** (LPCVD, the furnace-based deposition of Section 4.1), and many anneals are done in **vertical furnaces**, which replaced horizontal tube furnaces in the 1990s because a vertical tube has no boat-to-tube contact to scrape particles, a smaller footprint, and better temperature uniformity, since hot gas rises symmetrically around a vertical axis instead of along one side of a horizontal tube. The market is led by Tokyo Electron (TELINDY PLUS series) and Kokusai Electric (AdvancedAce-300, and its TSURUGI-C² batch ALD platform), with ASM International (A412 series) a distant third.

The anatomy: a quartz (or, for high-temperature and chlorine processes, silicon carbide) process tube about 1.5 m tall, surrounded by a resistive heater with 3–5 independently controlled zones. Wafers sit horizontally in slots of a quartz or SiC boat holding 100–150 (125 is typical) 300 mm wafers at ~6–10 mm pitch. The boat is loaded from **FOUPs** (the sealed 25-wafer carriers of Module 05) by a robot in a nitrogen-purged load area, lifted into the tube by an elevator, and sealed at the bottom. Gas enters from the top (or through injector tubes running the length of the boat) and exits at the bottom to a vacuum pump (LPCVD, 0.1–2 torr) or exhaust (atmospheric oxidation).

Temperature is everything. The tube is held at a standby of ~600–700 °C, wafers are loaded at that temperature, and the furnace ramps at 5–15 °C/min to the setpoint, then stabilizes for 10–20 min before gas is introduced, holds for the process time, and ramps down at a similar rate. Ramp rates are limited by **slip**: the edge of a wafer heats and cools faster than its centre, the temperature difference puts the crystal under stress, and above a critical stress the crystal shears along its weakest planes (the {111} planes; curly braces mean the whole family of planes equivalent to (111) by symmetry, of which there are four in silicon, whereas (111) in parentheses names one of them), leaving line defects called dislocations that ruin any transistor built on them. A full cycle including load, ramp, process, ramp-down and unload is 3–6 hours for a 100-wafer batch, so the throughput can still be tens of wafers per hour. Temperature is controlled to ±0.5 °C along the boat by thermocouples in each zone plus a profile thermocouple inside the tube, using models that correct for the thermal mass of the load.

**Dummy wafers** (also called filler or baffle wafers) occupy the top and bottom ~5–10 slots. Gas is depleted as it flows down the boat, the ends of the boat see different thermal environments, and the first wafers scrub contaminants from the gas; the dummies absorb these edge effects so product wafers see uniform conditions. They are reclaimed and reused hundreds of times; a leading-edge fab consumes tens of thousands of dummy and monitor wafers a month, a real line item in the Shin-Etsu and SUMCO order books (Module 03).

> **What can go wrong:** *Slip* from a too-fast ramp or a warped boat, seen as lines near the wafer edge under a microscope or as a ring of dead dies at wafer sort (a **die** is one chip on the wafer; **wafer sort** is the electrical test of every die before the wafer is cut up). *Gas depletion* down the boat, so top and bottom wafers get different thicknesses; countered by injector tubes, zone temperature offsets and the dummies. *The first-wafer effect*: the first lot after an idle period or a clean sees different wall chemistry and comes out thinner or thicker, so fabs run a warm-up lot or "season" the tube. *Devitrification*: after hundreds of hours quartz slowly crystallizes and sheds flakes, so tubes and boats are replaced on a schedule. All are caught by **monitor wafers** (blank wafers placed at several boat positions in every run) whose thickness maps are measured minutes after unload.

### 2.2 Single-wafer RTP

**Rapid thermal processing** (RTP) heats one wafer at a time with radiation from banks of tungsten-halogen lamps, ramping at 50–250 °C/s, holding for a second to a minute, and cooling at up to ~100 °C/s. Applied Materials' Vantage platform (Radiance, Radiance Plus, and the Astra DSA (laser) variants) dominates; Mattson (now Chinese-owned, "Beijing E-Town") and Screen are the alternatives.
