Repository: DicksonWu654/sand-to-gpu

# Sand to GPU

An in-depth, self-study course following silicon from quartz to an NVIDIA GPU rack. It explains the physics, chemistry, manufacturing equipment, supply chain, and engineering tradeoffs for a reader who knows programming and school science.

See the [global supplier coverage review](GLOBAL_COVERAGE_REVIEW_2026-09-14.md) for corrections to regional omissions, capability claims and policy framing, with primary sources and validation limits.

## Course tracks

- **Deep dive:** 22 modules, roughly 517,000 words, covering materials, wafer fabrication, transistors, memory, packaging, testing, GPU systems, and economics.

File: course/modules/07-lithography-duv.md (part 1 of 3)
# Module 07: Photolithography I: Photoresist and DUV

To build a circuit, the fab must decide where material will stay and where it will be removed or changed. **Lithography** writes that location information as a temporary pattern on the wafer. Later processing transfers the pattern into a more durable material. Its working material is **photoresist**, a light-sensitive film spun onto the wafer. It contains a **polymer**, a material made of long chains of linked molecular units, whose ability to dissolve changes after exposure to light. A liquid called the **developer** removes the soluble regions, leaving a temporary stencil of the design.

A chip is a stack of ~60–80+ such patterned **layers**, each needing its own lithography pass.

A repeating line pattern is described by its **pitch**, the centre-to-centre distance between neighbouring lines, and its **half-pitch**, half of that, which equals the line width when lines and spaces are equal, so "40 nm half-pitch" and "40 nm lines at 80 nm pitch" are the same statement. The printed width of the smallest feature on a layer is its **critical dimension (CD)**. **Overlay** is how accurately one layer's pattern sits on the layer beneath it. These measure different things: a line can have the right width but be in the wrong place. The production task is to print 40 nm half-pitch (80 nm pitch) in one exposure and, with multi-patterning, pitches down to ~30–40 nm in production, across a 300 mm wafer, placed within ~1.5–2 nm of the layer underneath, at ~275–300 wafers per hour, 60–80+ times per wafer.

It is hard for two reasons. The light used, at 193 nm, is four to ten times *longer* than the features it prints, and light spreads (diffracts) around any opening comparable to or smaller than its wavelength, so a mask opening several times smaller than the wavelength casts no shadow; the lens can collect only a few of the diffracted beams and recombine them into a soft pattern of fringes rather than a crisp copy. The second reason is chemistry: the resist has to turn that soft fringe, whose brightness slides from light to dark over tens of nanometres, into a hard edge that lands within a nanometre or two of where the designer put it, at a hundred billion edges on every wafer.

This module stops short of **extreme ultraviolet (EUV)** lithography at 13.5 nm (Module 08). Its subject is **deep ultraviolet (DUV)** lithography: the 248 nm light of the **krypton fluoride (KrF)** laser, the 193 nm light of the **argon fluoride (ArF)** laser, and the older 365 nm **i-line** of the mercury lamp that still prints the coarse layers. By the end you will be able to explain why 193 nm light can print 40 nm lines, what a chemically amplified resist is and why the bake after exposure matters more than the exposure, what a scanner does to a wafer in 12 seconds, why the 157 nm generation died, how SADP and SAQP double and quadruple a pattern without a second exposure, and why EUV took only ~15–25 of the ~80 mask layers on a leading-edge chip while the rest stayed on DUV and i-line. Hold onto that last fact: a **mask set** for a leading node (one photomask per layer) is still ~75–85% DUV/i-line/KrF layers.

## Before you start

- **Waves, wavelength and interference.** Light is a wave. Two waves add up where their crests coincide and cancel where a crest meets a trough. The **refractive index** n of a material is how much slower light travels in it than in vacuum, and the wavelength inside the material shrinks to λ/n (school physics).
- **Diffraction.** A wave passing through an opening comparable to its wavelength spreads out instead of travelling straight. A *repeating* pattern of openings sends the light into a few distinct directions, which is why the grooves of a CD throw a rainbow.
- **Acids, bases and solubility.** Polymers carrying –OH (phenol) or –COOH (carboxylic acid) groups dissolve in a basic solution; oily, **nonpolar** polymers do not, but dissolve in organic solvents. A **catalyst** speeds up a reaction and comes out of it unchanged, ready to act again (school chemistry).
- **The wafer and its dies.** A 300 mm wafer carries a few hundred chips (**dies**) separated by narrow streets called **scribe lanes**; the scanner exposes it one rectangle, or **field**, of 26 × 33 mm at a time, each holding one or several dies (Module 03, Module 05).
- **Thin films and hard masks.** Oxide, nitride and carbon films are deposited by chemical vapour deposition (CVD) or **atomic layer deposition (ALD)**; ALD uses separated, self-limiting surface reactions; each complete cycle adds a controlled amount, often less than a full atomic layer, so counting calibrated cycles controls thickness (Module 06).
- **Plasma etch and selectivity.** A **plasma**, a gas containing charged particles and reactive fragments, can help etch material **anisotropically**: much faster in one direction, usually downward, than sideways. Every material etches at its own rate; the ratio of the rate of the material you want removed to the rate of the mask protecting the rest is the **selectivity** (Module 09, ahead).
- **Photomasks and pellicles.** A photomask is a quartz plate carrying one layer's pattern in a chromium or molybdenum-silicide film at 4× the final size, protected from dust by a thin transparent membrane, the **pellicle** (Module 04).
- **Node names and statistics.** "N7" or "3 nm" is a marketing label for a process generation, not a feature size (Module 00). The industry quotes nearly every tolerance as **3σ**, three standard deviations, the spread that contains ~99.7% of measurements (Module 13).

## What a Litho Layer Has to Achieve

Before the machines, two new words and a sharper sense of two you already have. In process terms a layer is one patterning pass: one resist coat, one exposure, one develop, followed by whatever etch or implant the pattern is for, and the mask set is the collection of photomasks, one per layer, that defines a product (~80 for a leading-edge logic chip). A **field** is the 26 × 33 mm rectangle the scanner exposes in one shot, stepped across the wafer ~90–100 times. And **tone** says which way the resist responds: in a **positive-tone** process the exposed regions dissolve in the developer and the unexposed regions stay; in a **negative-tone** process the exposed regions stay.

Every layer is judged by three quantities. CD: is every feature the size the design asked for, everywhere on the wafer and along its whole length? It is measured with a **CD-SEM**, a scanning electron microscope that measures line widths at a few dozen sites per wafer with ~0.1 nm precision (Module 13). Overlay is measured on targets in the scribe lanes: a box or grating from the previous layer with the new layer's printed on top, so the offset can be read optically. Defects (particles, bubbles, missing or bridged features) are found by optical or electron-beam inspection. A layer is good only if all three are within budget at once.

> **Intuition: why 193 nm light can print 40 nm lines.** A mask carrying a fine grating of lines does to light what the grooves on a CD do to a lamp: it throws the light into a few distinct beams at distinct angles, and the finer the grating, the steeper the angles. The straight-through beam is uniform light and carries no information about the lines; the pattern lives in the *difference* between that beam and the first side beam. If a lens catches both and brings them back together, they interfere and produce bright and dark fringes whose spacing is exactly the grating pitch. That is an image, even though no beam ever "saw" a shadow of a line: the lens does not need to resolve the line, only to catch two beams. How steep an angle it can catch, and how much a wider lens or a tilted beam helps, is the story of the Optics section.

That argument in words, before the symbols: the smallest half-pitch a lens can print equals a cleverness factor, times the wavelength, divided by the lens's light-gathering aperture. Three levers: shorter light, a wider lens, or more cleverness with illumination, mask and resist. DUV lithography pulled all three, and each has a section below.

## The Litho Cell at a Glance

A **litho cell** is a photoresist **track** bolted to a **scanner** through a sealed interface, so that a wafer travels coat → expose → develop without leaving a controlled environment. The track is a coater/developer: a linked cabinet of spin cups, hot plates, chill plates and robots that puts the resist on, bakes it, and after exposure develops it. The scanner projects the mask pattern onto the wafer one field at a time. They are separate purchases from separate companies: the track market is led by Tokyo Electron (TEL, CLEAN TRACK LITHIUS Pro Z series, roughly 85–90% of the leading-edge coater/developer market) with SCREEN (SOKUDO DUO series) as the main alternative; the scanner is almost always ASML (TWINSCAN NXT series) at the leading edge, with Nikon (NSR-S635E and, since 2024, NSR-S636E) a distant second in ArF immersion and Canon strong in i-line/KrF. "Immersion" will recur constantly, so a first definition now: in **immersion** lithography the ~3 mm gap between the lens's last element and the wafer is filled with ultrapure water instead of air, which lets the lens deliver steeper beams into the resist and so print finer pitches (the Optics section explains why); an "ArF immersion" or "193i" scanner is the leading-edge DUV tool, and the water is why the wafer's resist has to be water-resistant, as the resist section will show.

The track has to match the scanner's throughput. A modern ArF immersion scanner runs ~275–300 wafers per hour (wph), so the interval between successive wafers leaving the cell, the **takt time**, is 3,600 s ÷ 300 ≈ 12 s. A wafer occupies a bake plate for 60–90 s, so 60–90 s ÷ 12 s ≈ 5–7.5 wafers are always baking at once and the track needs 6–8 plates per bake step in parallel, plus multiple coat and develop cups. The robots are scheduled so that every wafer sees identical delays between steps, because for the resists described next the delay between exposure and post-exposure bake changes the final CD measurably.

The sequence for one layer:

1. **Surface prep**: a vapour of hexamethyldisilazane (HMDS, an organosilicon liquid whose chemistry is given in the track section) makes the oxide surface water-repellent so the resist sticks, or an anti-reflective / hard-mask underlayer stack is spun on to kill reflections and carry the pattern into the etch.
2. **Spin coat**: resist solution is dispensed and the wafer spun at thousands of rpm, flinging off the excess to leave a film ~100 nm thick; solvent at the rim removes the **edge bead**, the ridge of resist that surface tension piles up at the wafer's edge.
3. **Soft bake (post-apply bake, PAB)**: a hot plate drives off residual solvent so the film's chemistry is stable.
4. **Chill**: a plate at 23 °C stops the bake reproducibly.
5. **Topcoat (immersion only, if used)**: a water-repellent overlayer so the scanner's water does not pull chemistry out of the resist; most modern resists are topcoat-free.
6. **Scanner: alignment, levelling, exposure**: the wafer is located to ~1 nm, its height mapped, and each field exposed through the mask, creating a latent chemical image.
7. **Post-exposure bake (PEB)**: heat lets the photogenerated acid catalyse the solubility change; for modern resists this is where the pattern is really formed.
8. **Chill**.
9. **Develop, rinse, spin dry**: a puddle of developer dissolves the soluble regions; water rinses it away.
10. **Hard bake (optional)**: toughens the resist for etch; often replaced by a UV cure or skipped.
11. **After-develop inspection (ADI)**: CD-SEM, overlay and defect inspection on separate metrology tools check the three quantities above.
12. **Disposition**: pass to etch, or strip and rework.

Steps 1–5 and 7–10 happen on the track, step 6 on the scanner, step 11 on separate metrology tools (Module 13). Total time in the cell is ~30–60 minutes per wafer, most of it queueing; the exposure itself takes ~12–15 s.

> **Why it matters downstream: the one reversible step.** Until the etch, nothing irreversible has happened to the wafer: a resist pattern that fails inspection can be stripped and the wafer sent round the cell again (**rework**), at a cost of ~1 hour. A wrong pattern that reaches etch costs the wafer. That is why so much of a fab's metrology sits after develop rather than after etch. The litho cell is also the fab's pacing item: with ~80 layers per wafer and ~300 wafers per hour per cell, the number of scanners a fab owns sets its wafer-start capacity, and the cells are its largest single capital line.

## Photoresist Chemistry

A photoresist must do three things well: be transparent enough that light reaches the bottom of the film but absorb enough to react; change its solubility by orders of magnitude on exposure; and survive a plasma etch afterward. The direction of the solubility change is the resist's **tone**: a **positive-tone** resist becomes *more* soluble where light hits it, so exposed regions dissolve and a clear opening in the mask becomes a hole in the resist; a **negative-tone** resist becomes *less* soluble, so exposed regions stay. Two chemical families have done this work for forty years.

### DNQ/Novolac: The g-line and i-line Workhorse

The resist used from the 1970s through the 350 nm node (and still used for most non-critical layers and in packaging) is a two-component system: a **novolac** resin (a phenol-formaldehyde polymer, soluble in aqueous base because of its phenolic –OH groups) plus 10–25 wt% (**wt%**, percent by weight) of a **diazonaphthoquinone (DNQ)** photoactive compound. The DNQ is a **dissolution inhibitor**: it hydrogen-bonds with the novolac and makes the mixture nearly insoluble in developer (dissolution rate ~1–2 nm/s versus 100+ nm/s for pure novolac). The g and i in "g-line" and "i-line" are simply the letters historically assigned to the mercury lamp's emission lines at 436 nm and 365 nm. In plain language, a photon kicks a nitrogen pair (N₂) off the DNQ molecule; what is left rearranges itself and grabs a water molecule to become an acid, and acids dissolve in the basic developer. In the chemist's language, the DNQ undergoes a Wolff rearrangement, releasing N₂ and forming a ketene, which reacts with trace water in the film to form an **indene carboxylic acid**, a *dissolution promoter*, so exposed regions dissolve 100–1,000× faster than unexposed ones. The change is one-to-one: one photon converts at most one DNQ molecule, and the **quantum efficiency**, the fraction of absorbed photons that actually cause the reaction, is ~0.2–0.3, so it takes three to five photons per converted molecule. This is why DNQ resists need a large exposure **dose**, the light energy delivered per unit area of resist, measured in mJ/cm² (millijoules per square centimetre): 100–300 mJ/cm², and why, with the 10× drop in available lamp/laser intensity at 248 nm, they were too slow for DUV (novolac is also nearly opaque at 248 nm).

DNQ/novolac keeps its place because it is cheap, insensitive to airborne amines, tolerant of long delays, and in thick (1–5 µm) films has excellent etch resistance; for a 6 µm-thick implant mask or a packaging redistribution layer, nobody uses anything else.

### Chemically Amplified Resists (CARs)

The concept, invented at IBM by Ito, Willson and Fréchet in the early 1980s, is that one photon should trigger many chemical events.

> **Intuition: a lit match passed hand to hand.** A catalyst is a helper that makes a reaction happen and comes out of it unchanged. In a chemically amplified resist the catalyst is a single proton (an acid, H⁺). Think of it as a lit match: it sets fire to one molecule's protecting group, is handed on intact, sets fire to the next, and so on, hundreds or thousands of times, until it is finally snuffed out by a molecule of base. One photon lights one match; the bake gives the match time to travel. That is the amplification, and it is also the problem: the further the match wanders, the blurrier the edge of the burnt region.

The resist has three components: a polymer backbone whose base-solubility is blocked by an acid-labile **protecting group** (**labile** means easily cleaved off); a **photoacid generator (PAG)**, a salt that falls apart into a strong acid H⁺ when it absorbs a photon (typically a triphenylsulfonium or diaryliodonium cation with a fluorinated sulfonate anion such as nonaflate or perfluorobutanesulfonate, at ~2–10 wt%); and a **quencher**, ~0.1–1 wt% of a base such as a hindered amine.

The mechanism, step by step:

1. **Exposure**: a photon absorbed by the PAG (or by the polymer, which transfers the energy) decomposes it and releases a proton. At 30 mJ/cm² and a typical absorbance this creates on the order of 10¹⁹–10²⁰ acid molecules per cm³, roughly one per (2–5 nm)³. Almost nothing has changed in solubility yet; this is the **latent image**.
2. **PEB**: at 100–120 °C the polymer is near its **glass transition**, the temperature above which it softens from a rigid glass into a rubbery state in which small molecules can move, and the acid becomes mobile. Each proton catalyzes the **deprotection** of a protecting group: for KrF-era resists the group is **tert-butoxycarbonyl (t-BOC)** on **poly(hydroxystyrene) (PHS)**, a polymer of phenol rings, which cleaves to release CO₂ and isobutylene and expose a phenol; for ArF resists (where PHS is opaque, because its flat aromatic rings absorb 193 nm light, so **aliphatic** methacrylate backbones, built from chain- and cage-shaped carbon skeletons with no aromatic rings, are used) it is a tertiary ester such as methyladamantyl or ethylcyclopentyl methacrylate, which cleaves to a carboxylic acid plus an alkene. Critically, the proton is regenerated at the end of each reaction, so one acid deprotects hundreds to a few thousand sites before it is lost. This is the **amplification**: the chemical gain is ~10²–10³.
3. **Quenching**: the quencher base neutralizes acid, which sets a *threshold*: in weakly exposed regions (the tails of the **aerial image**, the pattern of light intensity the lens projects onto the resist, which fades gradually rather than sharply at the edge of every feature) the little acid present is fully consumed and nothing deprotects, while in strongly exposed regions the acid overwhelms the base. This sharpens the chemical image beyond the optical image. Modern resists use a photodecomposable base (PDB), destroyed in exposed regions and surviving in dark ones, which sharpens the edge further.
4. **Develop**: deprotected polymer (now carrying phenol or carboxylic acid groups) dissolves in the standard aqueous developer, a 0.26 N solution of **tetramethylammonium hydroxide (TMAH)** in water (**N** is normality, moles of hydroxide per litre; the Development section has the details), at hundreds of nm/s; protected polymer does not.

The quencher threshold is what gives a CAR its **contrast**, the sharpness with which it switches from insoluble to soluble as the dose rises. Contrast is read from the **characteristic curve**, a plot of the fraction of resist thickness remaining after development against the logarithm of dose: its slope, written here as γ<sub>R</sub> to keep it apart from the surface tension γ used in the pattern-collapse example later, is ~2–4 for DNQ resists and > 10 for good CARs. A resist with γ<sub>R</sub> > 10 behaves almost like a switch: below one dose nothing dissolves, a little above it everything does, and the printed edge lands wherever the light intensity crosses that threshold. That "fixed threshold" is the picture the process-window section relies on. Two doses read off the curve are used all through litho: **dose-to-clear** (E0), the dose at which a large open area just develops fully, and **dose-to-size** (Esize), the dose at which a line prints at its intended CD, typically ~1.5–2× E0 for positive tone; a layer's working dose is Esize, and the process-window measurement later in the module is centred on it.

**Photospeed** (how little dose a resist needs; a "faster" resist needs less) and resolution now trade against each other through **acid diffusion**. During PEB the acid random-walks a distance L = √(2Dt), where D is the acid's diffusion coefficient in the hot polymer (how fast it wanders, in nm² per second) and t is the bake time; L is typically 5–20 nm in modern ArF resists (older KrF resists, 20–50 nm). Put numbers in: for L = 10 nm and t = 60 s, D = L²/(2t) = 100/120 ≈ 0.8 nm²/s. Because L grows only as the square root of t, doubling the bake time increases the blur by just √2; but D rises steeply with temperature, and a bake ~10 °C hotter can roughly double it, which is why the plate is held to 0.1 °C. Longer diffusion means more amplification and smoother lines (the blur averages out shot noise and the standing wave), but it blurs the edge. To print 40 nm half-pitch with a 20 nm blur is impossible, so ArF immersion resists use bulky counter-anions and polymer-bound PAGs to keep L below ~10 nm, at a cost in sensitivity; PEB temperature and residual solvent also shift L, which is why the track controls them so tightly.

### Line-Edge Roughness and the RLS Triangle

Because the chemistry is stochastic (discrete photons, discrete PAG molecules, discrete polymer chains whose coiled-up size, the **radius of gyration**, is ~5–10 nm), the developed edge is not straight. **Line-edge roughness (LER)** is the 3σ deviation of one edge from a straight line; **line-width roughness (LWR)** is the 3σ variation of the width, and LWR ≈ √2 × LER if the two edges are uncorrelated. For ArF immersion lines LER is ~3–5 nm 3σ, a substantial fraction of a 40 nm line, and it is worse at low dose and at short diffusion length (less averaging). The dose dependence is **shot noise**: the randomness of counting a small number of discrete events, which scales as the square root of the count, so 400 photons or acids vary by √400 = 20, i.e. 5%.

> **Worked example: the photon and acid budget of a 40 nm line.** A 193 nm photon carries 6.4 eV = 1.03 × 10⁻¹⁸ J, so a dose of 30 mJ/cm² delivers 0.030 J/cm² ÷ (1.03 × 10⁻¹⁸ J) ≈ 2.9 × 10¹⁶ photons/cm². A ~100 nm resist film absorbs only ~10% of them (the film must stay transparent, and the PAG is a minor component), and not every absorbed photon makes an acid, so the film ends up with ~10¹⁹–10²⁰ acid molecules per cm³, one acid in every cube of ~2–5 nm on a side. Now take a 20 nm-long segment of a 20 nm-wide line in a 100 nm-thick film: 20 × 20 × 100 nm = 4 × 10⁻¹⁷ cm³, which at ~10¹⁹/cm³ holds only ~400 acids. Its count fluctuates by √400 = 20, or ~5%, from one segment to the next, and that fluctuation is the seed of line-edge roughness. There is no engineering fix for counting statistics except more counts.

The result is the **resolution / LER / sensitivity (RLS) triangle**: you can get any two of high resolution, low roughness and high sensitivity (low dose), but not all three. The empirical scaling is roughly LER² × dose × resolution³ ≈ constant for a given chemistry, so at fixed resolution, halving the LER costs 4× the dose (diffusion length is the third knob: more blur smooths the edge but coarsens the resolution). This trade-off limits EUV throughput as much as source power does (Module 08).

> **Why it matters downstream: roughness becomes electrical variation.** At the transistor, LER on the gate line becomes variation in gate length, and gate length sets the **threshold voltage** (the gate voltage at which the transistor turns on, Module 11), so a rough gate is a population of transistors that switch at slightly different voltages, which erodes the noise margin of every circuit built from them. At metal lines, LWR becomes resistance variation and creates local hot spots for **electromigration** (metal atoms being pushed along by the current until the wire thins and opens, Module 12). A 3 nm 3σ LER on a 20 nm line is a 15% width variation.

### Immersion Resists and What Goes Wrong in Resist

In an immersion scanner the water film under the lens sweeps across the resist surface, and any point of the wafer is under water for ~1 second per field. Two things can go wrong: PAG and quencher can **leach** into the water (contaminating the lens and changing the resist), and water can leave **watermarks** and bubbles that print as defects. First-generation immersion used a fluorinated **topcoat** (an extra spin-coated layer); modern resists are **topcoat-free**, with fluorinated surfactants that segregate to the surface during soft bake and give a **receding contact angle** (the angle at the trailing edge of a moving droplet; the higher it is, the more cleanly the water film peels off) > 70°, so the meniscus under the lens leaves no droplets even at 500–800 mm/s scan speeds. Leaching is now specified below ~10⁻¹² mol/cm²: multiply by Avogadro's number, 6.0 × 10²³ molecules per mole, and that is 6 × 10¹¹ molecules per cm², or one PAG molecule per ~170 nm² of resist surface (a square ~13 nm on a side), small enough that the lens's last element stays clean for years.

> **What can go wrong: resist failure modes and how they are caught.** *T-top*: airborne amines neutralise the acid in the top few nanometres of a positive-tone line, so that skin never deprotects and never dissolves, leaving a cap that makes the cross-section look like a T; fixed with chemically filtered air and a short exposure-to-bake delay. *Footing*: acid is lost into a basic substrate (a nitride, for example), so the bottom of the line does not clear; fixed by underlayer choice or a thin barrier. *Pattern collapse*: tall narrow lines are pulled together by the surface tension of the rinse water (worked in the next section); fixed with surfactant rinses and by limiting the aspect ratio. *Outgassing*: volatile fragments (isobutylene, CO₂) leaving the resist during exposure deposit on optics; managed by resist design and purge. *Leaching and watermarks* under immersion: managed with topcoat-free resists and a high receding contact angle. Detection is by CD-SEM (top-down for CD, cross-section for T-tops and footing) and defect inspection; the fix is a resist, underlayer, air-filter or rinse-recipe change, and the bad wafers are reworked.

The resists come from a short list of suppliers: JSR, Tokyo Ohka Kogyo (TOK), Shin-Etsu Chemical, Fujifilm and Sumitomo Chemical in Japan, with DuPont (USA) and Merck (Germany) as the main non-Japanese sources; a fab qualifies one or two resists per layer and changes them rarely, because every change means re-tuning the whole recipe.

## The Track Recipes, Step by Step

With the chemistry in hand, the track's steps stop being a list of bakes and become a set of controls on where the acid is, how far it moves, and what the developer can reach.

### HMDS Prime

Silicon oxide surfaces are terminated with hydroxyl (–OH) groups that make them hydrophilic, and resist polymers do not adhere well to a wet, polar surface; the result is pattern lift-off during development. The fix is **hexamethyldisilazane (HMDS)**, (CH₃)₃Si–NH–Si(CH₃)₃, delivered as a vapor onto a wafer held at ~120–150 °C. It reacts with surface silanols, 2 Si–OH + HMDS → 2 Si–O–Si(CH₃)₃ + NH₃, capping the surface with trimethylsilyl groups and making it hydrophobic. The measure of that is the **contact angle**, the angle a water droplet makes with the surface: ~0° means the water spreads flat because the surface loves water, 90° or more means it beads up. HMDS takes the oxide from near zero to ~60–70°, water-repellent enough that the resist, an organic, sticks instead. Vapor prime in a closed chamber (sometimes after a dehydration bake at 150–200 °C) is used rather than liquid because it gives a **monolayer**, a coating one molecule thick, and consumes microliters. On an organic underlayer (the anti-reflective coating or spin-on carbon described next) HMDS is skipped.

### BARC, Standing Waves, and the Tri-Layer Stack

Resist is transparent at the exposure wavelength (light must reach the bottom of the film), so light passes through it, reflects off the substrate, and interferes with the incoming wave.

> **Intuition: two waves travelling in opposite directions.** The wave coming down through the resist and the wave reflected back up from the substrate pass through each other. Where a crest of one meets a crest of the other the light is bright; where a crest meets a trough it is dark. Because the two waves move in opposite directions the bright planes do not move: they sit fixed in the film, one every half wavelength as measured *inside* the resist (λ/n). That is a standing wave, and the resist records it as a stack of bright and dark layers.

The result is a **standing wave**: a sinusoidal modulation of absorbed dose through the thickness of the resist, with period λ/(2n), where n is the resist refractive index (~1.7 at 193 nm), so 193.4/(2 × 1.7) ≈ 57 nm. The developed sidewall shows this as a corrugation, and worse, the *total* dose absorbed swings up and down as resist thickness changes (the **swing curve**), so a few nanometers of thickness variation becomes several nanometers of CD variation. On top of reflective layers like polysilicon, aluminum or tungsten, reflectivity can be 30–60%, and CD control is impossible without help.

A **bottom anti-reflective coating (BARC)** is a spin-on polymer, 30–90 nm thick, with a tuned refractive index and absorbance (n ~1.7–1.9 and **extinction coefficient** κ ~0.3–0.5 at 193 nm, κ being the imaginary part of the index, i.e. how strongly the material absorbs) that cancels the reflected wave both by absorption and by destructive interference between the resist/BARC and BARC/substrate reflections. A well-designed BARC brings substrate reflectivity below 1%, and it is opened by a short plasma etch before the underlying film is etched. PEB also smooths standing waves: acid diffusion of ~10 nm averages out a 57 nm-period modulation almost completely, one reason CARs give smoother sidewalls than DNQ resists.

At advanced nodes the resist is only ~80–120 nm thick, for two reasons: the lens keeps the image sharp over only ~60 nm of height (the **depth of focus**, explained in the Optics section), and tall narrow lines collapse from capillary forces during rinse. A film that thin cannot survive a deep etch. The answer is the **tri-layer stack**: a thick **spin-on carbon (SOC)** layer (100–300 nm, an amorphous-carbon-like polymer that **planarizes** the topography, i.e. fills the valleys so the top surface is flat, and is the actual hard mask), a thin **silicon-containing anti-reflective coating (SiARC)** (20–40 nm, a spin-on **siloxane**, a polymer whose backbone alternates silicon and oxygen atoms, with ~30–45% Si), and the thin resist. The resist pattern is etched into the SiARC with a fluorocarbon plasma, then into the SOC with an O₂/N₂ or H₂/N₂ plasma that etches carbon fast and SiARC very slowly (a **selectivity**, the ratio of the two etch rates, of > 10:1), and the tall SOC pattern then masks the etch of the real film. The SiARC doubles as the BARC. All three are spin-coated on the track in sequence, each with its own bake (SOC bake ~250–350 °C to **cross-link** it, i.e. to form chemical bonds between neighbouring polymer chains so the film becomes one rigid, insoluble network that the next coat's solvent cannot redissolve). The underlayer suppliers are listed under Key Players.

### Spin Coating

Resist is dispensed as a solution, typically 2–10% solids in a casting solvent such as PGMEA (propylene glycol monomethyl ether acetate) or ethyl lactate, and the wafer is accelerated to 1,500–4,000 rpm (typical acceleration ~10,000 rpm/s) and spun for 20–60 s. The bulk of the fluid is flung off within about a second; as the film thins to a few micrometers, solvent evaporation raises the viscosity sharply and freezes it. The classic result (Meyerhofer, 1978) is that final thickness t scales as

t ∝ C · η<sup>a</sup> / ω<sup>b</sup>, with a ≈ 0.4–0.6 and b ≈ 0.5,

where C is the solids concentration, η the viscosity and ω the spin speed. Thickness therefore goes as roughly 1/√(rpm): doubling spin speed reduces thickness by ~30%. The fab picks a speed near the middle of the vendor's "spin curve", where the slope is shallow, so that a 1% rpm error gives < 0.5% thickness error. Modern tracks hold thickness uniformity to ~1 nm 3σ across a 300 mm wafer for a 100 nm film.

> **Worked example: reading a spin curve.** A resist that gives 100 nm at 2,000 rpm gives 100 × √(2,000/3,000) ≈ 82 nm at 3,000 rpm. Because thickness goes as the −½ power of speed, a 1% speed error moves thickness by ~0.5%, i.e. 0.5 nm on a 100 nm film, which is why spin motors are controlled to a fraction of a percent. The cost side is just as simple: the more expensive resists are dispensed at ~0.5–1.5 mL per wafer, and at $1,000–3,000 per litre for ArF immersion resist the full endpoint range is ~$0.50–4.50 of resist per wafer per layer (a representative purchase/dispense combination can fall around $1–3) (EUV resist several times more), so a fab running 80 layers spends more on resist than the number suggests, and every reduced-volume nozzle pays for itself.

Two practical details. **Dynamic dispense** (while the wafer turns slowly at ~500 rpm) in closed **solvent-saturated cups** keeps the film from skinning over before it is uniform. And surface tension piles fluid up at the wafer edge into the edge bead, up to several micrometers tall, which would flake during handling, so an **edge bead removal (EBR)** nozzle dissolves the outer 1–2 mm (the edge exclusion is ~1.5–2 mm); the backside gets a rinse too, because any resist there becomes a particle that lifts the wafer on the scanner **chuck** (the flat plate on the stage that holds the wafer down, by vacuum, during exposure) and destroys focus.

### Soft Bake

After coating the film still contains 10–30% residual solvent, and the problem with that solvent is that it is invisible: the film looks finished, but how much solvent it holds decides how far the acid will wander two steps later, in the PEB. The **soft bake** (post-apply bake, PAB), 90–110 °C for 60–90 s, drives the residual solvent to ~2–5%, densifies the film and removes stress. Residual solvent **plasticizes** the film (softens it, the way water softens gelatin, so molecules move more freely), which increases acid diffusion during PEB and changes the dissolution rate, so the bake's real job is to leave every wafer with the *same* small solvent content, not to remove it all.

The bake is done on a **proximity hot plate**: the wafer floats ~0.1 mm above the plate on three pins, and heat reaches it by conduction through that thin gas gap, which brings the wafer to temperature within a few seconds without the particles and sticking that a wafer pressed onto a hot surface would suffer. It also means that the gap *is* the temperature control: a pin worn by a few tens of micrometres, or a warped wafer, changes the local heat flow and prints as a thickness and CD signature with the plate's geometry. Bake plates are held to ±0.1–0.2 °C across the plate, because for CARs the CD sensitivity to bake temperature can be 1–3 nm/°C (early KrF resists were closer to 8 nm/°C). A chill plate at 23 °C follows every bake to stop the process reproducibly.

How is residual solvent known? Directly only in the lab: **thermogravimetric analysis (TGA)** weighs a coated sample as it is heated and reads the solvent off the weight loss, and thermal-desorption mass spectrometry identifies what leaves. In the fab the monitor is indirect: the film shrinks as solvent leaves, so the post-bake thickness measured by **ellipsometry** (inferring thickness from the polarisation change of reflected light, Module 13) on sample wafers from every batch is the routine check, and the CD response at after-develop inspection is the final arbiter.

> **What can go wrong: the soft bake's own failure modes.** *Under-bake* (plate too cool, time too short, or a wafer that sat in a queue and cooled before it arrived): too much solvent stays, acid diffuses further in PEB, lines print wider and blurrier, and the soft film picks up and embeds particles. *Over-bake*: the PAG or quencher (or, in DNQ resists, the photoactive compound) begins to decompose thermally, which shifts the dose the resist needs, and the over-densified film develops more slowly. *Plate non-uniformity and pin wear*: a systematic thickness and CD map with the plate's shape that is the same on every wafer baked on that plate; found by comparing CD maps by plate, fixed by cleaning, re-calibrating or replacing it. *Coat-to-bake delay*: solvent already leaves the film at room temperature, so a variable wait between coat and bake shifts the starting point; the track holds that interval fixed to the second, exactly as it holds the exposure-to-PEB delay.

### Exposure

The wafer goes through the interface to the scanner, is aligned and leveled, and is exposed field by field. Each field, the 26 × 33 mm rectangle printed in one pass, takes ~0.1 s, and with ~90–100 fields (counting the partial ones at the wafer edge) the whole wafer's exposure is ~10–12 s. The dose (energy per unit area, defined in the resist section) is typically 20–40 mJ/cm² for ArF CARs, 20–50 mJ/cm² for KrF CARs, and 100–300 mJ/cm² for i-line DNQ resists, which are ~5–10× slower (hence the invention of chemical amplification). For scale, 30 mJ/cm² is the energy full sunlight delivers in ~0.3 s, but concentrated at a single wavelength and delivered to each point of the wafer in ~10 ms. The exposure creates the latent image of acid; nothing about the resist's solubility has changed yet.

### Post-Exposure Bake

For DNQ resists PEB is optional (it smooths standing waves); for chemically amplified resists it *is* the chemistry: the PEB (90–130 °C, 60–90 s) is where the acid diffuses and catalyzes the deprotection that changes solubility. PEB temperature, time, and especially the delay between exposure and PEB (the **post-exposure delay**, PED) are controlled to the second, because during the delay the acid can be neutralized by airborne amines and can diffuse before the bake. Even **ppb** levels (parts per billion, about one molecule in 10⁹) of ammonia from cleaning chemicals or humans are enough to neutralise the acid in the top few nanometres of the film and produce the T-top described in the resist failure-mode box above. Tracks and scanners run chemically filtered air for this reason.

### Development

Positive-tone development uses an aqueous base, almost universally the 0.26 N TMAH introduced in the resist section, i.e. 2.38 wt% tetramethylammonium hydroxide in water (0.26 moles of hydroxide, OH⁻, per litre), sometimes with a surfactant. The 0.26 N standard, an industry-wide convention since the 1980s, keeps resists and tracks interchangeable. Development is done as a **puddle**: developer dispensed through a slot nozzle covers the stationary wafer for 30–60 s (sometimes a double puddle with fresh developer), then the wafer is rinsed with deionized water and spun dry. A puddle is preferred over dipping the wafer in a bath because the developer is used once (no **loading effect**, the slowing of a developer that has already dissolved a lot of resist) and because in a still puddle the dissolution is **diffusion-limited**: its rate is set by how fast developer molecules and dissolved resist diffuse through the motionless liquid at the film surface, which is the same at every point of a stationary wafer, whereas a stirred or flowing bath is faster where the flow is faster. Exposed resist dissolves at ~100–1,000 nm/s, unexposed resist at < 1 nm/s, and the ratio determines how faithfully the latent chemical image becomes a physical edge.
