Repository: DicksonWu654/sand-to-gpu

# Sand to GPU

An in-depth, self-study course following silicon from quartz to an NVIDIA GPU rack. It explains the physics, chemistry, manufacturing equipment, supply chain, and engineering tradeoffs for a reader who knows programming and school science.

See the [global supplier coverage review](GLOBAL_COVERAGE_REVIEW_2026-09-14.md) for corrections to regional omissions, capability claims and policy framing, with primary sources and validation limits.

## Course tracks

- **Deep dive:** 22 modules, roughly 517,000 words, covering materials, wafer fabrication, transistors, memory, packaging, testing, GPU systems, and economics.

File: course/modules/08-euv-lithography.md (part 1 of 4)
# Module 08: Photolithography II: EUV in Full Detail

Lithography projects a pattern into a light-sensitive coating, or **photoresist**, which becomes a temporary stencil. To make the circuit denser, that stencil must distinguish features closer together. Module 07 ended with the limit of **deep-ultraviolet (DUV)** imaging: the best 193 nm **ArF** (argon-fluoride) immersion scanner, which uses water between its final optical element and the wafer, cannot draw two dense lines closer together than ~76–80 nm centre to centre in one exposure, a **half-pitch** (half the centre-to-centre spacing of a dense line array) of ~38–40 nm. That floor is set by the wavelength and by the **numerical aperture (NA)**, the refractive index of the medium near the wafer multiplied by the sine of the light cone’s half-angle, and 193 nm at NA 1.35 is as far as that road goes.

Yet the tightest wiring on a 7 nm-class chip sits at ~40 nm pitch, half the DUV limit, and the transistor fins (Module 11) are tighter still. Those layers were built by **multi-patterning**: the layer is split into two, three or four interleaved lithography passes, each printing a pattern coarse enough for 193 nm, with spacer and cut steps in between. Every extra pass costs a mask, a trip through the **resist track** (the machine that coats, bakes and develops the resist, Module 07), an etch, a clean, a **metrology** (measurement) step, about a day of cycle time, and one more chance to spoil the **overlay**, how well a layer lines up with the layer beneath it. At 7 nm-class nodes the tightest layers needed three or four passes plus several cut masks, and keeping all those patterns aligned became increasingly difficult. **Extreme ultraviolet (EUV) lithography** exists to collapse those three or four passes back into one by cutting the wavelength by a factor of 14, from 193 nm to 13.5 nm.

The price of that factor of 14 is that almost nothing about a DUV scanner survives. There is no lens, because no material transmits 13.5 nm light. There is no laser at 13.5 nm; the light comes from a tin plasma at half a million kelvin, created 50,000 times per second by a 10.6 µm CO₂ laser hitting falling droplets of molten metal. There is no air, because air absorbs the light within centimetres; the whole machine is a vacuum vessel filled with a few pascals of hydrogen, some 30,000 times thinner than the air around you. There is no transmissive photomask, so the reticle, the plate that carries the pattern, is a mirror, and the light has to come in at an angle, which distorts the image in ways a transmissive mask never did. And a 13.5 nm photon carries 92 eV, thirty to forty times the energy of a visible-light photon, so a normal exposure dose consists of so few photons that their counting statistics show up as defects on the wafer. This module goes through each of those problems and how ASML, Zeiss, Trumpf, Cymer, and the resist and mask suppliers solved them, in enough detail to explain why one of these machines costs $200 million, or $380 million for the High-NA version.

By the end you will be able to explain six things to a process engineer without notes: why the light is 13.5 nm and not some other short wavelength (the mirror decides, not the source); how a 27 µm droplet of tin becomes a 500 W lamp fifty thousand times a second; why every mirror in the path costs 30% of the light and why that single fact shapes the whole machine; why the mask is itself a mirror and what lighting it at an angle does to the printed image; why ~20 photons per square nanometre turn chip **yield** (the fraction of chips on a wafer that work) into a problem in statistics; and why the next machine, at NA 0.55, prints only half of a field, the rectangle one scan exposes, and what manufacturing tradeoffs follow from that change.

## Before you start

- **Photon energy.** Light comes in packets called photons, and the energy of each packet is E = 1240 eV·nm / λ, where λ is the wavelength. An **electron-volt (eV)** is the energy an electron gains crossing one volt; visible light carries 2–3 eV per photon, 193 nm light 6.4 eV, and 13.5 nm light 92 eV (Module 07).
- **Diffraction and the Rayleigh criterion.** The finest dense line pattern a projection system can print has half-pitch = k1·λ/NA, where NA is the numerical aperture defined in the opening and **k1** (never below 0.25) measures how cleverly that light is used. The floor at 0.25 exists because at least two of the beams the mask diffracts must fit through the optics to form any image at all. The **depth of focus**, the range of focus over which the image stays sharp, is ≈ λ/NA² (Module 07).
- **Chemically amplified resist in three sentences.** The resist is a polymer plus a **photoacid generator (PAG)** plus a **quencher** base. Exposure makes acid; a **post-exposure bake (PEB)** lets each acid molecule hop around and strip hundreds of **protecting groups** (bulky side groups hung on the polymer chain that keep it insoluble until an acid removes them; this module uses that one name for them throughout) off the polymer. A developer then removes the exposed areas (positive tone) or the unexposed areas (negative tone) (Module 07).
- **Multi-patterning.** **LELE** (litho-etch-litho-etch) prints a layer in two interleaved passes; **SADP/SAQP** (self-aligned double and quadruple patterning) deposit spacers on the sidewalls of a printed "mandrel" pattern to double or quadruple the number of lines; **cut** or **block** masks then chop the resulting loops into wires. Each extra pass costs money, a day, and overlay (Module 07).
- **Overlay and edge placement error.** **Overlay** is how well a layer lines up with the one beneath it, ~1.5–2 nm at EUV nodes. **Edge placement error (EPE)** adds the feature-size error and the edge roughness to the overlay error: it is the total uncertainty in where a printed edge actually lands (Modules 07, 13).
- **Reticle and pellicle.** The **reticle** (photomask) carries the pattern of one **field** (the rectangular area, 26 × 33 mm on the wafer, that a single scan exposes; a 300 mm wafer holds ~100 of them) on a 152 mm plate, drawn 4× larger than it will print, written by a scanning electron beam. A **pellicle** is a thin membrane held above the pattern so that particles landing on it sit out of focus and do not print (Modules 04, 07).
- **Pressure units.** A **pascal (Pa)** is the SI unit of pressure; 1 atmosphere ≈ 101,000 Pa ≈ 1,013 mbar ≈ 1 bar. "Vacuum" in this module means 1–100 Pa, a thousandth to a hundred-thousandth of atmospheric pressure (Modules 05, 06).
- **Plasma and temperature in eV.** A **plasma** is a gas so hot that atoms lose electrons and the electrons and ions move freely. Physicists quote plasma temperatures in eV: 1 eV of temperature ≈ 11,600 K. A charge state written Sn¹⁰⁺ means a tin atom missing 10 of its 50 electrons.
- **Thin films by sputtering and ion-beam deposition.** In **sputtering**, argon ions knock atoms off a target and those atoms land on the substrate one layer at a time, with thickness controlled by time; ion-beam deposition is the same idea with a separate ion gun (Module 06).
- **Counting statistics and node names.** When independent random arrivals average N per patch, the actual count varies from patch to patch by about √N. And node names (N7, N5, N3, N2, 18A, 14A) are generation labels, not physical lengths; nothing on an N3 chip is 3 nm (Module 00).

## Why 13.5 nm

### Everything absorbs EUV

Photon energy is E = hc/λ, where h is Planck's constant, c is the speed of light and λ is the wavelength; in convenient units this is E = 1240 eV·nm / λ. The equation says that energy per photon is inversely proportional to wavelength: halve the wavelength and each photon carries twice the energy. At 193 nm that is 1240/193 = 6.4 eV, deep in the ultraviolet but still below the energy needed to free an electron from most atoms, which is why fused silica and calcium fluoride transmit it. At 13.5 nm the photon carries 1240/13.5 = 91.8 eV, call it 92.

Two sentences of school physics explain why that matters. A photon is absorbed only if it can hand its whole energy to an electron, either freeing it (the **photoelectric effect**) or lifting it to an allowed higher energy level; a photon that can do neither, as a 6.4 eV photon cannot in fused silica, passes through the material and is merely slowed, and that slowing is what refraction is. At 92 eV every element has electrons, in its outer shell and usually in inner shells too, that the photon can eject, so a 92 eV photon absorbed by any solid ejects a photoelectron; the material absorbs, it does not refract. The **absorption length** (the distance over which the intensity falls to 1/e, about 37%, of its starting value) in silicon at 13.5 nm is under 1 µm; in most metals and oxides it is tens to a few hundred nanometres. A film ten absorption lengths thick passes e⁻¹⁰, about 0.005%, essentially nothing. Even gases absorb strongly: at atmospheric pressure the absorption length in air is a few hundred micrometres. There is therefore no lens material, no window material, and no possibility of running in air. EUV optics must be all-reflective, and the beam path must be in vacuum.

### The Mo/Si Bragg mirror sets the wavelength

But ordinary mirrors do not work either. A metal surface at normal incidence reflects a few percent at best at 13.5 nm, because the refractive index of every material is close to 1. (At these photon energies the index is written as a complex number, n = 1 − δ + iβ, where δ is the tiny amount by which the material bends light and β is how strongly it absorbs; both are small. The bending part, 1 − δ, is what a mirror cares about, and δ is only of order 0.01 to 0.1, so n sits just below 1 rather than at the 1.5 of school-physics glass.) A mirror works by an index step, and there is almost no step to work with. The trick, developed at Bell Labs and elsewhere in the 1980s, is the **multilayer mirror**: a stack of alternating thin films of two materials chosen so that the small reflections at each interface add in phase.

> **Intuition:** A single Mo/Si interface reflects only ~0.1–0.2% of the light (an order-of-magnitude estimate from the index step of ~0.08). But stack ~100 interfaces and space them so that the round trip between neighbours is exactly one wavelength, and every reflected wave crests at the same moment; their amplitudes add rather than their intensities, like pushing a swing once per swing period and watching it climb. A hundred tiny in-phase pushes would in principle give a perfect mirror; in practice the light that has not yet been reflected is being absorbed as it goes deeper, so the sum saturates near 70%. The mirror is also fussy: change the wavelength by a few percent and the pushes fall out of step, so the reflectance collapses. That fussiness is both the mirror's limitation and the reason the whole industry agreed on one wavelength.

This is a **Bragg reflector**, the same physics as X-ray diffraction from a crystal, and the condition for the reflections to add at near-normal incidence is 2d·cos θ = λ, where d is the bilayer period (the thickness of one Mo layer plus one Si layer) and θ is the angle between the incoming light and the mirror's normal. It says the extra path a wave travels to reach the next interface and come back, 2d·cos θ, must be one wavelength. At θ near zero, d ≈ λ/2 ≈ 6.75 nm; the real period is a little larger because the light inside the stack has a slightly longer wavelength.

> **Worked example: the bilayer period.** Inside the stack the wavelength is λ/n_avg, where n_avg is the average refractive index of the bilayer, so the period is d = λ/(2·n_avg). Take δ ≈ 0.077 for molybdenum and δ ≈ 0.001 for silicon at 13.5 nm (both rounded from tabulated optical constants), and a Mo fraction of 0.4: δ_avg = 0.4 × 0.077 + 0.6 × 0.001 ≈ 0.031, so n_avg ≈ 0.969. Then d = 13.5/(2 × 0.969) ≈ 6.97 nm, which is why real Mo/Si mirrors have a period of 6.9–7.0 nm rather than 6.75 nm. Now the fussiness: a 1% error in the period shifts the reflectance peak by 1% of the wavelength, 0.135 nm. A single mirror's peak is only ~0.5 nm wide, so 1% is a quarter of the passband, and the eleven mirrors in a scanner all have to sit on the same 0.5 nm. If they were each detuned by 1% in random directions, the system would lose most of its light.

The material pair is chosen to maximize the reflectance difference at each interface while minimizing absorption inside the stack. δ is proportional to electron density, so pairing a dense metal with light silicon gives the largest index step, and molybdenum's high electron density makes it the metal of choice. Silicon is the partner because of an **absorption edge**: the photon energy at which a new, more tightly bound electron shell becomes ejectable. Just below that energy, at slightly longer wavelength, the photon cannot use that channel and the material is unusually transparent. Electron shells are labelled from the inside out K, L, M, and so on (the K shell is the innermost, n = 1; the L shell is the second, n = 2, which in silicon holds the 2s and 2p electrons), and the **L-edge** is the photon energy needed to eject an electron from that second shell. Silicon's L-edge sits at 99.8 eV (12.4 nm); at 13.5 nm the photon has 92 eV, just short of the 99.8 eV needed to free a silicon 2p electron, so silicon at 13.5 nm is about as transparent as any solid gets at EUV. A **Mo/Si multilayer** with ~40 to 50 bilayers, each ~6.9 to 7.0 nm thick (roughly 2.8 nm Mo and 4.1 nm Si, the Mo fraction near 0.4), has a theoretical peak reflectance of ~74–75% and a practically achieved ~67–70% at 13.5 nm. The reflectance curve of a single mirror is a peak roughly 0.5 nm (~4%) wide at half maximum (the **full width at half maximum (FWHM)**, the width of a peak measured where it has fallen to half its top value); after ten or more reflections in series the system passband narrows to about 2% (13.5 nm ± 1%, ~0.27 nm), which is the **in-band** definition used for source power, and it falls off steeply above ~14 nm and below ~12.5 nm. The wavelength of EUV lithography is set by where that mirror works, not by anything about the light source.

The stacks are deposited by magnetron **sputtering** (argon ions knock atoms off a molybdenum or silicon target and the atoms land on the substrate one atomic layer at a time, Module 06) or, for the highest quality, by ion-beam deposition, with thickness control at the 0.01 nm level across a 300 mm or larger substrate, for the reason the worked example gave. Reticle blanks are coated by ion-beam deposition (Veeco is the usual tool supplier, as far as public information goes); the scanner's own mirrors and the source's **collector** (the large curved mirror that sits behind the tin plasma and gathers its light, described under The Laser-Produced Plasma Source) are coated in Zeiss's in-house coating facility. The finished period is verified by at-wavelength **reflectometry** (shining 13.5 nm light of a precisely known wavelength on the sample and measuring what fraction comes back, then repeating across the wavelength band to trace out the peak). The light for that measurement has historically come from a **synchrotron**, a ring accelerator in which electrons forced around a curve emit intense, tunable light from infrared to X-rays, EUV included; a **beamline** is one of the ring's light outlets, a pipe with a wavelength selector and a measurement chamber at its end, and the German metrology institute PTB's beamline at the BESSY II ring in Berlin is the industry's reference for EUV reflectometry. Laboratory EUV reflectometers with small plasma sources now do routine checks, and in the tool the period is monitored indirectly by wavefront and throughput measurements. Mo and Si interdiffuse into molybdenum silicide at the interfaces, which blurs the interface and costs reflectance; commercial stacks insert sub-nanometre diffusion barriers (boron carbide or carbon) and cap the top with ~2 to 2.5 nm of ruthenium to resist oxidation and hydrogen-induced blistering.

> **What can go wrong:** Four things degrade a multilayer in service. Interdiffusion at the Mo/Si interfaces (accelerated by heat) turns sharp steps into molybdenum silicide ramps, softening the index step. Oxidation of the ruthenium cap or of exposed silicon adds an absorbing skin. Hydrogen, which the tool deliberately runs in, can diffuse under the cap and lift it in blisters. And a period drift or a coating run that came out 1% thick detunes the mirror from its neighbours. Engineers see all four as a loss of reflectance: at the factory by at-wavelength reflectometry (the synchrotron beamlines and laboratory reflectometers just described), and in the scanner as a slow decline in throughput at fixed source power and as wavefront drift measured on the wafer stage. The fixes are a better barrier layer or cap at the design stage, hydrogen cleaning and mirror actuation in the tool, and, in the end, a collector swap or a mirror recoat.

The losses multiply along the path. Each mirror receives only the light that survived the previous mirrors, rather than taking its loss from the original source independently. Each reflection loses at least 30% of the light. That single fact drives much of the EUV story: with ten or eleven reflections between the source and the wafer, only about 1 to 2% of the in-band light created at the source's focus ever reaches the resist. Every watt of source power is precious, and every mirror in the design is argued over.

### Why tin

Given that the mirror wants 13.5 nm ± 1%, the source has to emit as much energy as possible into that band. Several plasmas were tried. Xenon emits around 10.8 to 11 nm and was the source in the early 2000s prototypes; its conversion efficiency into the Mo/Si band was under 1%. Lithium has a strong single line at 13.5 nm (doubly ionized lithium is a one-electron ion whose strongest line happens to fall there) but is chemically vicious and hard to handle. Tin won because of what its 50 electrons do when a dozen of them are stripped away. Strip 8 to 14 of them and the remaining outer electrons sit in shells labelled 4p, 4d and 4f; jumps between these shells emit photons of roughly 90 eV. Because each ion still has dozens of electrons, there are hundreds of thousands of slightly different 4d–4f and 4p–4d jumps, and their lines merge into one broad hump: an **unresolved transition array (UTA)** peaking at ~13.5 nm. Which charge states are present depends on temperature: the **ionization balance** is the mix of charge states in a plasma at a given temperature. A tin plasma at an electron temperature of ~30 to 40 eV (350,000 to 500,000 K, using 1 eV ≈ 11,600 K) has its ionization balance right in the Sn⁸⁺ to Sn¹⁴⁺ range and emits a broad hump centred near 13.5 nm that overlaps the mirror band well.

The figure of merit is **conversion efficiency (CE)**: the fraction of the laser energy that comes out as in-band EUV (13.5 nm ± 1%) radiated into the forward half-sphere facing the collector (the large curved mirror behind the plasma, introduced above and described in the next section), per joule of laser energy delivered. Production tin sources reach ~5 to 6%, the highest of any candidate; everything else the plasma radiates is waste.

> **Why it matters downstream:** The mirror's 2% passband means anything the plasma radiates outside it is not light, it is heat and noise. Out-of-band EUV and visible light land on the collector as ~2 kW of heat that has to be conducted out of a mirror that must not warp. Any deep-ultraviolet that survives the mirrors is worse: it exposes the resist without carrying image information, adding a uniform fog that lowers contrast. That is why spectral purity is a source specification, monitored in the tool, and not just a physics curiosity.

## The Laser-Produced Plasma Source

The EUV source is a machine in its own right, built by **Cymer** in San Diego (bought by ASML for about $2.5 billion, announced in 2012 and closed in 2013, because the source was the pacing item of the whole program) with the drive laser from **Trumpf** in Ditzingen, Germany. It occupies a vessel below and beside the scanner body, with the laser and its power supplies and cooling taking up more floor space in the **sub-fab** (the floor beneath the cleanroom where pumps, lasers, chillers and gas cabinets live, Module 05) than the scanner does in the cleanroom. Its job is to produce, at an **intermediate focus (IF)** roughly the size of a pinhead, a steady stream of 13.5 nm light at hundreds of watts, with a spectral purity and pointing stability that the illuminator downstream can live with, for months without opening the vessel.

A note on names, because model numbers appear from here on. ASML calls its 0.33 NA EUV scanners **NXE** (NXE:3100, 3300, 3400, 3600, 3800; the number rises with each generation and a letter suffix marks a sub-version), its 0.55 NA High-NA EUV scanners **EXE** (EXE:5000, 5200), and its 193 nm immersion DUV scanners **NXT** (NXT:1980i, 2000i, and so on). All three families share ASML's **TWINSCAN** two-wafer-stage platform, described under The Wafer Side.

Everything the source does happens in a cycle 20 µs long, repeated 50,000 times a second. One cycle, in order:

1. **A droplet falls.** The droplet generator pinches off a 27 µm sphere of molten tin, which falls through the vessel at 70–80 m/s.
2. **The droplet is detected.** Continuous lasers light the droplet stream and fast detectors measure each droplet's position and arrival time.
3. **The pre-pulse hits.** A weak laser pulse strikes the sphere and flattens it into a disk or mist a few hundred micrometres across.
4. **The target expands.** For 1–3 µs the flattened target drifts downstream and spreads out while the main pulse is steered to where it will be.
5. **The main pulse hits.** A few hundred millijoules of 10.6 µm light are absorbed, heating the tin to ~30–40 eV.
6. **The plasma radiates.** For ~100 ns the Sn⁸⁺–Sn¹⁴⁺ ions emit their 13.5 nm hump in all directions; the flash is over within a few hundred nanoseconds.
7. **The collector focuses.** The large mirror behind the plasma catches ~40% of the directions and refocuses the light to the intermediate focus, over a metre away.
8. **The light leaves through the IF.** An energy sensor at the IF measures the pulse and the scanner's dose controller logs it.
9. **The debris is stopped.** Hydrogen gas slows the tin ions and atoms before they reach the collector and turns deposited tin into a gas the pumps remove.
10. **The next droplet arrives.** 20 µs after the last.

Each subsection below expands one or two of these steps.

### The droplet generator

The fuel is tin, delivered as a stream of identical microscopic droplets. Inside the source vessel, a reservoir holds a few hundred grams of tin heated to ~250 °C, just above tin's 232 °C melting point, and pressurized with argon to tens of bar (1 **bar** is about atmospheric pressure, so tens of bar is scuba-tank-regulator territory). The liquid is forced through a nozzle only a few micrometres in diameter, producing a filament of tin roughly 20 µm thick moving at 70 to 80 m/s. A liquid jet of that diameter is unstable: surface tension amplifies any small perturbation at wavelengths longer than the jet circumference (the **Rayleigh-Plateau instability**), and the jet spontaneously breaks up into droplets. Left alone, it breaks up irregularly. A **piezoelectric** actuator on the nozzle (a crystal that flexes by nanometres when a voltage is applied) is driven at the droplet frequency so that it squeezes the nozzle once per cycle and the breakup is deterministic: one droplet per squeeze, every cycle. Satellite droplets that form between the main ones are made to merge with them within a short distance downstream by choosing the modulation waveform carefully.

The result is a train of tin spheres ~25 to 30 µm in diameter, spaced uniformly, falling through the vacuum at 70 to 80 m/s, at a repetition rate of 50 kHz in the NXE:3400/3600 generation and higher (60 kHz and, in the 2026 1 kW demonstration, 100 kHz) in the newest sources. Fifty thousand droplets per second, each one a target that must be hit by a laser pulse focused to a spot not much larger than the droplet itself, on a path of a few hundred millimetres, after which the surviving material must be removed from the chamber. Positional jitter of the droplet train is a few micrometres; if it drifts more than that, the laser misses and EUV output collapses. The droplet generator is a consumable: the nozzle erodes and clogs, the tin runs out, and the whole unit is swapped every few weeks to a few months of operation.

> **Worked example: tin consumption and droplets per wafer.** Take a 27 µm droplet. Its volume is V = ⁴⁄₃πr³ with r = 13.5 µm, which is 1.03 × 10⁻¹⁴ m³. Liquid tin has a density of ~7,000 kg/m³, so each droplet has a mass of ~72 nanograms. At 50,000 droplets per second the generator consumes ~3.6 mg/s, i.e. ~13 g per hour or ~0.3 kg per 24 hours of continuous operation (the droplet train runs continuously; droplets that are not hit by the laser are caught in a tin catcher). A month of full-time operation therefore uses on the order of 10 kg, which is why the reservoir holds kilograms of tin and is refilled (in newer sources in line, without opening the vessel) or swapped every few weeks. Tin cost is irrelevant at ~$30 per kilogram; the problem is where the fraction that is vaporized goes, because every atom that does not leave through the pumps ends up on something. Per wafer: an NXE:3800E at ~220 wafers per hour spends ~16 seconds per wafer, so on the order of 800,000 droplets are fired per wafer (the source runs continuously, whether or not the wafer stage is actively scanning). How many of those pulses any one spot on the wafer actually sees depends on how the exposure is done, which is worth previewing here (the full picture is under The Wafer Side, Stages in vacuum). The scanner does not flash a whole 26 × 33 mm field at once: the optics light only a narrow curved strip, the **slit**, ~26 mm wide and 2 to 3 mm tall at the wafer, and the wafer stage sweeps the field through that strip along its 33 mm length at ~0.6 to 0.8 m/s (an order-of-magnitude figure derived in that section). Each field therefore occupies ~0.1 to 0.15 s of wall-clock time, roughly 50 ms of scanning plus the turnaround to the next field, during which the source fires ~5,000 to 7,500 pulses; but a given point on the wafer is lit only while the slit passes over it, for (2.5 mm)/(0.7 m/s) ≈ 3.5 ms, which at 50 kHz is only ~150 to 250 pulses. The dose at any point is the sum over those couple of hundred pulses, so a 5% pulse-to-pulse energy jitter averages down to ~5%/√200 ≈ 0.35% in delivered dose, small enough against the few-percent dose tolerance of a layer, but not negligible, which is one reason the dose controller also trims the laser energy pulse by pulse.

> **What can go wrong:** The generator's failure modes are all versions of "the laser misses". A nozzle that partly clogs shifts or wobbles the jet; a worn piezo or a temperature drift changes the breakup timing; either way the droplet is not where the pulse arrives. The droplet camera and detection lasers see the jitter first, and the per-pulse energy sensor at the IF sees the EUV energy drop within a few pulses. The scanner's dose controller responds by slowing the wafer scan so that each field still receives its full dose, so the first symptom on the fab floor is a throughput dip rather than a bad wafer; if the source cannot recover, the tool stops and the generator is swapped, which costs hours of downtime plus pump-down. Because the generator is a known consumable, fabs trend the jitter and swap on schedule rather than on failure.

### The Trumpf CO₂ drive laser

The laser that turns tin droplets into plasma is a **CO₂ laser** operating at 10.6 µm, an infrared wavelength 785 times longer than the EUV it produces. The choice is deliberate and rests on how light gets into a plasma.

> **Intuition:** The free electrons in a plasma slosh back and forth at a natural frequency, the **plasma frequency**, that rises with their density. Light whose frequency is lower than the plasma frequency cannot get in; it is reflected, which is why AM radio bounces off the ionosphere while higher-frequency FM passes through. So for a given laser there is a **critical density** beyond which the beam cannot penetrate, and a long-wavelength, low-frequency laser is stopped at a lower electron density. It therefore deposits its energy in the thinner, outer part of the plasma, from which the EUV can escape instead of being re-absorbed on the way out.

The critical density scales as 1/λ². For 10.6 µm it is ~10¹⁹ electrons per cm³ (a few times fewer than the number of molecules in a cubic centimetre of the air around you), while for a 1.06 µm solid-state laser it is 100 times higher, ~10²¹ cm⁻³. A plasma heated at lower density is less opaque to its own EUV emission, and its ionization balance sits in the Sn⁸⁺–Sn¹⁴⁺ range over a larger volume. The practical result is that CO₂-driven tin plasmas reach 5 to 6% conversion efficiency, while 1 µm-driven plasmas plateau at 2 to 3%. Solid-state lasers are more compact and efficient, so this remains an active research topic (Gigaphoton and several academic groups have pursued 1 µm and even 2 µm thulium drive lasers), but production sources are CO₂.

The laser system is a **master oscillator, power amplifier (MOPA)** chain: a small, well-controlled laser sets the pulse shape and timing, and a chain of amplifiers adds power without changing the pulse's character. The seed is a radio-frequency-excited CO₂ oscillator (the gas is energized by a radio-frequency field between electrodes rather than by a DC spark), itself producing pulses of tens of nanoseconds, which is shaped and gated, sent through pre-amplifiers, and then through five large RF-excited CO₂ amplifier stages, each several metres long, built by Trumpf on the platform of its industrial cutting and welding lasers, which amplify the few-watt seed by more than 10,000×. The output is tens of kilowatts of average power in production sources (~25 to 40 kW; ASML has discussed higher for the 1 kW roadmap), pulsed at the droplet frequency, so each main pulse carries a few hundred millijoules in a few tens of nanoseconds: 300 mJ in 30 ns is 10 MW of peak power, delivered to a spot a few hundred micrometres across. The beam is transported ~20 metres through an evacuated **beam transport system** from the laser bay in the sub-fab up through the floor into the source vessel, steered by water-cooled mirrors, and finally focused through a hole in the centre of the collector mirror (the large mirror behind the plasma, described below) onto the droplet.

A subtlety that took years to control: a molten tin droplet is a nearly perfect spherical mirror at 10.6 µm. Some of the laser light that hits it reflects straight back up the beam path into the amplifier chain, where it is amplified in reverse and can destroy the seed optics. The laser therefore carries **optical isolators** (one-way valves for light, built either from a crystal that shifts the frequency of light passing through it or from polarizers), and the amplifiers are timed and run saturated (driven so hard by the forward pulse that they have little gain left to give) so that the back-reflection is barely amplified. **Thermal lensing** (the hot gas in an amplifier acts as a weak lens that shifts the focus), **wall-plug efficiency** (laser watts out per electrical watts in, a few percent for CO₂, so the laser alone dissipates on the order of a megawatt of electrical power as heat), and the gas mixture lifetime are the other everyday engineering problems of the drive laser.

### Pre-pulse and main pulse

Hitting a 27 µm sphere with a 10.6 µm beam is inefficient: the sphere is smaller than the focused spot and denser than optimal, and most of the laser energy would either miss or be reflected. Every production source therefore uses two pulses per droplet.

The **pre-pulse** arrives first. In early sources it was a separate solid-state laser (an **Nd:YAG**, the common neodymium-doped crystal laser emitting at 1.06 µm); newer sources derive it from the CO₂ chain. It is a low-energy pulse (millijoules, and in recent designs picoseconds long) that does not aim to make EUV; its purpose is to deform the droplet. The pre-pulse vaporizes a thin skin on the lit face of the droplet; the vapour flies off and its recoil hits the rest of the drop like a hammer blow. Liquid tin cannot compress, so it spreads sideways, exactly as a water drop flattens when it hits a table, and the droplet expands laterally into a thin disk or pancake, a few hundred micrometres across, over the next 1 to 3 microseconds, during which the target has moved a few hundred micrometres downstream. With a short (picosecond) pre-pulse the blow is sharp enough that the droplet instead shatters into a cloud of fine mist. Either way the target that the main pulse sees is now a low-density, laser-spot-sized object with far more surface area.

The **main pulse** then arrives, timed to the microsecond and pointed to the tens-of-micrometres where the expanded target now is. Its few hundred millijoules are absorbed efficiently by the disk, heating the tin to ~30–40 eV. The ions strip to Sn⁸⁺ through Sn¹⁴⁺ and radiate their UTA; the plasma expands and cools within a few hundred nanoseconds, and the EUV flash is over. The output from a single pulse is a few millijoules of in-band light into the hemisphere facing the collector. Fifty thousand of those per second is the source's several hundred watts.

The two-pulse scheme, the timing loops that keep the main pulse landing on the pancake, and the target shaping are the heart of Cymer's conversion-efficiency gains from ~2% in 2010 to ~5.5% around 2017 and up to 6% or a little more since. The 2026 demonstration of 1,000 W in-band relied on a further refinement: pre-shaping with two pulses and doubling the droplet rate to 100 kHz, so the per-pulse energy did not have to double.

> **Worked example: from laser pulse to watts at the intermediate focus.** This is an order-of-magnitude reconstruction, not ASML's budget, but it is a model you can reuse. A 25 kW laser firing at 50 kHz delivers 25,000/50,000 = 0.5 J per pulse. Multiply by a conversion efficiency of 0.055: 27 mJ of in-band EUV radiated into the forward hemisphere. Solid angle is measured in **steradians (sr)**, the three-dimensional analogue of an angle: just as a full circle is 2π radians, the full sphere of directions around a point is 4π ≈ 12.6 sr, and a hemisphere is 2π ≈ 6.3 sr. The collector spans ~5 sr of that hemisphere's 6.3 sr, so it catches a fraction 5/6.3 ≈ 0.8. Its reflectance when new is ~0.62. Hydrogen absorption along the path and the spectral filtering cost perhaps another 10%, a factor of ~0.9. So the energy at the IF per pulse is ≈ 0.5 J × 0.055 × 0.8 × 0.62 × 0.9 ≈ 12 mJ, and at 50,000 pulses per second that is ≈ 600 W, right in the NXE:3800E band. The model has four knobs: laser power (pulse energy), conversion efficiency, collector solid angle and reflectance, and droplet rate. The February 2026 1 kW demonstration mainly turned the last one, running 100 kHz at similar per-pulse energy (12 mJ × 100,000 ≈ 1,200 W before losses), which is why it did not need a laser twice the size.

### Collector

Directly behind the plasma sits the collector, an ellipsoidal mirror ~650 mm in diameter. An ellipse has two foci, and every ray leaving one focus reflects to the other; the plasma sits at the first focus and the intermediate focus is the second, a little over a metre away. The collector is a normal-incidence Mo/Si multilayer, graded in period across its surface because the angle of incidence varies from the centre to the rim, so the Bragg condition has to be met everywhere. It subtends ~5 steradians of the full sphere's 12.6 sr (the unit defined in the worked example above), so it sees about 40% of all the directions the plasma radiates into, and it reflects ~60 to 65% when new. It has a central aperture for the laser beam, and its front surface faces a plasma that emits ~2 kW of unwanted out-of-band radiation, tin ions at keV energies (a keV is 1,000 eV), tin neutrals, and tin microdroplets, all of which want to land on it.

### Source power at the intermediate focus

The power delivered to the IF is what ASML quotes as source power, and it has risen by a factor of four across the production generations:

| Scanner generation | Years | In-band power at the IF | Rated throughput (see Throughput, under The Wafer Side) |
|---|---|---|---|
| NXE:3400B / 3400C | 2017–2020 | 250 W | 125 wph (3400B, 2017); 170 wph at 20 mJ/cm², 135 wph at 30 mJ/cm² (3400C) |
| NXE:3600D | 2021 | ~350–400 W | 160 wph at 30 mJ/cm² |
| NXE:3800E | 2024 onward (as of 2025) | 500–600 W | > 195 wph initially, 220 wph with upgrades, at 30 mJ/cm² |
| EXE:5000 / EXE:5200B (High-NA) | 2023–2025 | 500–600 W | ~185 wph at 20 mJ/cm² (5000); 175 wph at 50 mJ/cm² (5200B), 220 targeted |
| Proof-of-concept source | February 2026 | 1,000 W | ~330 wph at 30 mJ/cm² projected by 2030; path to 1.5–2 kW stated (as of mid-2026) |

Every step has come from some combination of laser power, droplet rate, conversion efficiency, and collector efficiency, the four knobs of the worked example above: the climb from the 10–30 W of 2012 to 250 W was mostly conversion efficiency (~2% to ~5.5%, through the pre-pulse scheme), 250 W to 600 W came from laser power, collector efficiency and a modest droplet-rate increase (50 to 60 kHz), and the 1 kW demonstration was mostly droplet rate (100 kHz). What those watts buy in wafers per hour, and why the answer is not simply proportional, is worked out under Throughput and the dose trade-off.

### Tin debris mitigation

A tin plasma that expands at tens of kilometres per second, 50,000 times a second, next to a $1 million mirror is the central reliability problem of EUV. Three things arrive at the collector: fast ions (which **sputter** the multilayer: an incoming ion knocks atoms out of the surface), slow neutral atoms and clusters (which deposit as a tin film), and occasionally larger fragments. One **monolayer** (a single atomic layer) of tin on the collector costs about 1% reflectance; a few nanometres is a serious throughput loss.

The mitigation is built around hydrogen. The source vessel is not a hard vacuum but is back-filled with H₂ at a pressure on the order of 1 mbar (roughly 100 Pa, a thousandth of atmospheric pressure), flowing continuously. The gas serves three purposes. First, it decelerates the ions and atoms by collisions before they reach the collector, so the fast ions are **thermalized** (slowed by collisions to the temperature of the gas) and far fewer sputter the mirror. Second, the EUV light and the plasma dissociate H₂ into **hydrogen radicals** (lone H atoms, far more reactive than H₂), and atomic hydrogen reacts with tin to form **stannane (SnH₄)**, a gas at room temperature, which the vacuum pumps remove. Tin that has already deposited on the collector is slowly etched away by the same reaction, so the collector partly cleans itself in operation. Third, hydrogen is nearly transparent to 13.5 nm (it is the least absorbing gas at that wavelength; at 100 Pa it costs only ~10% per metre of path, and the vessel's actual pressure profile and path lengths are engineered to keep the total loss to a few percent), so the buffer pressure can be high enough to be useful without killing the light.
