Repository: DicksonWu654/sand-to-gpu

# Sand to GPU

An in-depth, self-study course following silicon from quartz to an NVIDIA GPU rack. It explains the physics, chemistry, manufacturing equipment, supply chain, and engineering tradeoffs for a reader who knows programming and school science.

See the [global supplier coverage review](GLOBAL_COVERAGE_REVIEW_2026-09-14.md) for corrections to regional omissions, capability claims and policy framing, with primary sources and validation limits.

## Course tracks

- **Deep dive:** 22 modules, roughly 517,000 words, covering materials, wafer fabrication, transistors, memory, packaging, testing, GPU systems, and economics.

File: course/modules/14-wafer-sort-and-test.md (part 1 of 4)
# Module 14: Wafer Sort and Test

A finished 300 mm wafer leaving the **back end of line (BEOL)**, the wiring layers built on top of the transistors (Module 12), has somewhere between 60 and 60,000 candidate dies on it, and the fab still needs a verdict on each individual die. Earlier measurements provide clues, but they do not replace that verdict. Module 13 gave you the statistical picture: a defect density **D0**, the number of killer defects per square centimetre, of a few hundredths of a defect per cm², a yield model, an expected fraction of good dies. But a yield model is a forecast, not a sort. Somewhere in the chain, every single die has to be electrically exercised, judged, and either passed forward or thrown away, and it has to happen before the die is bonded, stacked, molded, and soldered into a $40,000 GPU module where it can no longer be separated from its neighbors.

That is what wafer sort does, and it is hard because the thing being measured is a naked piece of silicon with thousands of **bond pads**, squares of exposed aluminum (or small solder bumps) on the die's top surface, 40 to 60 µm across, that are the only electrical doors into the die. They must be contacted through a mechanical assembly with micron-level **planarity** (how flat the array of contact tips is, edge to edge), driven at multi-gigabit data rates, fed hundreds of amps at sub-volt levels, held anywhere from −40 °C to +150 °C, and judged in seconds to minutes on tests that must catch a defect the designers never saw. The equipment costs millions per tool, the consumable probe cards cost as much as a house, and every second of test time is a direct charge against the margin of the chip.

By the end of this module you will be able to explain what a prober and a probe card do and why they cost what they cost; what a tester actually is (a rack of precision instruments, not a fast computer); what scan, built-in self-test, IDDQ and part average testing each look for, and why running the chip's own software is not sufficient by itself; why some defective dies always escape and how the escape rate in defective parts per million is computed; why known-good-die is the economic hinge of CoWoS packaging; and who does the testing and who makes the equipment.

## Before you start

- **Dies, wafers and scribe lines** (Modules 03, 13). A 300 mm wafer carries from ~60 **reticle-sized** GPU dies (as large as the lithography scanner can print in one exposure, Module 07) to tens of thousands of small ones, separated by ~60 to 80 µm streets called **scribe lines** that are cut away at dicing; the scribe lines also hold the fab's own test structures.
- **CMOS logic** (Module 11). Every logic gate is a stack of n-type and p-type transistors of which one is always off once the gate has settled, so an idle CMOS circuit draws only leakage. This is why excess idle current signals a defect.
- **Pads, bumps and the top of the wiring stack** (Module 12). The BEOL ends in aluminum bond pads or copper-pillar solder bumps under openings in the **passivation**, the glass-like protective top layer. They are the only electrical access to the die, and the fragile, porous **low-k** insulators (low-permittivity dielectrics chosen to cut wire-to-wire capacitance) sit just beneath them.
- **Defect density, yield models and clustering** (Module 13). D0, the Poisson and negative-binomial yield formulas, and the fact that defects cluster on the wafer. A yield model predicts; test measures.
- **Wafer acceptance test (WAT) and process control monitor (PCM) structures** (Module 13, section 7). The scribe-line transistors, via chains and ring oscillators that are measured before any product die is probed.
- **Ohm's law and inductance** (school physics). V = I·R: 500 A through 1 mΩ drops 0.5 V. V = L·di/dt: a fast change of current through an **inductance** L makes a voltage spike proportional to how fast the current changes. Both govern how power reaches a die through a probe card.
- **Thermal expansion** (school physics). A solid lengthens in proportion to its length and to the temperature rise; silicon does so at 2.6 parts per million per kelvin.
- **Clocked digital logic** (programming background). A **flip-flop** is a one-bit memory that copies its input on each clock edge; between flip-flops sit gates that compute the next values. A chip is an enormous state machine of these, which is what scan testing exploits.
- **Mean and standard deviation σ** (school statistics). σ is the typical spread of a distribution; for a normal distribution, a value ±6σ from the mean is an extreme outlier. Needed for part average testing.

Forward pointers: **high-bandwidth memory (HBM)** (Module 15) is a stack of **dynamic random-access memory (DRAM)** dies, the main-memory chip type, on a base die; **CoWoS** (Module 17) places a GPU and its HBM stacks side by side on a silicon interposer; once they are bonded, nothing can be removed.


**How to read the numerical examples.** Public product specifications and dated company statements are attributed where checked. Unattributed geometry, recipe, yield, throughput and price ranges are representative teaching assumptions or reported estimates, not disclosed production data. They illustrate a mechanism or a calculation; applying them to a named chip requires its process, configuration, date and measurement definition. The accompanying review identifies remaining evidence gaps.

## Why Test Exists: The Rule of Ten

The economic argument for test is the **rule of ten**: the cost of finding and removing a defective part rises by roughly an order of magnitude at each stage it slips through. A bad die caught at wafer sort costs the sort test time, a few cents to a few dollars, and the die itself. The same die caught at **final test** (the test of the packaged part in its socket, Module 18) has also consumed a package, a substrate, an assembly slot, and (in a multi-die package) the good dies packaged alongside it. Caught at **board test** (the test of the circuit board it was soldered onto), it has consumed a printed circuit board and its rework; caught at **system test** (the test of the assembled server), a server integration slot; caught in the field, a warranty return, a technician visit, and in automotive or data-center contexts, a potential recall or an outage on a cluster billing thousands of dollars an hour. The multipliers are folklore, not physics, but the shape is right, and for advanced packaging the first step is far steeper than 10×, as we will see under known-good-die.

The other reason test exists is that manufacturing defects are random and cannot be designed away. Design verification establishes that the design is correct; it says nothing about whether this particular copy was built correctly. Verification checks the recipe; test tastes every cake. Only measurement does that, and the measurement must be structured so that a defect anywhere among 200 billion transistors produces an observable difference at a **pin**, the external contact of the chip: a bond pad at sort, a solder ball on the package at final test.

> **Intuition: why running software is not a test.** A GPU running a real workload toggles only a small fraction of its transistors in any given second, and a defect in a transistor that happens to sit idle stays invisible. Worse, a defect that does get exercised may change an internal value that never propagates to any pin before it is overwritten. Test therefore has to be a structured search: deliberately drive every internal node to both values, and deliberately route the result of each to a pin where the tester can see it. That is what scan and built-in self-test do, and it is why a test program looks nothing like a program.

> **Why it matters downstream.** Put dollars on the chain for a Blackwell-class module (**Blackwell** is NVIDIA's 2024-generation data-center GPU: two large dies and eight HBM stacks on one interposer, built in full in Module 19). A bad GPU die caught at sort costs a few dollars of tester time (the worked example under multi-site testing gets ~$26 for a whole single-site sort). The same die caught at the chip-on-wafer test, after it has been bonded to a silicon interposer next to eight HBM stacks, scraps an assembly carrying more than $10,000 of good parts, because a bonded stack cannot be taken apart. Caught in the field, it takes down a server in a cluster billing thousands of dollars an hour and triggers a technician visit. The first step is not 10× but hundreds of times, which is why the known-good-die section below is the economic core of this module.

## The Test Flow, in Order

Every advanced chip passes through a sequence of **test insertions**: an insertion is each time a die or a packaged part is placed into a tester, and every insertion costs time and equipment and is a point where parts fall out. This module focuses on the wafer-level insertions; Module 18 covers the package-level ones in depth.

1. **Wafer acceptance test (WAT)**, also called **process control monitor (PCM)** test. What happens: before any product die is touched, the fab probes dedicated test structures in the scribe lines, the ~60 to 80 µm wide **kerf** (the strip the dicing saw consumes) between dies that will be destroyed by dicing. These are not the product; they are individual transistors, resistors, via chains, capacitors, and ring oscillators laid out by the foundry to characterize the process itself. What it sees that nothing earlier could: whether the transistors and wires the fab built are within specification, measured electrically rather than inferred from film thicknesses and line widths. Cost: seconds per site, a few sites per wafer, negligible against sort.
2. **Wafer sort**, also called **circuit probe (CP)** or wafer probe. What happens: every product die is contacted by a probe card and run through a test program while still on the wafer. What it sees: whether each individual die is structurally correct, has working memory, and meets speed and power targets. Its output is a **wafer map** of pass/fail and **bin codes** (a short numeric grade) per die. Cost: from under a dollar per small die to tens of dollars per GPU die.
3. **Dicing and packaging** (Modules 16 and 17). What happens: the wafer is cut, and the good dies are placed onto substrates or interposers and encapsulated. Not a test, but it is where sort's wafer map is consumed and where the die becomes inseparable from its package.
4. **Final test (FT)**. What happens: the packaged part is picked by a **handler** (a robot that loads packaged parts into a **socket**, a spring-contact fixture that grips a package) and tested at one or more temperatures with full-bandwidth access to its input/output pins. What it sees that sort could not: full-rate high-speed links through real package pins, full power, and package-induced defects. Cost: comparable to sort per part, often higher for multi-temperature flows.
5. **Burn-in**. What happens: extended operation at elevated temperature and voltage, hours long. What it sees: **infant-mortality** failures, parts with latent weaknesses (a thin oxide, a marginal via) that would fail in the first days of use; heat and voltage accelerate them so they fail on the shelf instead. Cost: hours of oven time per part, so it is sampled or skipped on consumer parts and standard for automotive and many data-center parts.
6. **System-level test (SLT)**. What happens: the part runs real firmware and workloads in something resembling its end-use environment. What it sees: interactions between blocks, firmware and power management that **structural tests** (tests derived from the circuit's wiring rather than from its function, of which scan is the main example) cannot model. Cost: minutes per part on cheaper equipment.

| Insertion | Where it happens | What it can see | What it cannot see |
|---|---|---|---|
| WAT / PCM | Fab, on scribe-line structures | Whether the process (transistors, vias, metal) is within spec | Anything about an individual product die |
| Wafer sort | Fab or test house, on the wafer | Structural (scan) faults, memory faults, speed and power grade, gross I/O faults | Full-rate high-speed I/O, full-load power, package-induced defects |
| Final test | Test house or **OSAT** (an outsourced semiconductor assembly and test company; see Who Does the Testing), in a socket | Full I/O rates, full power, multiple temperatures, package defects | Latent weaknesses that need hours to show |
| Burn-in | Burn-in ovens | Latent, infant-mortality defects accelerated by heat and voltage | Firmware-level interactions |
| SLT | Test house or system builder | Firmware, power management and block-to-block interactions | Anything the workload did not happen to exercise; its coverage cannot be quantified |

For a **CoWoS** product like an NVIDIA GPU (TSMC's chip-on-wafer-on-substrate packaging, which places the GPU and its HBM stacks side by side on a **silicon interposer**, a passive silicon plate carrying only wiring, Module 17) there are extra insertions in the middle: a test after the **chip-on-wafer (CoW)** step, in which the dies are bonded onto the interposer wafer, before the interposer is attached to the substrate; and a test of each **HBM stack**, 8 to 16 DRAM dies on a base die, before placement. Every insertion is a fallout point and a cost line, and the purpose of a good wafer sort is to make every downstream insertion see as few bad parts as possible.

### WAT: Testing the Process, Not the Product

Before a single product die is probed, the fab needs to know whether the transistors and wires it built on this wafer are the ones the design was simulated against. Sort time is expensive and sort results are meaningless if the process itself has drifted, so WAT is run first, on structures the foundry designed for exactly this purpose. Module 13, section 7, describes the structures in more detail; here the point is what WAT hands to sort.

What is measured, per site, is on the order of several hundred to a couple of thousand parameters. For n- and p-channel transistors (the two complementary flavours of CMOS) of several widths and lengths: the **threshold voltage V_t**, the gate voltage at which the transistor turns on; the **saturation current I_dsat**, the current it carries when fully on; the **off-state leakage I_off**, the current that leaks through when it is supposed to be off; and the **subthreshold slope**, the number of millivolts of gate voltage it takes to cut the off-state current by a factor of ten (roughly 60 to 70 mV per decade at room temperature for a good transistor; a bigger number means a leakier device that is slower to turn off). Then **gate leakage**, current tunnelling through the gate insulator; contact and via resistance from **via chains**, thousands of layer-to-layer contacts wired in series so that one open shows up as an open chain; metal **sheet resistance** (the resistance of a square of the metal film) and line-to-line leakage on **serpentine-comb structures**, a long snaking wire that catches opens interleaved with a comb that catches shorts; capacitance; and the frequency of **ring oscillators**, loops of an odd number of inverters that oscillate at a rate set by gate delay, which integrates all of it into a single number that tracks the "speed" of the wafer.

The machine is a **parametric tester**, an instrument that measures analog quantities (volts, amps, ohms, farads) rather than pass/fail logic, docked to a wafer prober and fitted with a probe card that contacts a block of a few dozen scribe-line pads at a time. A **site** is one place on the wafer where the card touches down. A typical recipe measures 5 to 13 sites per wafer (center, mid-radius, edge in several directions) on every wafer, or on every wafer in a sample of **lots** (a lot is a batch of wafers, typically 25, that travel through the fab together) depending on maturity. WAT is first run at **first metal**, the point in the flow at which the lowest wiring layer (metal 1) has just been built and the transistors can be contacted electrically for the first time; that gives the fab its feedback while the wafer still has weeks of BEOL processing ahead of it. It is run again at end of line, and often at intermediate layers too.

> **What can go wrong.** *Out of limits*: every WAT parameter has a specification window, and a wafer outside it is scrapped regardless of how its product dies would have sorted, because out-of-spec transistors cannot be trusted for reliability. *A via-chain shift*: a step change in via resistance on one layer points at a specific etch or barrier tool, which is why WAT data is joined to the fab's tool history. *First-metal versus end-of-line disagreement*: transistors that were fine at first metal but shifted by end of line implicate the BEOL thermal budget or a plasma-charging step, not the front end.

WAT is the foundry's ship/no-ship gate (foundry contracts are written against WAT limits), the feedback loop to the fab, and the calibration baseline for sort: if a wafer's ring oscillators run 4 percent slow, its sort speed bins will shift accordingly, and the test engineer expects it. The parametric testers themselves come from **Keysight** (the 4080-series and the per-pin P9001A) and **Keithley** (the S500/S530-series), docked to a TEL or Accretech prober.

## Wafer Sort: The Prober

The prober's problem is mechanical: hold a wafer flat, bring it to a chosen temperature anywhere across a 200 K range, align it to a probe card, and press it against that card with micron accuracy, thousands of times an hour, while several hundred newtons push back and the wafer itself changes size with temperature.

> **Intuition: a washing-machine-sized microscope stage.** Picture a microscope stage the size of a washing machine that positions a dinner-plate wafer to a hundredth of a hair's width, ten thousand times an hour, while a few hundred newtons (the weight of a large dog) push down on it, and while the whole plate is held at 125 °C or −40 °C. That is a production prober. The hard part is not any one of those requirements but meeting all of them at once, unattended, for years.

The **wafer prober** is the mechanical half of a **sort cell**, one prober and one tester docked together. It holds the wafer, brings it to temperature, aligns it to the probe card, and steps it from die to die, pressing each die's pads up into the probe tips. The tester (the **automatic test equipment (ATE)**, described in its own section below) is docked on top; the probe card sits in the prober's **head plate**, the rigid ring at the top of the probing chamber; the wafer sits below on the **chuck**, the vacuum-clamped moving platen described next.

### The Chuck and Positioning

The chuck is a vacuum-clamped platen that pulls the wafer's 775 µm thickness (the standard thickness of a 300 mm wafer) flat against a **lapped** surface (one ground flat with a fine abrasive slurry to micrometre-level flatness, the same finishing step wafers themselves get in Module 03) and moves it in X, Y, Z, and **theta** (rotation about the vertical axis) with positioning repeatability of roughly ±1 µm. It must be that good: a tip landing 10 µm off center on a 45 µm pad risks cracking the edge of the **passivation** (the glass-like protective top layer, with windows over the pads; a crack at the window edge lets moisture in), and on a 40 µm **pitch** (centre-to-centre spacing) **microbump** array (solder bumps tens of micrometres across used to stack one die on another) 10 µm is a quarter of the pitch. The stage uses linear motors on air bearings (the moving parts float on a thin film of air, so there is no friction to fight) or precision ball screws, read by linear encoders (fine optical rulers that report position) on a granite base that neither flexes nor drifts, and it must hold position while several hundred newtons of probe force push down on it (see the worked example below).

### Temperature and Thermal Expansion

Temperature control is integrated into the chuck: −40 °C to +150 °C on production probers (to +200 °C for **wide-bandgap** devices, silicon carbide and gallium nitride power transistors, which are tested hot because that is how they are used), using resistive heaters and chiller or refrigeration loops. The die surface runs hotter than the chuck when the device dissipates power, and for a GPU dissipating hundreds of watts under test the chuck must actively sink that heat, which is why GPU sort chucks are special-order. Cold testing below the **dew point** (the temperature at which moisture in the surrounding air condenses) requires a dry-air or nitrogen purge of the probing chamber to prevent frost, which would short pads and change contact resistance.

Thermal expansion is a first-order problem, not a detail. Silicon's coefficient of thermal expansion is ~2.6 ppm/K: each kelvin of warming lengthens a piece of silicon by 2.6 millionths of its length.

> **Worked example: how much a hot wafer grows.** Across a 300 mm wafer, heating from 25 °C to 125 °C (a 100 K rise) expands the wafer by 300 mm × 2.6 × 10⁻⁶ × 100 = 78 µm edge to edge. Pads near the wafer edge therefore sit ~39 µm further from the centre than they did at room temperature. That is nearly two pad widths on a 45 µm pad, so a room-temperature alignment is useless at 125 °C. The probe card, built on a ceramic space transformer and a glass-fibre epoxy (FR-4) or polyimide (a heat-resistant polymer) circuit board with their own expansion coefficients, moves too, and by a different amount.

The prober therefore **soaks** the wafer at temperature (holds it until it stops changing, typically minutes), soaks the probe card by parking the hot chuck under it, and then re-aligns at temperature before the first touchdown; hot alignment and periodic re-alignment during the wafer are standard.

### Alignment and Touchdown

Alignment happens in two halves. A downward-looking camera on the prober bridge finds the wafer's pad pattern by pattern recognition and computes its position and rotation; an upward-looking camera on the chuck images the probe tips from below. From the two, the prober derives a transformation that places each die's pads under the tips to within about ±1 to 2 µm, verified by **probe mark inspection** after the first touchdowns: the prober images the pad and measures where the scrub mark landed relative to pad center.

The **touchdown** is the moment the chuck rises to bring the pads into the tips. The problem it must solve is chemical: exposed aluminum grows a **native oxide**, a few nanometers of Al₂O₃ that forms instantly in air and is an insulator, so a tip resting gently on a pad makes no reliable electrical contact. The mechanism is spring compression plus a wipe. The chuck rises until first contact (detected by a contact sense circuit, a capacitive sensor, or simply the known Z height from the tip camera) and then continues upward by a programmed **overtravel**. Each probe is a spring, so driving it past first touch compresses it and generates a contact force set by the probe's spring constant and the overtravel. Cantilever needles also translate along the pad as they deflect, producing a **scrub** that scrapes through the oxide to reach clean metal. The numbers: overtravel is typically 50 to 100 µm for cantilever cards and 50 to 75 µm for vertical cards; force per probe lands at 2 to 8 gram-force (20 to 80 mN); cantilever scrub is 10 to 25 µm long. Vertical probes scrub less, which is why they are preferred on delicate **low-k** stacks (the porous, fragile insulator between the top wires, Module 12, which cracks under point loads) and on solder bumps, where a wiping motion would smear solder onto the tip. The **space transformer** named above is defined in the next section.

> **Worked example: total probe force on a big-die probe card.** A vertical MEMS probe card for a large GPU die carries ~12,000 probes (several thousand signal pins plus a dense grid of power and ground probes, which are needed to deliver hundreds of amps without excessive voltage drop). At 3 gf per probe, total force is 12,000 × 3 gf = 36,000 gf = 36 kgf, or about 353 N, pushing down on the chuck at every touchdown. A full-wafer DRAM card with 100,000 probes at 2 gf carries 200 kgf, about 2 kN, which is why memory probers are built with reinforced Z stages and why probe cards need a stiffener plate to keep the card from bowing under its own contact force by more than the ~10 µm of planarity budget. This force also sets the mechanical fatigue life of the card and the prober.

### Throughput

The prober then steps: chuck down, **index** (the stage move from one die or group of dies to the next), chuck up. Index-plus-touchdown time is roughly 0.3 to 0.6 s per step, small against a logic test of tens of seconds but a meaningful fraction of a short 2 s memory test step. Wafer exchange, **notch** pre-alignment (the notch is the small V-cut on the wafer edge that marks crystal orientation), and full alignment add 1 to 2 minutes per wafer, so probers carry two **FOUP** ports (the FOUP is the sealed 25-wafer carrier, the front-opening unified pod) and a pre-aligner to have the next wafer ready.

| Item | Reticle-sized GPU wafer | DRAM wafer, full-wafer-contact card |
|---|---|---|
| Candidate dies per wafer | ~65 | Tens of thousands |
| Touchdowns per wafer | ~65 for test, plus ~10 cleaning touchdowns (the tips are pressed onto an abrasive pad at the chuck edge to scrape off aluminum debris; the mechanism is under Probe Cards) | One, or a handful |
| Index plus touchdown per step | 0.3 to 0.6 s (~30 s per wafer in total) | 0.3 to 0.6 s (negligible) |
| Test time per die | ~240 s, summed over a hot and a room-temperature insertion | Set by the memory patterns, not by stepping (Module 15) |
| Load, pre-align and align | 1 to 2 min per wafer, per insertion | 1 to 2 min per wafer |
| Wafer time in the cell | 65 × 240 s plus overhead: more than 4 hours across both temperature insertions, i.e. roughly 2 hours per insertion, with a second load, soak and hot alignment between them | Dominated by test pattern time |

> **Why it matters downstream.** Wafer time multiplied by wafer volume is the number of sort cells a product needs, and a sort cell is a multi-million-dollar asset; the multi-site section below turns "more than 4 hours per GPU wafer" into a cell count and a capital budget.

> **What can go wrong.** *Probe-to-pad offset*: thermal drift after a temperature change, or a bad initial alignment, walks the tips off pad centre; the scrub runs off the pad, cracks the passivation edge, and the die fails continuity. Probe mark inspection on the first dies of every wafer catches it. *A particle under the wafer*: a single particle a few tens of micrometres across, trapped between chuck and wafer, tilts the wafer enough to break the planarity budget, so probes on one side miss and probes on the other punch through the pad. *Frost*: a purge that lags the chuck below dew point leaves water or ice on the pads, shorting neighbours and raising contact resistance; the symptom is a wave of continuity fails on the first dies after a cold ramp. *Card crash*: a Z-height error or a wrong overtravel drives the card into the wafer, bending or breaking hundreds of probes on a card that costs $100,000 to more than $1 million (next section).

### Who Makes Probers

Two companies make essentially the entire world's supply of 300 mm production probers: **Tokyo Electron (TEL)** (the Precio family: Precio XL for logic and Precio nano, succeeded since 2021 by the Prexa series, with Prexa MS for full-wafer memory contact) and **Tokyo Seimitsu**, trading as **Accretech** (the UF3000-series, UF3000EX and later). Between them they hold on the order of 80 to 90 percent of the market as of 2025; the remainder is smaller players and Chinese entrants that have been growing under the domestic-substitution push. A production 300 mm prober costs on the order of $0.7 to 1.5 million depending on temperature range and options; vendors do not publish list prices.

## Probe Cards

The probe card's problem is one of scale. The tester's electronics end in thousands of contacts spaced millimetres apart on a plate the size of a dinner tray; the die's pads are spaced a hair's width apart on a thumbnail. Something has to bridge that gap, carry hundreds of amps and multi-gigabit signals across it, and hold every tip at the same height to a fraction of the spring travel, wafer after wafer, at any temperature the chuck can reach.

> **Intuition: a funnel of wiring.** A probe card is a funnel that steps the tester's thousands of connections, spaced millimetres apart, down to tips spaced a hair's width apart, and holds every tip flat to a hundredth of a hair. Each stage of the funnel is a different material with a different thermal expansion, and the last stage is ten thousand microscopic springs that must all compress by the same amount.

The **probe card** is the consumable that translates the ATE's **pin electronics** (the tester's per-wire driver and measurement circuits, described in the next section), arranged on a ~15-inch circular **PCB** (printed circuit board) with contact pads on a millimeter-scale pitch, down to probe tips on a 40 to 150 µm pitch that touch the die. The tester's **pogo tower**, a ring of spring-loaded pins on the test head, presses down onto the card's outer pads. The pads on the die may be an **area array**, spread over the whole face of the die as on every flip-chip GPU, or **peripheral**, arranged around the edge as on wire-bonded chips; which one it is decides which card architectures can reach them. It is a mechanical, electrical, and thermal design problem simultaneously, and for advanced logic it is a custom part built for one die design, usually with lead times of 8 to 16 weeks and a cost from $100,000 for a modest device to well over $1 million for a large multi-site logic card or a full-wafer-contact DRAM card.

### Three Architectures

**Cantilever cards** are the oldest: tungsten or tungsten-rhenium needles, ~0.1 to 0.25 mm in diameter, epoxy-mounted around a ring so they fan inward and downward to the die, with 10 to 30 µm tips. They are cheap ($5,000 to $50,000) and repairable, but they scale poorly: the needles reach in from the periphery, so they cannot contact an area array; the long needles have tens of nanohenries of inductance and cannot carry signals much above a few hundred MHz; and pin counts top out in the low thousands. Inductance is a wire's resistance to changes in current, so a long needle rounds off every fast edge and the tester cannot switch the pin quickly. They remain common for analog, power, discrete, and legacy logic.

**Vertical probe cards** were pioneered by IBM in the 1970s as the **cobra** or buckling-beam probe: a straight wire, ~50 to 100 µm in diameter, held between two guide plates (ceramic, laser-drilled with tens of thousands of holes) with a slight offset between them so that under compression the wire buckles predictably in a known direction. Because the probes are vertical, they can contact a full area array, and the guide-plate approach scales to tens of thousands of probes. Modern vertical probes are often called "cobra" generically even when made by Technoprobe, MJC, or JEM.

**MEMS probe cards** replaced hand-assembled wire with lithographically defined springs. **Micro-electro-mechanical systems (MEMS)** are microscopic mechanical parts built with the same photolithography and electroplating used to make chips, so the springs are identical to the micrometre and can be made ten thousand at a time. FormFactor's MicroSpring (wire-bonded gold springs) started the category in the 1990s; today's advanced cards use photolithography and electroplating to build springs of nickel-cobalt or nickel-manganese alloys with rhodium, palladium-cobalt, or other hard tip platings, thousands at a time on a carrier, then transfer them to the space transformer. The alloys are chosen for their jobs: a nickel-cobalt spring holds its force over a million compressions without fatiguing, and a rhodium or palladium-cobalt tip is hard, does not oxidize, and sheds aluminum debris. MEMS tips can be made with a defined geometry (a small flat, a point, a crown for bumps), pitch down to ~40 µm on area arrays and ~20 to 30 µm on some memory cards, spring constants tuned to a few gf, and consistent electrical characteristics probe to probe. The leaders in advanced MEMS cards are **FormFactor** (US), **Technoprobe** (Italy), **Micronics Japan (MJC)**, and **Japan Electronic Materials (JEM)**, with **MPI** (Taiwan) and several Korean suppliers behind them; their market shares are given under The Equipment Market.

### Anatomy of an Advanced Card

From the ATE downward: a **PCB** of 30 to 60 layers (a PC motherboard has 6 to 12) that carries signals inward from the tester's pogo tower contact ring, with power-rail **decoupling capacitors** placed as close to the die as possible; an **interposer** of spring pins or elastomer to absorb tolerance (in probe-card jargon an interposer is a compliant spacer, not the silicon interposer of CoWoS); the **space transformer**, a multilayer ceramic or organic substrate that translates from ~1 mm pitch to the die's pad pitch in ten or more routing layers; the **probe head** with its guide plates and probes; and a **stiffener**, a steel plate that keeps the card from bowing under its own contact force, holding the assembly flat to within ~10 to 25 µm across the array. The ceramic is **LTCC or HTCC** (low- or high-temperature co-fired ceramic: stacked ceramic sheets with printed wiring, fired into one block, dimensionally stable when hot) from Kyocera, NTK, and others; the alternative is an **organic build-up** substrate, the laminated resin substrate also used under packages (Module 16). Planarity is everything: if one physical corner of the probe array sits 30 µm higher than the opposite one, probes on the low corner see 30 µm less overtravel and may not break through the oxide, while those on the high corner may punch through the pad.

The decoupling capacitors deserve a sentence. A capacitor next to the die is a local reservoir of charge: when the die suddenly draws more current, the reservoir supplies it for the first nanoseconds, because current from the tester cannot accelerate through the inductance of the delivery path fast enough. The loop inductance of the power path limits how fast the device can draw current, and the capacitors are what bridge the gap.

> **Worked example: power delivery through parallel probes (illustrative).** Suppose a GPU card gives ~1,000 of its probes to the core supply and each probe, with its contact, is ~0.3 Ω. In parallel they are ~0.3 Ω / 1,000 = ~0.3 mΩ. At 500 A the drop across them is 500 A × 0.3 mΩ = 0.15 V, a fifth of a 0.75 V core rail, and that is before the drop in the space transformer, PCB and cables. This is why a GPU card dedicates thousands of probes to power and ground, why the tester senses the voltage at the card rather than at its own output (remote sensing, next section), and why the program throttles activity during the highest-current tests.

Electrically, even a MEMS card has ~0.5 to 2 nH of inductance and a few hundred milliohms of resistance per probe, with crosstalk between neighbors. This is why full-rate **SerDes** testing at 100+ Gb/s is generally not done at sort (a **serializer/deserializer** is the circuit pair that turns parallel data into one very fast serial stream on a wire and back, as in PCI Express (PCIe, the standard expansion bus) and NVLink (NVIDIA's GPU-to-GPU link)), and why sort tests high-speed I/O via internal **loopback** (connecting the chip's transmitter to its own receiver so it tests itself, explained under the test program) or at reduced rate.

### Contact Resistance, Cleaning, Lifetime, and Pad Damage

Each probe-to-pad contact has a **contact resistance (Cres)** that starts below about 1 Ω for a fresh probe on clean aluminum and rises as aluminum debris, oxide, and (on bumped wafers) solder accumulate on the tip. The program monitors Cres through the continuity test on every die, and once it exceeds a threshold of a few ohms, or the continuity fail rate ticks up, the prober performs an **online clean**: the chuck moves under an abrasive medium (a polymer sheet loaded with alumina or silicon carbide grit, or a tungsten-carbide plate) mounted at its edge and touches the probes down a programmed number of times. Cleaning intervals run from every few hundred to every few thousand touchdowns, and each clean removes a little tip material; tip wear and spring fatigue together set a MEMS card's life at roughly 0.5 to 1 million-plus touchdowns, after which it goes back to the vendor for probe-head refurbishment.

> **Worked example: card life in wafers (illustrative).** A single-site GPU card makes ~65 test touchdowns plus ~10 cleaning touchdowns per wafer, ~75 in all. One million touchdowns is therefore ~1,000,000 / 75 ≈ 13,000 wafers, which at a few wafers per cell per day is years of service. A 16-site mobile card on a wafer of ~2,000 dies makes ~2,000 / 16 = 125 touchdowns per wafer, so a million touchdowns is ~8,000 wafers. In practice GPU cards are usually retired for damage (a crash, a bent probe, a lost tip) or because the die design changed, not for wear; the high-volume mobile card is the one that actually wears out.

Probe marks matter because the same pads must later be **wire bonded** (a ~20 µm gold or copper wire welded from pad to package lead) or bumped. Assembly houses specify a maximum probe-mark area (~25 to 50 percent of the pad) and depth (a fraction of the ~1 µm aluminum thickness; punching through to the **barrier**, the thin titanium-nitride film under the aluminum that stops the metals mixing, causes bond failures). On **copper-pillar** wafers (a plated copper post with a solder cap, the flip-chip connection of Module 16) and microbump wafers the problem inverts: the tip is harder than the solder, so the risk is deforming the bump height beyond what the later **thermocompression** bond (pressing a heated die onto its substrate so the solder caps fuse) tolerates, and picking up solder that raises Cres on the next die. Low-force (1 to 2 gf) vertical MEMS probes with small flat tips are used, and some HBM and chiplet designs add sacrificial test pads to avoid touching the fine-pitch array at all.

> **What can go wrong.** *Planarity loss*: the stiffener creeps or the card warps after thousands of hot-cold cycles, so one region of probes stops making contact while another over-scrubs; caught by tip-height mapping on a card metrology station. *Bent or missing probes*: after a crash a card with a few hundred bent probes shows the same pins failing continuity on every die of every wafer, the signature that separates a card problem from a wafer problem. *Over-scrub*: a wrong overtravel drives the scrub through the ~1 µm aluminum to the barrier, and the wafer passes sort but its dies fail at wire bond weeks later. *Electrostatic discharge (ESD)*: a static shock delivered through the card punches a hole in a gate oxide on the die. *The mid-wafer continuity spike*: the classic signature of a dirty card is a continuity fail rate that climbs with touchdown count rather than with die position (a wafer problem clusters in space; a card problem grows in time); the response is an online clean, and if the rate does not fall, the card comes off for inspection.

### The Microbump Problem
