Repository: DicksonWu654/sand-to-gpu

# Sand to GPU

An in-depth, self-study course following silicon from quartz to an NVIDIA GPU rack. It explains the physics, chemistry, manufacturing equipment, supply chain, and engineering tradeoffs for a reader who knows programming and school science.

See the [global supplier coverage review](GLOBAL_COVERAGE_REVIEW_2026-09-14.md) for corrections to regional omissions, capability claims and policy framing, with primary sources and validation limits.

## Course tracks

- **Deep dive:** 22 modules, roughly 517,000 words, covering materials, wafer fabrication, transistors, memory, packaging, testing, GPU systems, and economics.

File: course/modules/03-ingot-to-wafer.md (part 2 of 4)
# Module 03: From Ingot to Polished Wafer
After XRD, the notch is ground along the full length of the block with a small formed diamond wheel, so every slice from the block carries an identically placed notch. The wheel is a resin-bond diamond wheel (the softer bond, so that the groove's surface is left with shallow damage rather than deep cracks), shaped to the 90° V with its rounded bottom, and it is traversed along the block at a slow feed under coolant while the block is held at the azimuth the XRD peak found; the notch's 1.00 mm depth is held to +0.25/−0 mm, its centre to ± 1° of <110>, and both are re-checked on a sample slice from every block. The station handles one block at a time and its cycle, an XRD scan plus a full-length traverse, is minutes rather than hours, so one orient-and-notch station keeps up with several wire saws. Makers: STUDER (Switzerland) integrates the X-ray orienter into its ingot cylindrical grinder so that diameter grinding and orientation happen in one set-up; Arnold Gruppe (Germany) builds dedicated notch-grinding machines; and a few Japanese specialists supply combined orient-and-notch stations. As with the ingot grinders, this is a handful-per-plant tool class and no maker publishes a market share.

> **What can go wrong:** A notch ground at the wrong azimuth is the expensive failure. SEMI M1 allows a single notch, and grinding a misplaced one out would take the block below 300 mm, so a block notched more than ± 1° off <110> cannot be corrected: every wafer from it would have its dicing streets and transistor channels rotated off the crystal axes, and the fab's pre-aligner, which finds the notch optically and trusts it, would never know. That is why the XRD azimuth is verified on a sample slice before the block is released and why a block that fails is scrapped or downgraded rather than shipped. A block whose surface orientation is off (100) by more than the tolerance is not scrapped; it is sawn at a compensating tilt, as described above.

## Multi-Wire Slicing

### The machine

A **multi-wire saw** does the single most consequential operation in wafering: it turns a block into slices, and it wastes the most silicon while doing so. The principle is simple. A single steel wire, 100–140 µm in diameter and tens to hundreds of kilometers long, is wound in a helix around three or four grooved rollers (wire guides) so that between two rollers it forms a **wire web** of several hundred to over a thousand parallel, equally spaced strands. The block, glued with epoxy or wax onto a sacrificial glass or graphite beam, is fed downward through the web. The wire runs continuously from a supply spool through the web to a take-up spool at 10–25 m/s, and all strands cut simultaneously. The block is fed through its own 300 mm diameter at ~0.5–1 mm/min, so one pass takes ~5–10 hours (worked below) and yields 300–400 wafers.

The pitch of the grooves on the wire guides sets the wafer pitch: pitch = as-cut wafer thickness + kerf, where **kerf** is the width of the slot the wire cuts, the crystal that becomes dust. For 300 mm prime wafers with a ~900 µm as-cut slice and ~150–170 µm kerf, the pitch is ~1.05–1.10 mm.

> **Intuition: the bowstring.** The wire is a bowstring. As the block is pushed against it, each strand bends sideways by a few millimetres, and it is the wire's tension acting through that bow that presses the diamond into the silicon: the sideways force on the block is roughly 2T sin α, where T is the tension and α the bow angle. With a tension of a few tens of newtons and a bow of a few millimetres across a span of a few hundred millimetres (a bow angle of ~0.01–0.02 radians), that is of the order of a newton per strand: ~30 N × 2 × 0.02 ≈ 1 N. Now change the tension, or the feed rate, or let the block warm up and expand during a multi-hour cut: the bow changes, the plane in which the wire cuts moves, and the slice thickness changes along the cut. That is the origin of as-cut thickness variation and warp, and it is why the tension is held to a fraction of a newton.

Wire tension is of the order of tens of newtons, controlled to within a fraction of a newton, since tension variation produces wire bow variation and thus wafer thickness and warp variation. The wire runs in **pilgrim mode**: forward several hundred meters, then back slightly less, then forward again, so that fresh wire is continuously introduced while each length of wire makes many passes. The reason is cost. The wire wears where it cuts and must be renewed, but a cut that used every metre of wire only once would consume tens of kilometres of expensive diamond wire per block. Reversing lets each length of wire cut many times in both directions, and the small net advance per cycle brings in fresh wire at roughly the rate it actually wears, of the order of a kilometre or a few kilometres of net new wire per block. The reversals are also the reason the cut leaves periodic marks: every time the wire stops and changes direction the cutting conditions change for a moment.

Komatsu NTC (Japan) dominates 300 mm semiconductor wire saws, with Takatori and the former Meyer Burger line, sold to Precision Surfacing Solutions in 2019, as alternatives. Diamond wire comes from Japanese suppliers such as Asahi Diamond Industrial, Nakamura Choko, and A.L.M.T., and increasingly from Chinese producers that grew up serving the solar industry.

### Slurry sawing versus diamond wire

Until roughly 2010–2015, wafers were cut by **loose-abrasive slurry sawing**: a bare steel wire (~140–160 µm) dragged silicon-carbide grit (F400–F600, ~10–17 µm; the F-numbers are the European FEPA grit-size grades, higher being finer) suspended in **polyethylene glycol (PEG)**, a viscous, water-miscible liquid that keeps the grit suspended and carries heat away, through the cut. This is **three-body abrasion**: free-rolling SiC grains pressed by the wire indent the silicon. Press a sharp grain into glass and a crack shoots straight down beneath it, the **median crack**; when the load is released, cracks running parallel to the surface, **lateral cracks**, open up and lift out a flake. The lateral cracks are the material removal; the median cracks stay behind as the damage layer. The surface is a mosaic of craters and the subsurface is a crack network 15–30 µm deep.

**Diamond wire sawing (DWS)** replaced this for **photovoltaic (PV)**, i.e. solar-cell, wafers and then for semiconductor wafers between ~2014 and 2018. Diamond grit of 8–25 µm is fixed to a 100–140 µm steel core by electroplated nickel, so the wire is the abrasive tool itself (**two-body abrasion**) and runs in water-based coolant. Diamond wire cuts 2–3 times faster, with thinner kerf (150–170 µm versus 200+ µm), a shallower damage layer (5–15 µm), no PEG/SiC waste, and better consistency because fixed grit wears slowly. Its signature is a set of parallel **saw marks** and a thin amorphous or phase-transformed layer. Under the extreme pressure beneath a diamond point, ~10 GPa, about 100,000 atmospheres, the open diamond-cubic lattice of silicon collapses into a denser arrangement, the same one white tin has (the metallic **Si-II** or **β-tin phase**), which flows like a metal instead of cracking; when the point passes and the pressure drops, the silicon cannot re-form the perfect crystal and freezes into disordered, **amorphous** silicon on unloading (or, if the pressure comes off slowly, into Si-III and Si-XII, two other metastable crystal forms of silicon that neither the diamond-cubic lattice nor a transistor has any use for). This is what makes **ductile-mode** removal possible: the silicon is smeared away rather than fractured, which is why fine fixed diamond leaves a thinner crack layer than loose grit. The picture has limits: the smeared skin is only tens of nanometres thick, and cracks still form beneath it wherever a grain is large or the load is high. The marks must be ground away downstream.

### Kerf loss and yield

Kerf is the width of the slot the wire cuts, roughly the wire diameter plus twice the protruding grit height plus wire vibration: a 120 µm core with 15 µm diamond gives a kerf of ~155–165 µm. For every 1.05 mm of ingot consumed, ~0.16 mm turns into silicon sludge. The kerf material is not recoverable for semiconductor use (contaminated with nickel, iron, and coolant), though it is sometimes sold for metallurgical or battery-anode applications.

> **Worked example: wafers from a 2 m ingot.** Take a 300 mm CZ ingot with a 2.0 m body (after crown and tail removal). Volume of the body = π × (0.15 m)² × 2.0 m = 0.141 m³; at 2,330 kg/m³ that is ~329 kg of silicon. Sectioning into six ~330 mm blocks costs one ~1 mm band-saw kerf per cut plus one ~3 mm test slug per block face: ~5 cuts × (1 + 6) mm ≈ 35 mm, leaving ~1,965 mm of sliceable length. With a diamond-wire pitch of 1.06 mm (900 µm as-cut + 160 µm kerf), the ingot yields 1,965 / 1.06 ≈ 1,850 slices. Discounting ~3% for broken or out-of-spec slices, ~1,800 wafers. Each finished 775 µm wafer has volume π × 15² × 0.0775 cm³ = 54.8 cm³ and mass ~128 g, so the 1,800 wafers weigh ~230 kg. Of the 329 kg body, ~70% ships as product, ~15% is kerf sludge, ~12% is ground and etched off the faces, and the rest is test slugs and breakage. Counting the crown, tail, and neck (typically another 15–25% of the pull), the total ingot-to-wafer mass yield is on the order of 55–60%.

> **Worked example: cut time and saw count.** Cut time is diameter divided by feed rate. At ~0.5 mm/min the wire takes 300 mm / 0.5 mm/min = 600 min = ~10 h to pass through the block; at ~1 mm/min it takes ~5 h. A ~330 mm block at 1.06 mm pitch gives ~310 slices. Allow ~8 h of cutting plus ~2 h to mount the block, thread and tension the web and unload the slices, and one saw finishes ~2.4 blocks per day, or ~740 wafers per saw-day. A plant shipping ~1 million wafers a month (~33,000 a day) therefore needs ~45 wire saws running around the clock, before allowing for maintenance and wire changes. All of these figures are illustrative; each maker's feed rate, block length and changeover time differ.

### What the saw leaves behind

Three things must be fixed downstream: (1) the **subsurface damage layer**, 5–30 µm of cracks, dislocations, and amorphous silicon that would nucleate slip in the fab; (2) **thickness variation and warp** from wire bow (the wire deflects several mm under cutting force) and thermal expansion of the block during a multi-hour cut, giving as-cut total thickness variation (TTV) of 10–20 µm and warp of 20–40 µm; (3) **saw marks** from wire vibration and pilgrim-mode reversals, tens of nanometers to a micrometer high. Grinding removes the saw marks and the thickness variation; the etch removes the damage layer; edge profiling, which sits between them in the flow, fixes a separate problem, the sharp rim.

> **What can go wrong:** Every slice is measured on a **capacitive thickness gauge** (two electrodes, one facing each face of the slice, whose capacitance to the silicon gives the two gap widths and hence the thickness without touching it) as it leaves the saw, and the thickness profile along the cut direction shows immediately whether tension or feed drifted; a batch with TTV above the grinder's correction budget is scrapped or downgraded. Warp is measured on a sample and traced to block heating or glue failure. Saw marks deeper than the grinder's removal show up later as **nanotopography** (millimetre-scale waviness, defined under Flatness Metrology) and are traced back to a specific saw and wire lot. The worst event is a wire break mid-cut: the web goes slack, the partly cut block can no longer be re-registered to the old cut planes to a micrometre, and the block is usually scrapped or re-cut at a new pitch with the partial slices lost, which is why wire tension and wire wear are monitored continuously and why saws stop automatically when tension falls.

## Lapping and Double-Disk Grinding

### Lapping

Classic wafering used **double-side lapping**: wafers in geared plastic carriers sit between two cast-iron plates rotating in opposite directions while an alumina (Al2O3, ~9–12 µm, "#1200") slurry is pumped between them. The carriers move in **planetary motion**: each spins on its own axis while orbiting the centre of the plates, like a planet, so every point of the wafer sees every point of the plate and no local plate error is copied into the wafer. Both faces are abraded by loose grit against two parallel reference plates, removing 40–60 µm per side, bringing TTV below ~1 µm, and erasing warp. It leaves a new damage layer 10–15 µm deep and is slow, messy, and hard to automate, but remains standard on 150 mm and many 200 mm lines.

### Double-disk grinding

For 300 mm the industry moved to **double-disk grinding (DDG)**, also called simultaneous double-side grinding. The wafer is held vertically by **hydrostatic water pads**, thin films of pressurised water on both faces so that nothing solid touches them, and rotated slowly while two opposed **cup wheels**, rings of diamond abrasive on the rim of a cup so that only a narrow annulus contacts the wafer, grind it from both sides. The wheel axes are offset from the wafer center, so the wheel's working face sweeps through the wafer center as it rotates, so that every point of the face, including the centre, is ground; a ring-shaped wheel spinning on the wafer's own axis would leave an unground island in the middle. Because the wafer is not clamped to a chuck, chuck-flatness errors do not **print through** (any bump on a chuck reappears as a dip in the ground face, because the wafer bends over the bump while it is ground and springs back afterwards), and because both sides are ground at once with a fixed-abrasive wheel, TTV of < 0.5 µm and near-zero induced warp are achievable. **Vitrified-bond** wheels, in which the diamonds are held in a glass matrix that is stiff and self-sharpening, of #2000 grit (~5 µm diamond) leave a damage layer of only ~2–5 µm. The rule of thumb behind that number: crack depth scales with grain size, roughly 0.5–1 times the grain diameter, so the sequence saw (8–25 µm grit) → #2000 (~5 µm) → #8000 (~1 µm) is a sequence of ever-shallower damage. Koyo Machinery (JTEKT, whose DXSG series pioneered 300 mm DDG) leads the tools, with other Japanese grinder makers as alternatives; removal is ~60–80 µm total at ~20–30 wafers per hour. Some lines add a fine single-side grind (#8000, ~1 µm resin-bond wheel, the softer bond that wears to expose fresh diamond) that takes front-face damage below 1 µm so the later etch can be shallower.

> **Worked example: how many grinders a plant needs.** At ~25 wafers per hour and 720 hours in a month, one DDG tool grinds ~18,000 wafers a month. A plant making ~1 million wafers a month needs 1,000,000 / 18,000 ≈ 55 grinders, before allowing for wheel changes and maintenance. The same arithmetic, with the polishing times derived later, is why a wafer plant is a hall of dozens of identical tools rather than one big machine.

> **What can go wrong:** As the wheel wears, its cutting face recedes and the wafer comes out thick or tapered; in-line thickness gauges on every wafer feed a correction back to the wheel position, and the wheel is periodically **dressed** (its surface re-opened with a hard block) to keep it cutting freely. The grinding marks form a radial or spiral pattern that, if not fully removed by etching and polishing, becomes nanotopography in the finished wafer. If the two water pads are not balanced the wafer is bent while it is ground and comes out bowed when released. Grinding too hard, or with too little coolant, heats the surface and opens thermal cracks that scrap the wafer.

> **Why it matters downstream:** DDG is where the wafer's flatness is actually made. The etch that follows is chosen to preserve flatness rather than create it, and polishing can only improve TTV by a fraction of a micrometre. So a DDG TTV below 1 µm is the precondition for the final TTV of < 0.5 µm and the ~20 nm site flatness the fab specifies; a wafer that leaves the grinder at 3 µm TTV will never be a leading-edge prime wafer.

## Edge Profiling

The edge of an as-cut wafer is square and razor-sharp, which is fatal. A sharp edge chips; a chip is a crack starter; and in any high-temperature step (a 1,000 °C oxidation, an epi deposition) thermal stress concentrates at the crack and either generates slip dislocations that propagate inward or fractures the wafer outright, filling a $10–30 million tool with shards. Edge chips also shed particles onto neighboring wafers in a **FOUP** (front-opening unified pod, the sealed 25-wafer carrier used inside the fab; Module 05), and a square edge makes photoresist bead up during spin coating and copper plate thicker at the sharp corner during copper plating (Module 12).

> **Intuition: why a tiny chip matters.** A crack in a brittle plate concentrates stress at its tip, the way a small nick in a plastic bag lets you tear it with almost no effort. At 1,000 °C silicon's **yield stress** (the stress beyond which it deforms permanently instead of springing back) is low, the stress at the tip of a chip at the rim exceeds it, and dislocations run inward from the edge along the crystal's slip planes. A chip a tenth of a millimetre across at the rim ends up as a slip line running across a die 20 mm away, and that die fails. Rounding the edge removes the sharp corners where chips start; polishing the rounded edge removes the microcracks that the rounding itself left.

So the edge is ground with a formed diamond wheel whose profile is the negative of the desired shape. SEMI M1 defines the envelope, nominally a 22.5° **bevel** (the sloped face between the wafer's face and its rim) with rounded transitions fitting a template; modern makers use a round or elliptical profile of ~0.2–0.3 mm radius. The notch is profiled at the same time with a small pin-shaped wheel. The tool is a single-wafer machine: the wafer is held on a vacuum chuck, rotated, and its rim fed against the spinning formed wheel in a coarse pass and a fine pass, with an optical profile check on the machine; cycle times are of the order of ~1 minute per wafer (makers quote them per model and wafer makers do not publish theirs), so at ~1,400 wafers per tool per day the ~33,000-wafer-a-day plant of the slicing examples needs ~25–30 edge grinders running around the clock. Edge grinders come from Japanese specialists such as Daitron and SpeedFam (which also builds the edge polishers used later); Disco, better known for the dicing saws and back-grinders of Module 16, is sometimes listed as well.

> **Worked example: how little the profile removes, and why that is the point.** Rounding each of the two square corners of the rim to a radius r ≈ 0.25 mm removes, in cross-section, the corner area outside a quarter circle: r² − πr²/4 = r² (1 − π/4) = 0.0625 × 0.215 ≈ 0.013 mm² per corner, ~0.027 mm² for both. Multiply by the circumference, π × 300 mm ≈ 942 mm, and the whole profile grind removes ~25 mm³ of silicon, about 60 mg, from a 128 g wafer. Compare the 60–80 µm the double-disk grinder takes off the faces: 707 cm² × 0.006–0.008 cm × 2.33 g/cm³ ≈ 10–13 g. Edge profiling is not a removal step at all; it is a shape step, and what it costs is not silicon but a fresh damage layer on the bevel, a few micrometres deep like any fine grind, which is why the bevel is later etched with the faces and then mirror-polished. The 1.5 mm edge exclusion is set by that bevel and the polishing roll-off beside it, not by the profile's width: the rounded zone itself occupies only ~0.3 mm of radius.

The edge also carries the **edge exclusion**: the outer ring of the wafer, now 1.5 mm wide, in which no flatness or defect specification applies and on which the fab places no die. Two edge-flatness metrics live in this region and are defined with the flatness vocabulary later: **ZDD**, the curvature (second derivative) of the height profile near the edge, and **ESFQR**, the edge-site version of the site-flatness metric SFQR. Edge roll-off and the mirror polishing of the edge are consequences of polishing, and are covered after the polishing sections.

> **What can go wrong:** Edge chips are the classic failure. Every wafer passes an edge inspection station in which a camera, or a laser scatter tool, scans the bevel all the way round and flags chips, cracks and profile deviations; a chipped wafer is scrapped by the wafer maker before it can break in a furnace and take a hundred neighbours with it. A profile wheel that has worn changes the bevel angle, which the same inspection catches as a template mismatch.

> **Why it matters downstream:** Pushing the edge exclusion from 3 mm to 1.5 mm moves the usable boundary from a radius of 147 mm to 148.5 mm. The ring between them has an area of π × (148.5² − 147²) ≈ 1,400 mm², the area of ~14 dies at a typical 100 mm² (10 mm × 10 mm) logic die. A die only counts if it fits entirely inside the boundary, so the real gain is the partial dies along the rim that used to straddle the 3 mm line and now fit inside the 1.5 mm line: a standard gross-die estimate (π R² / A minus a perimeter term of π × 2R / √(2A)) gives ~615 whole 100 mm² dies at 3 mm exclusion and ~625–630 at 1.5 mm, roughly 13 more dies, or ~2%, from the same wafer. Not all of them yield: the outermost ring is where the wafer's edge roll-off and the fab's own edge non-uniformities concentrate, and edge dies yield worse than centre dies, so perhaps half to two-thirds of those 13 become good dies (fabs do not publish edge-die yields). Even so, on a leading-edge wafer each good die is worth hundreds of dollars, so a 1.5 mm edge exclusion is worth of the order of a thousand dollars per wafer, ten times the price of the wafer itself. That is why the wafer maker's edge profile, edge polish and edge flatness are now specified as tightly as the centre of the wafer.

## Etching to Remove Damage

After grinding, the wafer carries ~2–15 µm of mechanical damage on each face and edge. Grinding it away with an even finer wheel would just leave finer damage; only chemistry removes damage without creating it. The wafer is therefore etched to remove 20–30 µm total, well past the deepest crack.

> **Intuition: diffusion-limited versus reaction-limited.** Every wet etch involves two speeds: how fast fresh reagent can reach the surface, and how fast the surface chemistry can consume it. In a **diffusion-limited** etch the chemistry is faster than supply, so the rate is set by how the liquid moves; edges and corners, which stick out into fresh liquid, etch faster than the middle of a face, and the wafer thins at the rim and loses the flatness the grinder gave it. In a **reaction-limited** etch fresh reagent is always in excess and every point etches at the rate the surface chemistry allows, regardless of flow, so the shape set by grinding is preserved. That one distinction is why alkaline etching wins on flatness and acid etching wins on smoothness.

Two chemistries are used, and the choice is a trade-off between flatness and surface quality.

**Acid etching** uses HF/HNO3 mixtures, often with acetic or phosphoric acid as a diluent and wetting agent (a classic ratio is HF : HNO3 : CH3COOH = 1 : 3 : 1 to 1 : 5 : 2, by volume). The mechanism is a two-step redox: nitric acid oxidizes the silicon surface to SiO2 (releasing colourless nitric oxide, NO, which oxidises in air to brown nitrogen dioxide, NO2, hence the brown fumes over an acid-etch bath), and HF dissolves the oxide to hexafluorosilicic acid, H2SiF6, which is water-soluble. Overall: 3 Si + 4 HNO3 + 18 HF → 3 H2SiF6 + 4 NO + 8 H2O. The etch is **isotropic** (the same rate in every direction) and the surface is smooth and glossy. But the reaction is fast and **exothermic** (it releases heat, so the bath warms itself and the rate runs away unless it is cooled), and it is diffusion-limited, so the etch rate depends on local flow and on the layer of depleted acid at the surface; wafers come out with degraded flatness (TTV can grow by several µm) and edge thinning. Acid etch also produces large volumes of **NOx** (nitrogen oxides, the brown fumes) and spent fluoride waste.

**Alkaline etching** uses concentrated KOH or NaOH (45–55 **wt%**, percent by weight) at 80–90 °C. Hydroxide attacks silicon directly: Si + 2 OH^- + 2 H2O → SiO2(OH)2^2- + 2 H2. The reaction is reaction-rate-limited rather than diffusion-limited, so removal is uniform and flatness from grinding is preserved to within a fraction of a micrometer. It is also strongly **anisotropic** (direction-dependent), etching (100) planes tens to a few hundred times faster than (111). The reason is atomic packing: the (111) plane is the most densely packed, and each atom on it exposes only one bond to the liquid instead of two, so hydroxide attacks it slowest and the surface ends up tiled with facets of that slow plane. The etch therefore leaves a faceted, matte surface of tiny (111)-bounded pyramids and pits with roughness of a few hundred nm. The surface must then be polished off, which is fine since polishing follows anyway. Potassium is a **mobile ion**: K+ ions drift through a transistor's gate oxide under voltage and shift its switching threshold over time, so every trace must be removed, and alkaline-etched wafers are followed by an acid clean. Many wafer makers run a two-stage sequence: an alkaline etch for most of the removal followed by a light acid etch for smoothness.

The tool is a batch wet bench: a row of temperature-controlled, recirculated and filtered tanks into which a **cassette** (an open rack that holds 25 wafers on edge) or two of wafers, 25–50 at a time, is lowered by a robot, followed by rinse tanks and a dryer. The wet-bench makers named under Cleaning supply these, alongside smaller specialists.

> **Worked example: etch time.** Concentrated KOH (~50 wt%) at ~85 °C etches (100) silicon at roughly ~1 µm/min. Removing ~12 µm per face, with both faces etched at once in the tank, therefore takes ~12 minutes for a cassette of 25–50 wafers. An HF/HNO3 acid etch runs several times faster, but the wafers come out with several micrometres more TTV, which no later step can fully recover.

> **What can go wrong:** The KOH reaction releases hydrogen, and a bubble that clings to the surface masks the etch beneath it, leaving a pit; agitation and **surfactants** (soap-like additives that lower the liquid's surface tension) keep the bubbles moving. If the acid ratio drifts, a **stain film** (a brown porous silicon layer) forms instead of a clean surface. An acid etch that runs too hot gives an **orange-peel** texture, and its flatness loss is measured directly as TTV growth between the grinder and the polisher. Potassium left behind by an inadequate post-etch acid clean is caught by the TXRF (total-reflection X-ray fluorescence) surface-metal analysis described under inspection, and the whole batch is recleaned.

For 300 mm prime wafers, the alkaline-first approach is the norm because flatness is the dearer commodity. Some flows, with DDG damage of only 2–3 µm, have shrunk the etch to under 10 µm. After etching, the wafer is at ~790–800 µm and is, for the first time, free of mechanical damage.

## Laser Marking

This is a short side step. Every 300 mm wafer carries a laser-scribed identity so that fabs can track lots and individual wafers through hundreds of steps and, when a yield problem appears, trace it back to a crystal position, an ingot, a block, and a polishing tool. SEMI standards govern the mark. **SEMI M12** (12 characters) and its sibling **M13** (18 characters) specify an alphanumeric code in an **OCR**-readable font (optical character recognition: readable by both people and cameras, the "SEMI font"), written as a field of laser-drilled dots, placed within a few millimeters of the edge, 180° or adjacent to the notch, on the front surface. **SEMI T7** specifies a 2D **data-matrix** code (a square barcode of dots) written on the **back** surface of double-side-polished 300 mm wafers, which is what most leading-edge fabs actually read; the T7 mark is in a defined location and encodes the same wafer ID.

The marks are written with a **Q-switched** laser, one that stores energy and releases it in nanosecond pulses that vaporise a dot without heating its surroundings, either an **Nd:YAG** (a common solid-state laser crystal, neodymium-doped yttrium aluminium garnet) or a fiber laser at 1,064 or 532 nm, as fields of dots ~50–100 µm across; a **soft mark** is ~1–2 µm deep, a **hard mark** several µm deep and survives the entire fab flow including CMP. Marking is done before polishing so that polishing smooths the **recast rim**, the lip of re-solidified silicon around each laser pit; a mark written afterward would shed laser-ejected silicon droplets as particles. Wafer-marking lasers come from a few specialist suppliers, mostly Japanese and American.

## Polishing I: Double-Side Polishing (DSP)

### The mechanism of chemical-mechanical polishing

Polishing silicon to an atomically smooth surface is not fine grinding. It is a chemical-mechanical process in which an alkaline liquid hydrates and softens the top **monolayers** (single atomic layers) of silicon into a hydrated silica-like film, and nanometer-sized silica particles carried by a compliant polyurethane pad shear that film away, exposing fresh silicon to be hydrated again. The chemistry is the KOH etch you just met, throttled back: hydroxide ions and water attack Si–Si bonds and convert the outermost atoms to Si–OH groups, but at pH 10–11 rather than in 50 wt% KOH the attack is roughly a thousand times slower, so only the outermost layers are softened, and the pad and particles wipe that soft layer away as fast as it forms. The abrasive, **colloidal** amorphous SiO2 (colloidal means particles so small, tens of nanometres, that they never settle out of the liquid) with a Mohs hardness of ~6, is softer than silicon (~7), so it cannot scratch the crystal; it only removes the chemically weakened surface. This is the reason polished silicon has no damage layer at all.

The slurry is **colloidal silica**, 30–80 nm spherical particles at 1–10 wt% in water, stabilized at pH 10–11.5 with KOH, NH4OH, or an **amine** (an organic base derived from ammonia; amines are preferred for the final polish because they leave no alkali metal such as potassium or sodium behind); Fujimi (Glanzox) and Nitta DuPont are the dominant suppliers. The pad is polyurethane, either a **napped poromeric** (a fibrous, sponge-like surface, Suba-type, softer, for finishing) or a cast microporous sheet (IC1000-type, harder, for stock removal and flatness), from Qnity (the former DuPont electronics business, spun off as an independent company in November 2025, which inherited the ex-Rodel pad line), Fujibo, and Nitta DuPont (the Japanese joint venture, which kept its name through the spin-off).

Removal rate follows **Preston's equation**: RR = k_p × P × v, where P is the pressure (~100–300 g/cm², i.e. 10–30 kPa), v is the relative pad-wafer velocity (~0.5–1.5 m/s), and k_p is a constant capturing chemistry and pad state. In words: removal is proportional to how hard you press and how fast you rub, and everything else is in k_p. For silicon stock polishing the rate is ~0.5–1 µm/min; for final polishing ~0.05–0.2 µm/min.

> **Worked example: Preston's constant and polishing time.** Take a stock-removal rate RR = 0.7 µm/min at P = 20 kPa and v = 1 m/s. Converting the rate to SI, 0.7 × 10^-6 m / 60 s = 1.17 × 10^-8 m/s, so k_p = 1.17 × 10^-8 / (20,000 Pa × 1 m/s) ≈ 6 × 10^-13 Pa^-1. Removing ~9 µm per face, the DSP allocation in the capstone below, takes 9 / 0.7 ≈ 13 min. Halving the pressure to protect flatness and reduce edge roll-off halves the rate and doubles the time to ~26 min, and a plant polishing ~1 million wafers a month, several wafers per load, needs dozens of DSP tools to keep up. That is the trade a polishing engineer makes every day: pressure buys throughput and costs flatness.

### The DSP tool

In **double-side polishing**, wafers are loaded into thin (slightly thinner than the wafer) glass-epoxy or stainless **carriers**, plates with gear teeth and cut-outs that hold several wafers per carrier, several carriers per load. The carriers sit between two large polishing **platens** (the rotating plates that carry the pads), each faced with pad, and are driven planetary-style by a **sun gear and ring gear** (a central gear and an outer toothed ring that between them spin each carrier on its own axis while sweeping it around the platen), exactly the geometry of lapping. Slurry is fed through holes in the upper platen, and the pads are **conditioned** between loads by a diamond-grit disk that re-opens their pores. Because the wafer floats between two pads with no chuck, there is no chuck-induced print-through, and because both sides are polished at once, the wafer comes out parallel: DSP achieves TTV < 0.3 µm and the global flatness that no single-side process can match. DSP removes ~15–25 µm total (both faces), erasing the alkaline-etch facets, and leaves both surfaces as mirrors. Both faces end up **specular** (mirror-like), which is why a modern 300 mm wafer has a mirror back side (200 mm wafers usually had an etched, matte back). Precision Surfacing Solutions (the former Lapmaster Wolters group, whose Peter Wolters AC2000 series is built in Germany), Fujikoshi, and SpeedFam supply DSP tools; a wafer fab runs dozens of them.

> **What can go wrong:** The gear-toothed carrier and the grooves in the pad both press a faint pattern into the wafer, which appears as nanotopography and is traced back to a specific carrier by its pattern. A single agglomerate of slurry particles, or a fragment of pad debris, drags a scratch across the mirror; point-of-use filtration and the Surfscan inspection described later catch it. A pad whose pores have closed up (**glazing**) loses removal rate until it is conditioned. A slurry whose pH has drifted down, from absorbed carbon dioxide or from consumed alkali, hydrates the surface more slowly and the rate falls, which the in-line thickness measurement reveals as under-polished wafers. And the pad wrapping over the rim thins the outermost millimetres, the edge roll-off discussed next.

## Polishing II: Final Front-Side Mirror Polish and the Edge

### The haze-free touch polish

The DSP surface is a mirror, but it has a residual **haze**, a faint milky scatter, visible under a bright light, from roughness of ~0.2–0.5 nm RMS, plus a low density of micro-scratches from the harder stock-removal pad. The final polish, sometimes called "haze-free" or "touch" polishing, uses a soft napped pad, dilute fine colloidal silica (20–40 nm) with an amine base, low pressure, and removes only ~0.5–2 µm from the front side. The recipe, in the terms of Preston's equation from the DSP section: pressure ~10 kPa (~100 g/cm², the bottom of the 10–30 kPa stock-polishing range) so that the soft pad barely deforms the surface; pad speed ~0.5–1 m/s; slurry at ~1 wt% solids or below, against several wt% for stock removal, and buffered with an amine rather than KOH so that no potassium is left behind; a removal rate of ~0.05–0.2 µm/min; and the pad flushed with DI water at the end of the cycle so that no slurry dries on the wafer. It is a single-side process: the wafer is held on a template or a soft backing film by surface tension or vacuum (some lines use a ceramic chuck with wax mounting, which gives the best flatness but leaves wax to clean off). Multi-head tools polish four or five wafers on a single large platen, each under its own pressure-controlled head. Okamoto (whose PNX332B is an automatic 300 mm final polisher), SpeedFam (SPAW series single-side polishers) and Fujikoshi are the Japanese single-side polisher makers, alongside the DSP makers above. The result is a surface with roughness below 0.1 nm RMS on a 1 µm × 1 µm **atomic-force-microscope (AFM)** scan (an AFM drags an atomically sharp needle across the surface and maps its height at atomic scale), which is to say the surface is flat to within a single atomic step (a silicon (100) monatomic step is 0.136 nm).

> **Worked example: the touch polish by Preston's equation.** Take the Preston constant found under DSP, k_p ≈ 6 × 10^-13 Pa^-1, and halve both the pressure and the speed: P = 10 kPa, v = 0.5 m/s gives RR = 6 × 10^-13 × 10,000 × 0.5 = 3 × 10^-9 m/s ≈ 0.18 µm/min, the top of the observed 0.05–0.2 µm/min range; the diluted slurry and softer pad lower k_p and bring real rates toward the middle of it. At ~0.1 µm/min, the ~1.5 µm the capstone below allocates to the final polish takes ~15 min. With four or five wafers on a platen and a few minutes to load and unload, one tool finishes ~13–18 wafers per hour, ~10,000–13,000 a month, so the ~1 million-wafer-a-month plant of the earlier examples needs ~75–100 final polishers, more than it needs grinders. Dropping the pressure further to protect the edge roll-off would lengthen every cycle in proportion, which is why the touch polish is kept as thin as the haze allows.

Why does the surface need to be that smooth? Three reasons. First, gate dielectrics on modern transistors are ~1–2 nm of interfacial oxide plus **high-k** (the hafnium-oxide gate insulator, Module 11); roughness comparable to the oxide thickness modulates the electric field, causes **tunneling** leakage (electrons passing straight through an insulator that is too thin), and scatters carriers, degrading mobility. Second, inspection: a laser-scattering particle counter looking for 26 nm defects sees haze as background noise; a hazy wafer cannot be inspected to spec. Third, bonding: silicon-on-insulator (SOI) wafers, made by bonding two wafers together as described at the end of this module, and **hybrid bonding** (joining two finished wafers face to face by direct atomic contact, Module 17) require surfaces with < 0.2–0.5 nm RMS roughness to bond at all.

### The edge after polishing: roll-off and mirror edge

Two subtler edge parameters have become critical for leading-edge lithography. **Edge roll-off (ERO)** is the tendency of polishing to thin the last 1–3 mm of the wafer because the pad wraps around the edge. It is measured as ZDD (the second derivative, i.e. the curvature, of the height profile) or as ESFQR (edge-site flatness), and ERO of more than a few tens of nanometers throws the scanner out of focus on the outermost dies. Because the fab's yield near the edge is worth hundreds of dollars per wafer, edge exclusion has been pushed from 3 mm (early 300 mm) to 2 mm and now to 1.5 mm, which means the polished flat zone must extend to a 297 mm diameter, i.e. to within 1.5 mm of the rim on every side (a radius of 148.5 mm). Second, the edge itself is polished to a mirror (**mirror edge polish**, step 9 of the flow at the top of the module) with a soft pad and colloidal silica, to eliminate the microcracks left by the profile grind and the resulting particle shedding; the wafer is spun against a polishing drum or a pad-covered wheel whose face is shaped to the bevel, one wafer at a time, on tools from the edge-machine makers named under Edge Profiling. Where edge polishing sits in the flow varies by maker: after the etch, and either before or after DSP.

> **What can go wrong:** Micro-scratches from pad debris and residual wax from mounting are the classic final-polish defects, both caught as scratches and clusters of light-point defects on the Surfscan. Chemistry that is too aggressive for the soft pad leaves haze, caught as an elevated haze reading. Edge roll-off beyond spec is caught by the edge-flatness metrics (ESFQR, ZDD) on the flatness tool, and a wafer that fails them is downgraded to a product with a wider edge exclusion.

## Capstone: Where the 115 µm Went
