Repository: DicksonWu654/sand-to-gpu

# Sand to GPU

An in-depth, self-study course following silicon from quartz to an NVIDIA GPU rack. It explains the physics, chemistry, manufacturing equipment, supply chain, and engineering tradeoffs for a reader who knows programming and school science.

See the [global supplier coverage review](GLOBAL_COVERAGE_REVIEW_2026-09-14.md) for corrections to regional omissions, capability claims and policy framing, with primary sources and validation limits.

## Course tracks

- **Deep dive:** 22 modules, roughly 517,000 words, covering materials, wafer fabrication, transistors, memory, packaging, testing, GPU systems, and economics.

File: course/modules/06-oxidation-and-deposition.md (part 2 of 4)
Evaluated, Deal and Grove's own experimental table gives roughly:
| T (°C) | Dry: A (µm) | Dry: B (µm²/h) | Dry: B/A (µm/h) | Dry: τ (h) | Wet: A (µm) | Wet: B (µm²/h) | Wet: B/A (µm/h) |
Inside a Vantage chamber, several hundred small lamps in a honeycomb array sit above a wafer rotating at ~200–300 rpm on an edge ring; 5–8 **pyrometers** (non-contact thermometers that read the infrared glow of the wafer's backside) at different radii feed a closed loop that adjusts the lamp zones to hold the radial temperature profile flat to ±1–2 °C during a ramp. The loop needs an in-situ measurement of **emissivity**, how brightly a surface glows for its temperature, because backside films and patterning change it and a wrong emissivity is a wrong temperature. RTP applications include implant **activation** (jolting implanted dopant atoms onto lattice sites so they become electrically active, by **spike anneals** that ramp to ~1,050 °C and immediately back down, spending well under a second at peak; Module 10), RTO and ISSG, **silicide** formation at 250–500 °C (reacting a metal with silicon to make the low-resistance compound at a contact), and high-k post-deposition anneals, at ~50–100 wafers per hour per chamber. **Dynamic surface anneal (DSA)** goes further: a continuous infrared laser is focused into a thin line and swept across the wafer, so that any one point is at peak temperature for only ~0.1–10 ms (the **dwell time**), reaching ~1,200–1,300 °C (~), just below silicon's 1,414 °C melting point, while the wafer as a whole stays at a few hundred degrees. The point is that activation needs temperature but diffusion needs time: the fraction of dopant atoms sitting on lattice sites rises with peak temperature (and a millisecond quench freezes in more than the equilibrium limit allows), while the boron diffusion length in 1 ms at 1,300 °C, by the arithmetic of the worked example below, is under 1 nm. During a millisecond dwell the heat penetrates only ~100 µm (~) into the 775 µm wafer, so the bulk of the wafer is its own heat sink and the surface cools in milliseconds with no external quench. The costs are pattern-dependent absorption (a laser is even more sensitive to it than a lamp), stress from the steep temperature gradient at the edge of the line, and a throughput set by the scan speed.

> **What can go wrong:** *Pattern-dependent heating*: dense metal or polysilicon regions absorb the lamps differently from open areas, so the temperature can vary by ~10 °C across one die during a spike; mitigated by absorber caps, backside heating and rotation. *Emissivity error*: a backside film changes how the wafer glows, and if the compensation lags the whole wafer runs hot or cold. *Edge-ring slip*: the support ring is a heat sink or source at the edge, and a mismatch there gives slip lines in the outer millimetres. Detection is by thermal-monitor wafers (an implanted wafer whose **sheet resistance** after anneal is a thermometer; sheet resistance, Rs, is the resistance of a square patch of a thin film, in ohms per square, the same for any size of square, and for an implanted layer it tracks how many dopants have been activated, so a hotter anneal reads as a lower Rs) and by slip inspection.

> **Worked example: what "thermal budget" means in nanometres.**
> How far does a dopant spread during a hot step? The characteristic distance is √(Dt). Take boron in silicon with the intrinsic Arrhenius fit used by Plummer, D = 0.76 exp(−3.46 eV / kT) cm²/s (a low-concentration value; at the ~10²¹ cm⁻³ doping of a real source/drain diffusion is faster, so treat the results as ~).
> Furnace: 2 h at 1,000 °C. kT = 0.110 eV, so D = 0.76 × exp(−31.5) ≈ 1.5 × 10⁻¹⁴ cm²/s, and √(Dt) = √(1.5 × 10⁻¹⁴ × 7,200) ≈ 1.0 × 10⁻⁵ cm ≈ **~100 nm**.
> Spike anneal: 1 s at 1,050 °C. kT = 0.114 eV, D = 0.76 × exp(−30.4) ≈ 5 × 10⁻¹⁴ cm²/s, and √(Dt) ≈ 2.2 × 10⁻⁷ cm ≈ **~2 nm**.
> Laser DSA: 1 ms at 1,300 °C. kT = 0.136 eV, D = 0.76 × exp(−25.5) ≈ 6 × 10⁻¹² cm²/s (~120× the spike-anneal value, because of the higher temperature), but t is 1,000× shorter, so √(Dt) ≈ 8 × 10⁻⁸ cm ≈ **~0.8 nm**: hotter than a spike and yet less diffusion.
> A furnace step blurs a dopant profile by about the length of a modern channel; a spike anneal blurs it by a few atomic spacings. That factor of ~50 is why every anneal after the source/drain implants is a single-wafer step, and why "thermal budget" is quoted in practice as an equivalent √(Dt).

## 3. Chemical Vapor Deposition: Fundamentals

### 3.1 The sequence of events

In **chemical vapor deposition** (CVD), gaseous **precursors** (molecules that carry the atom you want, wrapped in disposable groups that fall away on the hot surface) are introduced over a heated wafer, react on (or near) the surface, and leave a solid film behind. The steps in series are:

1. Convective transport of reactants into the reactor.
2. Diffusion of reactants across the stagnant **boundary layer** that forms above the wafer surface.
3. **Adsorption** on the surface: a molecule sticks to the surface without entering it (not to be confused with absorption, which is soaking in).
4. Surface diffusion, reaction, and incorporation into the growing film.
5. **Desorption**, the reverse of adsorption, of gaseous byproducts (HCl, H2, CH4, HF (hydrogen fluoride), and so on).
6. Diffusion of byproducts back across the boundary layer and convective removal.

### 3.2 Surface-reaction versus mass-transport limited growth

> **Intuition:** *Two taps in series.* Gas supply and surface reaction are two taps on one pipe: whichever is more nearly closed sets the flow. Heat opens the surface-reaction tap exponentially. At low temperature it is nearly shut and is the bottleneck: only temperature matters, and the gas can be delivered any old way. At high temperature it is wide open, and the gas-supply tap (how fast molecules cross the stagnant layer above the wafer) sets the rate: now flow geometry is everything and temperature hardly matters.

The two rate-limiting cases define how a reactor must be built. Using the same steady-state treatment Grove applied to oxidation: let the flux through the boundary layer be F1 = hg (Cg − Cs), with hg = D/δ the gas-phase mass-transfer coefficient (D the gas diffusivity, δ the boundary-layer thickness, Cg and Cs the precursor concentrations in the bulk gas and at the surface), and the surface reaction flux be F2 = ks Cs. In steady state the growth rate is

R = (ks · hg / (ks + hg)) · (Cg / N)

where N is the number of atoms per cm³ in the solid film, which turns a flux of atoms into a thickness rate.

- If ks ≪ hg (low temperature): R ≈ ks Cg / N. The process is **surface-reaction limited**. ks = k0 exp(−Ea/kT) with Ea typically 1–2 eV, so the rate rises steeply with temperature (see the worked example below). Gas flow uniformity hardly matters; temperature uniformity is everything. This is the regime for LPCVD in batch furnaces: at 0.1–1 torr the diffusivity is ~1,000× larger than at atmospheric pressure, hg is huge, and 100+ wafers stacked 5 mm apart can all be fed adequately as long as the tube temperature is uniform.
- If ks ≫ hg (high temperature): R ≈ hg Cg / N. The process is **mass-transport limited**. The rate depends on D/δ, only weakly on temperature (D ∝ T^1.5–2), but strongly on flow geometry. Every wafer must see the same boundary layer, which is why atmospheric CVD and epitaxy are done one wafer at a time (or a few) with carefully engineered **laminar flow** (smooth, layered flow with no turbulence, so the boundary layer over the wafer is steady and predictable).

An **Arrhenius plot** (log of the rate against 1/T) shows the two regimes as a steep straight line at low T, whose slope is the activation energy, bending to a nearly flat line at high T. Production processes are placed deliberately: LPCVD deep in the reaction-limited regime for batch uniformity; epi and TEOS/ozone in the transport-limited regime for high rate.

> **Worked example: how tightly must a furnace hold temperature?**
> In the reaction-limited regime R ∝ exp(−Ea/kT), so the fractional change of rate per degree is d(ln R)/dT = Ea/(kT²). For silane polysilicon at 600 °C (T = 873 K, kT = 0.0752 eV) with Ea = 1.5 eV: 1.5 / (0.0752 × 873) = 0.023 per kelvin, i.e. **2.3% per °C**. A 10 °C error changes the rate by exp(0.23) − 1 ≈ 25% (about 16% if Ea is 1.0 eV). A ±0.5 °C hold, which is what a production furnace achieves along a 125-wafer boat, keeps the rate within ~±1%. This is the whole reason LPCVD tubes have multi-zone heaters, profile thermocouples and a 10–20 min stabilization before the gas is turned on.

The boundary layer for laminar flow over a plate thickens along the flow direction as δ ~ √(μ x / ρ v), where μ is the gas viscosity, ρ its density, v the flow speed and x the distance along the flow. That is why old horizontal reactors tilted the **susceptor** (the heated plate the wafers rest on) to compensate for depletion downstream, and why modern single-wafer chambers use a **showerhead**: a perforated plate (hundreds to thousands of 0.5–1 mm holes) a few cm above the wafer, fed from a **plenum** (a gas-filled cavity behind the plate that evens out the pressure so every hole delivers the same flow), so gas arrives perpendicular and uniform across the whole 300 mm. The wafer sits on a heated pedestal (300–700 °C) or is lamp-heated; in a plasma reactor the showerhead is usually the RF electrode.

### 3.3 Step coverage and conformality

> **Intuition:** *Spray paint into a narrow slot.* A paint that sticks the instant it touches builds up on the rim of the slot, where it is easiest to hit, and seals the slot over with air still inside. A paint that bounces off many times before it sticks wanders down into the slot and coats the walls as evenly as the rim. Deposition chemistries differ in exactly this way.

**Step coverage** is the ratio of film thickness on the sidewall or bottom of a feature to that on the flat top; a film with 100% step coverage everywhere is called **conformal**. The feature's **aspect ratio** (depth divided by width) is what makes coverage hard. Coverage is governed by the **sticking coefficient** (the probability that an arriving molecule reacts on first contact) and by the geometry. A precursor with a sticking coefficient near 1 deposits where it first lands; the top corners of a trench see the widest solid angle of gas, so they grow fastest, forming an overhang ("bread-loafing") that closes the trench and leaves a **void** or **keyhole** inside. A precursor with a low sticking coefficient (10⁻³ to 10⁻²) bounces many times before reacting, samples the entire feature, and deposits uniformly: this is why oxide from TEOS and ozone (TEOS is a liquid oxide precursor introduced in 4.1) is conformal and silane/oxygen oxide is not. In the limit of a strictly self-limiting surface reaction (sticking coefficient effectively zero once the surface is saturated, until the next reactant clears it) you get the atomic layer process of Section 5, with 100% step coverage in features of aspect ratio > 100:1.

Surface diffusion of adsorbed species before incorporation also improves conformality and is why higher-temperature LPCVD films are more conformal than PECVD ones.

### 3.4 Gas-phase nucleation

If precursor molecules react with each other in the gas above the wafer instead of on it, they nucleate particles that fall on the wafer as "snow" and produce hazy, low-density films. The risk rises with pressure, temperature, and precursor partial pressure; silane is especially prone (SiH4 → SiH2 + H2, and SiH2 inserts into another SiH4 to start a chain ending in a silicon particle). LPCVD's low pressure, silane dilution, and the short ~10–20 mm showerhead gap of PECVD are all defenses. Particles (Module 05) are as often generated inside deposition chambers as brought in from outside. Between lots the chamber walls are etched clean by fluorine atoms from an NF3 plasma struck in a side chamber (a **remote-plasma clean**), then coated with a thin fresh film (**seasoning**) so that the first product wafer sees the same wall chemistry as the last; these two routines are central to how every CVD tool is run.

> **What can go wrong:** The dominant particle source in a deposition tool is its own walls: film builds up on the showerhead, chamber and pumping lines with every wafer, and once thick enough its stress makes it flake onto the wafer. Silane "snow" from gas-phase nucleation is the other classic. Both are caught with **particle monitor wafers**, blank wafers run through the chamber and scanned by a laser surface inspector (Module 13), and both set the clean interval: the number of wafers or micrometres of film between NF3 cleans.

### 3.5 Delivering the precursors

Gaseous precursors come from cylinders through gas cabinets, purifiers, and the MFCs of 1.4, accurate to ~1% of setpoint. Liquid precursors are delivered either by a **bubbler**, where a carrier gas (N2 or Ar) passes through the heated liquid and picks up vapor at a rate set by the liquid's vapor pressure at the bubbler temperature (TEOS, for example, has ~1.5 torr vapor pressure at 20 °C, so a bubbler runs at 40–65 °C), or by a **direct liquid injection** (DLI) vaporizer, where a liquid flow controller meters the liquid and a heated, atomized injector flashes it into a carrier gas. DLI is more repeatable because it does not depend on the liquid level or on bubbler thermal history. Solid precursors sublime from a heated ampoule at 100–200 °C under a carrier-gas sweep, with every downstream line and the showerhead heat-traced above the condensation temperature. The precursors you will meet in the rest of the module:

| Precursor | Formula | Form | What it deposits (process acronyms are defined in 4.1, 4.2, 4.4 and 4.5) | Delivery |
|---|---|---|---|---|
| Silane | SiH4 | gas | polysilicon, PECVD oxide and nitride, epi | cylinder + MFC |
| Dichlorosilane (DCS) | SiH2Cl2 | gas | LPCVD nitride, high-temperature oxide (HTO), epi | cylinder + MFC |
| Ammonia, nitrous oxide | NH3, N2O | gas | nitrogen source for nitrides; oxygen source for PECVD oxide | cylinder + MFC |
| Germane, diborane, phosphine | GeH4, B2H6, PH3 | gas | SiGe epi; boron and phosphorus doping | cylinder + MFC |
| Tungsten hexafluoride | WF6 | gas | tungsten plugs | cylinder + MFC |
| Nitrogen trifluoride | NF3 | gas | nothing: chamber cleaning | cylinder + MFC |
| TEOS | Si(OC2H5)4 | liquid | conformal oxide (LPCVD, sub-atmospheric CVD (SACVD), PECVD) | bubbler or DLI |
| TMA | Al(CH3)3 | liquid | Al2O3 by ALD | bubbler |
| TEMAH / TDMAH | Hf(N(CH3)C2H5)4 / Hf(N(CH3)2)4 | liquid | HfO2 by ALD | bubbler or DLI |
| TDMAT | Ti(N(CH3)2)4 | liquid | TiN by metal-organic CVD (MOCVD) or ALD | bubbler or DLI |
| Trisilylamine (TSA) | (SiH3)3N | liquid | flowable oxide | DLI |
| Hafnium / zirconium chloride | HfCl4, ZrCl4 | solid | HfO2, ZrO2 by ALD | heated ampoule |
| Tungsten pentachloride; molybdenum dichloride dioxide | WCl5; MoO2Cl2 | solid | fluorine-free tungsten; molybdenum | heated ampoule |

Precursor purity (ppb metals), shelf stability, and cost (HfCl4 is cheap; some amido-metal precursors run to thousands of dollars per kilogram) are where the specialty-chemical companies of Module 04 (Merck/EMD, Entegris, Air Liquide, Adeka, Soulbrain, DNF) make their money.

## 4. The CVD Family

CVD is a family, sorted by temperature and by job. The hot batch films (polysilicon, nitride, dense oxide) are grown in furnaces at 600–900 °C early in the flow, before anything heat-sensitive exists. Once the transistors are doped, and certainly once metal is present, films must be made below ~400 °C with the help of a plasma. Two members of the family exist purely to fill narrow gaps without voids, and the last deposits the metals of contacts and memory word lines. This section takes them in that order.

### 4.1 LPCVD

**Low-pressure CVD** at 0.1–2 torr and 550–900 °C in a vertical furnace makes the workhorse dielectric and semiconductor films of the **front end of line (FEOL)**, the transistor-building steps before any wiring exists (its counterpart, the back end of line, is defined in 4.2). Batch size and uniformity are its strengths; temperature and hours-long cycle times are its limits.

**Polysilicon** (polycrystalline silicon, the film of tiny grains introduced in 1.4): SiH4 → Si + 2 H2 at 580–650 °C, ~0.2–1 torr, ~5–20 nm/min. Below ~580 °C the deposit is amorphous (smoother, and often crystallized later); above it, polycrystalline. In-situ doping with PH3 is possible but phosphine adsorbs strongly and poisons the silane reaction, cutting the rate several-fold, so poly is often implant-doped instead. Poly forms the **dummy gates** of gate-last flows (a placeholder gate that is later removed and replaced with metal; Module 11), the channels and the sacrificial **word-line stacks** of 3D NAND (word lines are the horizontal conductor sheets of the memory array, stacked hundreds high; Module 15), and DRAM plugs.

**Silicon nitride**: 3 SiH2Cl2 + 4 NH3 → Si3N4 + 6 HCl + 6 H2 at 700–800 °C (~750 °C typical), 0.2–0.5 torr, with a large excess of ammonia (NH3:DCS ~5–10:1). The film is near-stoichiometric, contains a few atomic percent hydrogen, is highly tensile (~1 GPa, so thick films crack), and is chemically tough: it is the CMP stop for STI, the **hard mask** for fin patterning (a tough film that carries the pattern into the etch when photoresist alone would be eaten away), and, before ALD took over, the **gate spacer** (the thin insulating wall on each side of the gate that holds the source/drain contacts a fixed distance from the channel).

**TEOS oxide**: tetraethyl orthosilicate, Si(OC2H5)4, decomposes at 650–750 °C to conformal, dense SiO2, used for spacers, liners, and hard masks when a 700 °C step is affordable; **high-temperature oxide (HTO)** (SiH2Cl2 + N2O at ~900 °C) is the highest-quality deposited oxide, used in memory **ONO** stacks (an oxide/nitride/oxide sandwich in which the nitride stores the charge of a flash cell).

> **What can go wrong:** *Phosphine poisoning*: in a doped-poly run PH3 is scrubbed from the gas as it flows down the boat, so the rate and doping vary from slot to slot. *Nitride cracking*: at ~1 GPa tension a nitride film thicker than ~100–200 nm can crack or peel, especially at sharp steps, so thick nitride is deposited in stages or replaced by a lower-stress PECVD film. Both show up on monitor-wafer thickness maps and under optical inspection.

### 4.2 PECVD

Once the first copper or aluminum layer is on the wafer, nothing may exceed ~400 °C: copper diffuses, aluminum pushes up **hillocks** (bumps it raises to relieve its own stress) and the low-k films degrade. This part of the flow is the **back end of line (BEOL)**, the wiring levels built above the transistors (Module 12). **Plasma-enhanced CVD** supplies the activation energy electrically instead of thermally: a **capacitively coupled plasma (CCP)**, struck between two parallel plates (the showerhead and the pedestal) driven at 13.56 MHz (a frequency reserved internationally for industrial use, so equipment can radiate at it without interfering with anything), at 100–2,000 W and 1–10 torr, creates electrons at 2–5 eV that dissociate the precursors into radicals, which react on a wafer at only 300–400 °C. The films are amorphous, hydrogen-rich (10–30 at.% H, as Si–H and N–H), less dense than their LPCVD equivalents, and non-conformal (step coverage 50–70%), but they are fast (100s of nm/min) and cool.

Applied Materials' Producer platform (twin-chamber modules, three per tool, so six wafers in parallel) and Lam's Vector (four-station sequential-deposition chambers) dominate PECVD; other PECVD suppliers include TEL and Piotech, whose catalogue also includes ALD and gap-fill systems. The films:

- **SiO2** from SiH4 + N2O (or TEOS + O2) for **interlayer dielectrics** (the insulator between one wiring level and the next), hard masks, and **passivation** (the final protective skin over the finished chip).
- **SiNx:H** (the x says the nitrogen-to-silicon ratio is not fixed at the 4:3 of Si3N4 but set by the recipe, and the :H that the film carries bonded hydrogen) from SiH4 + NH3 + N2 for **etch stops** (a thin film of a different material that an etch cannot penetrate, so the etch ends on it), passivation, and hard masks. Adding a low-frequency (300–400 kHz) RF component drives ions into the film and switches the stress from tensile (~+500 MPa) to compressive (~−2 GPa); in the "dual stress liner" era (90–32 nm) this was used to strain NMOS and PMOS channels separately (the electron-carrying and hole-carrying transistors of Before you start: electrons speed up in a stretched channel, holes in a squeezed one, so a tensile nitride was laid over the NMOS and a compressive one over the PMOS).
- **SiCN and SiCO** from trimethylsilane (3MS) or tetramethylsilane with NH3 or CO2: the copper capping/etch-stop layers between BEOL levels (k ~4.5–5.5, replacing SiN at k ~7), 20–30 nm thick, which must also block copper diffusion and survive CMP.
- **Low-k SiOC:H** ("carbon-doped oxide", Applied's Black Diamond, Lam's Coral-lineage films): methyl-substituted silanes (e.g. diethoxymethylsilane, DEMS) plus O2 give an oxide network with ~15–20% terminal Si–CH3 groups that lower density and polarizability, k ~2.7–3.0 versus 3.9–4.2 for SiO2. **Porous ultra-low-k** (k ~2.2–2.5) adds an organic **porogen** that is driven out by a UV cure at ~400 °C, leaving 20–30% porosity with ~2 nm pores. The price is a mechanically weak, moisture-absorbing film that plasma etch and **ash** (the oxygen-plasma stripping of photoresist) damage, which is why Module 12 spends time on sidewall repair and on airgaps as the alternative.

### 4.3 HDP-CVD

**High-density plasma CVD** solves the gap-fill problem for moderate aspect ratios by etching while it deposits. An **inductively coupled plasma (ICP)** source, in which a coil outside the chamber drives the plasma through its magnetic field rather than through two plates, runs at 1–5 mtorr and produces ion densities of 10¹¹–10¹² cm⁻³, ten to a hundred times a CCP, so SiH4 + O2 dissociates completely and deposits SiO2 rapidly. A separate RF bias on the **electrostatic chuck** (a plate that holds the wafer flat by electrostatic attraction and cools it with helium flowing behind it) accelerates Ar⁺ (and O⁺) ions into the wafer at 100–300 eV. **Sputtering** (knocking atoms off a surface by ion impact; it is also the mechanism behind PVD, Section 6) is fastest on surfaces inclined ~45°, because an ion striking at a glancing angle deposits its momentum close to the surface where it can knock atoms out, whereas at normal incidence the momentum is buried; the overhanging corners that would otherwise close the gap are exactly such slopes, so they are preferentially removed while the trench bottom, hit at normal incidence, keeps filling. The process is tuned by the **deposition-to-sputter ratio** (D/S: the deposition rate on a flat surface with the bias off, divided by the rate at which the bias alone sputters the film away, typically 3–10); too much sputtering redeposits material on the opposite sidewall and can clip the tops of the underlying features. The wafer heats to 300–400 °C from ion bombardment alone (backside helium cooling limits it). Recipe numbers on a 300 mm chamber: SiH4, O2 and Ar at 1–5 mtorr, source power of several kilowatts and a bias of a kilowatt or more (~), deposition rates of a few hundred nanometres per minute (~), and the D/S measured on blanket wafers at set-up rather than copied from a recipe, because it depends on the chamber's own ion flux. HDP-CVD (Lam Speed, Applied Ultima/Centura HDP) filled STI trenches and inter-metal gaps from the 250 nm to ~65 nm nodes, and still fills wide gaps, the **pre-metal dielectric** (PMD, the first insulator over the transistors, under the first wiring level), and 3D NAND **slits** (the deep trenches that separate blocks in the memory array); for narrow FinFET-era trenches it cannot keep up.

> **Worked example: what the deposition-to-sputter ratio does at a corner.**
> Suppose the bias-off deposition rate on a flat surface is 400 nm/min and the bias alone sputters oxide from a flat surface at 100 nm/min: D/S = 4, and the trench bottom, hit at normal incidence, fills at a net 400 − 100 = 300 nm/min. On a 45° corner facet two things change. The incoming flux is mostly vertical, so it deposits at only cos 45° ≈ 0.7 of the flat rate, about 280 nm/min; and the sputter yield at 45° is ~2–3× the normal-incidence yield (~), say 250 nm/min. The corner's net rate is ~30 nm/min, a tenth of the bottom's, so the overhang that would seal the trench never forms and the fill grows from the bottom up. Raise D/S to 10 (sputter 40 nm/min): the corner nets 280 − 100 = 180 nm/min, over half the bottom rate, and in a narrow trench it can still pinch off and trap a void. Drop D/S to 2 (sputter 200 nm/min): the corner nets 280 − 500 < 0, i.e. it is etched, the material sputtered off it lands on the facing sidewall (**redeposition**), and once the deposited oxide on the corner is gone the ions start eating the nitride hard mask or the silicon fin beneath (**corner clipping**). The usable window sits between those two failures.

> **What can go wrong:** *Corner clipping*: a D/S too low (too much bias) sputters through the oxide on the top corners and into the nitride cap or fin top beneath, seen in a cross-section under a **scanning electron microscope (SEM)** (an image at nanometre resolution made by scanning a focused electron beam over the sample; top-down SEM images are the routine inspection tool of the fab) as rounded, shortened features and, electrically, as fin-height and hard-mask-thickness variation. *Redeposition and voids*: material sputtered from one corner lands on the opposite sidewall as a low-density overhang that can trap a void just as a sticky CVD film would; the fix is a lower bias, a slower deposition, or a deposit-etch-deposit sequence with an in-situ NF3 etch between steps. *Plasma charging damage*: the ion flux and the bias charge any conductor that is not grounded, and a long polysilicon or metal line connected to a small gate acts as an antenna that pushes the collected charge through the gate oxide; caught by antenna test structures at electrical test and limited by design rules on the antenna ratio. *Helium leak at the chuck*: if the backside helium is lost the wafer overheats under the ion bombardment and the film's stress and thickness map change. Film quality is checked by wet-etch rate and by refractive index (Section 9).

### 4.4 SACVD, HARP, and flowable CVD for gap fill

At the FinFET nodes (16/14 nm and beyond) the STI trench between fins is 20–40 nm wide and 200–300 nm deep (aspect ratio 5–15); the space between DRAM **bit lines** (the wires that read and write a column of memory cells) and the spaces in 3D NAND are worse. Three approaches:

**Sub-atmospheric CVD (SACVD)** uses TEOS + O3 at 200–600 torr and 400–550 °C. Ozone attacks TEOS on the surface via a low-sticking-coefficient mechanism that gives near-conformal and even bottom-up, "flow-like" fill in narrow gaps, at the cost of a lower-density film that must be densified by a steam or dry anneal at 600–1,000 °C and shrinks a few percent in the process. Applied's **HARP** (high aspect ratio process) on Producer was the STI fill of record at 65–28 nm. The weakness is a seam where the sidewall growth fronts meet; a subsequent wet etch opens the seam into a slot.

**Flowable CVD (FCVD)**, introduced by Applied (Producer Eterna) in 2010 and now also offered by Lam and others, takes a different route: a silicon-nitrogen precursor (trisilylamine, TSA, (SiH3)3N) reacts with NH3 radicals from a remote plasma at low temperature (near or below room temperature to ~100 °C) to form an **oligomeric** (short chains of a few precursor units, so still liquid-like) Si–N–H film that literally flows into and wets trenches by **capillary action** (the same pull that draws water up a narrow tube), filling them seamlessly from the bottom regardless of aspect ratio. The film is then converted to SiO2 by an ozone/steam cure at 200–500 °C followed by anneals at 600–1,000 °C. Conversion of the buried Si–N–H to Si–O in a narrow trench is diffusion-limited and the film shrinks 10–20%, so a thin ALD oxide liner is deposited first, the cure recipe is a carefully guarded piece of know-how, and the top of the fill is always wet-etched back and re-capped. FCVD is the STI fill for FinFET and nanosheet nodes and is used in DRAM and 3D NAND wherever a narrow, deep dielectric fill is needed.

**ALD oxide** fills the very narrowest gaps by pure conformality (it closes a gap from both sides with a seam at the middle), and is used for liners, for the multi-patterning spacers of 5.6, and as the fill itself when the gap is < 10 nm.

> **Worked example: when does a liner pinch off?**
> A perfectly conformal film grows at the same rate on both sidewalls of a 30 nm wide trench, so the trench closes when each wall carries 15 nm and the two fronts meet, leaving at worst a thin seam. Now suppose the top corners grow 25% faster than the sidewalls, as they do with a sticky precursor (3.3). The corners meet when the sidewall film is 30 / (2 × 1.25) = 12 nm thick, and at that moment the walls below are still 30 − 24 = 6 nm apart: a void 6 nm wide, running the full depth of the trench, is sealed in. Voids are made by the *ratio* of corner to sidewall rate, not by the total thickness, and the only cures are a lower sticking coefficient, an etch-back that reopens the corners (4.3), or a liquid that fills from the bottom (FCVD).

> **What can go wrong:** A seam or void in an STI fill is invisible at the time and lethal later: the next clean in dilute **hydrofluoric acid (HF)**, the standard wet etchant for silicon oxide, wicks into the seam and opens it into a slot, the gate metal deposited afterwards fills the slot, and two neighbouring transistors are shorted or leak through the isolation. It is found by cross-section TEM (Section 9) in development and by electrical yield in production, and prevented by the ALD liner, the etch-back-and-recap of the fill top, and wet-etch-rate tests of the cure (a film that etches too fast in HF is under-converted).

> **Why it matters downstream:** The STI fill sets fin-to-fin leakage and gate-metal shorts in the transistor of Module 11, and its shrinkage sets the stress on the fins, which changes their carrier mobility. A fill recipe is never changed without re-qualifying the transistor.

### 4.5 Metal CVD: tungsten and titanium nitride

**Tungsten** has been the metal of the contact and via **plug** (the vertical metal column joining a transistor to the first wire, or one wire to the next) since the late 1980s because it deposits conformally by CVD and tolerates the 400–450 °C process. The chemistry has two stages, done on a Lam Altus (Lam holds the majority of this market) or Applied Endura/Centura W chamber:

1. **Nucleation layer** (2–5 nm): WF6 + SiH4 (or B2H6) at 300–400 °C, pulsed in an ALD-like sequence. This is needed because WF6 will not reduce on a bare dielectric and, worse, reacts with silicon (2 WF6 + 3 Si → 2 W + 3 SiF4), tunnelling into it ("wormholes") and spreading sideways under the oxide ("encroachment"), while the HF byproduct attacks oxides, and gas trapped under a film erupts as "volcanoes". Contacts are therefore first lined with Ti (to reduce native oxide and form the **silicide** TiSi2 at the bottom, a low-resistance titanium-silicon compound) and TiN (as the fluorine barrier and adhesion layer) before any WF6 sees the wafer.
2. **Bulk fill**: WF6 + 3 H2 → W + 6 HF at 400–450 °C, 40–300 torr, at hundreds of nm/min with excellent conformality. The film is polycrystalline with bulk resistivity ~10 µΩ·cm at thickness but rises steeply below 20 nm because of grain-boundary and surface scattering (a **grain boundary** is the disordered seam where two of the film's small crystals meet; electrons scatter off it as they do off a wall), which is the issue that drove contact metallurgy toward cobalt at some makers' 10/7 nm-class nodes and now toward ruthenium and molybdenum (Module 12).

> **Intuition:** *Why the metal changes when the wire shrinks.* An electron in bulk copper flies ~40 nm between collisions. In a wire 10 nm wide it hits the walls first, and in a film whose grains are 10 nm across it hits a grain boundary first, so resistivity climbs steeply once a dimension drops below the electron's natural flight length. Tungsten's flight length is shorter than copper's but its grain boundaries scatter strongly; molybdenum has a short flight length and clean boundaries, so its thin-film penalty is the smallest of the three. That, not bulk resistivity, is the whole reason the metal of the narrowest features keeps changing.

Fluorine is the enemy: it diffuses into gate dielectrics and the residual fluorine in a nucleation layer raises resistance. **Fluorine-free tungsten** (FFW) from WCl5 or WCl6 (solid precursors at ~130–170 °C) with H2 at 400–500 °C became necessary for 3D NAND word lines, where a 20–30 nm tungsten film must fill a lateral recess that is tens of nanometers tall and micrometers deep through hundreds of **tiers** (one tier is one word-line level of the stack), and for the gate fill in FinFET/GAA. Lam and Applied both offer it; the newest word-line and gate-fill metal is **molybdenum** from MoO2Cl2 or MoCl5, whose thin-film resistivity beats tungsten below ~15 nm and which needs no separate barrier, with Lam's Altus Halo as the first purpose-built tool (as of ~2025, Mo is in 3D NAND high-volume manufacturing at some makers and under evaluation for logic).

**Titanium nitride** is the universal glue, barrier, and metal-gate layer. Thermal CVD from TiCl4 + NH3 at 450–650 °C gives a dense, low-resistivity (~100–200 µΩ·cm) film with a few percent residual chlorine; **MOCVD** (CVD from a metal-organic precursor, one in which the metal is bonded to carbon- or nitrogen-based groups) from tetrakis(dimethylamido)titanium (TDMAT) at 350–450 °C, followed by an N2/H2 plasma densification per ~5 nm deposited, gives a chlorine-free film with more carbon and is preferred where chlorine attacks the underlying metal. At the finest dimensions both are replaced by ALD TiN (Section 5.5), where TiN's role in setting the transistor's threshold voltage is explained.

> **What can go wrong:** *Fluorine attack*: WF6 or its HF byproduct reaching the gate oxide through a thin or damaged TiN barrier shifts threshold voltages and degrades reliability; caught by electrical test, prevented by barrier thickness and a robust nucleation layer. *Nucleation-layer resistance*: the silane- or borane-reduced **seed** (a thin starting film on which the bulk fill grows; the word recurs for copper in Section 6) is fine-grained and fluorine-rich, and in a 20 nm plug it can be a large fraction of the total resistance, which is why its thickness is minimized and why fluorine-free chemistries exist. *Seams in word-line fill*: tungsten growing in from both faces of a NAND recess meets with a seam or trapped void that raises word-line resistance; found by cross-section TEM and at electrical test.

## 5. Atomic Layer Deposition

Why does a fab need a deposition method that puts down a fraction of an atomic layer per step and takes minutes to make 2 nm? Because at 2 nm nothing else is exact enough. A good CVD process holds thickness to ±5%; at 2 nm that is ±0.1 nm, the entire thickness of one ALD cycle. CVD films also thin on the way down a 100:1 hole and on the underside of a nanosheet, and most CVD needs heat the flow no longer allows. ALD gives thickness control by counting, perfect coverage of any shape the gas can reach, and deposition at 100–400 °C; it is now the method behind the gate dielectric, the metal-gate stack, the spacers, the multi-patterning films and the memory capacitor.

> **Intuition:** *A rubber stamp that prints only on unpainted surface.* Press the stamp once and the whole surface is covered exactly once, no matter how hard or how long you press, because ink cannot stick where ink already is. Rinse. Press with a second stamp whose ink sticks only to the first ink, and the surface is ready for the first stamp again. Count the presses and you know the thickness. ALD works this way, and the "stamp" reaches every surface the gas can reach, including the inside of a hole 100 times deeper than it is wide.

### 5.1 The two half-reactions

**Atomic layer deposition (ALD)** separates film growth into successive surface reactions. “Self-limiting” means the first reactant stops adding material once it has used the available reactive sites, even if more of that reactant arrives. The chamber is purged before the next reactant changes the surface and makes the next part of the cycle possible. Separating the reactants prevents them from reacting together in the gas phase; the film forms through their ordered reactions at the surface. The canonical example, trimethylaluminum and water depositing Al2O3, uses a surface that always ends in **hydroxyl** groups (–OH, an oxygen with a hydrogen attached, dangling off the surface). In the notation below ‖ stands for the solid surface, and the methyl groups (–CH3) on the aluminium are its **ligands**: the disposable arms on the precursor molecule that make it volatile and that fall off, one per reaction, at the surface.

- **Half-reaction A**: pulse Al(CH3)3 (TMA). Each TMA reacts with a surface –OH: ‖–OH + Al(CH3)3 → ‖–O–Al(CH3)2 + CH4↑. When every accessible –OH has reacted, the surface is covered with methyl groups, and further TMA does not stick (it has nothing to react with and does not decompose at the process temperature). The reaction is **self-limiting**: doubling the dose or the pulse time changes nothing.
- **Purge**: inert gas (N2 or Ar) sweeps out unreacted TMA and methane. If any TMA remains when water arrives, they react in the gas as CVD, producing particles and thickness non-uniformity.
- **Half-reaction B**: pulse H2O. ‖–Al(CH3)2 + 2 H2O → ‖–Al(OH)2 + 2 CH4↑. The surface is once again hydroxylated and ready for the next TMA pulse.
- **Purge** again.

One cycle deposits a fixed amount of Al2O3, the **growth per cycle** (GPC): ~0.1 nm (1.0–1.2 Å) between 150 and 300 °C. A monolayer of Al2O3 is ~0.3 nm, so each cycle deposits roughly one-third of a monolayer, not a full one, because the methyl ligands are bulky and **sterically block** neighbouring –OH sites (a big arm physically covers the sites next to it, so they cannot be reached until the arm is removed); the material is completed over several cycles. Thickness is simply N cycles × GPC, digital and repeatable to a fraction of an ångström, and independent of dose, flow uniformity, or feature geometry once saturation is reached. The **ALD window** is the temperature range in which both half-reactions saturate: below it the precursor condenses (or reacts incompletely), above it the precursor thermally decomposes (turning into CVD) or surface groups desorb.

Timing: a pulse of 0.05–1 s and a purge of 0.5–5 s, so a cycle takes 2–10 s in a single-wafer chamber and 20 cycles for 2 nm takes a couple of minutes. The slowness is intrinsic; equipment engineering is about shortening purges (small chamber volumes, high-conductance pumping) or amortizing them over many wafers (batch, or **spatial ALD**, where the wafer moves under continuously flowing precursor zones separated by gas curtains, so the "purge" is the travel time between zones). Good precursors are volatile (> ~0.1 torr below 150 °C), thermally stable at the process temperature, highly reactive with surface groups, and leave non-corrosive byproducts: chlorides (HfCl4, TiCl4, WCl5) are cheap and stable but release HCl; alkylamides (TEMAH, TDMAT, PDMAT) are more reactive at lower temperature but less stable; alkyls (TMA) are nearly ideal, which is why Al2O3 is the textbook case.

### 5.2 Thermal versus plasma-enhanced ALD
