Repository: DicksonWu654/sand-to-gpu

# Sand to GPU

An in-depth, self-study course following silicon from quartz to an NVIDIA GPU rack. It explains the physics, chemistry, manufacturing equipment, supply chain, and engineering tradeoffs for a reader who knows programming and school science.

See the [global supplier coverage review](GLOBAL_COVERAGE_REVIEW_2026-09-14.md) for corrections to regional omissions, capability claims and policy framing, with primary sources and validation limits.

## Course tracks

- **Deep dive:** 22 modules, roughly 517,000 words, covering materials, wafer fabrication, transistors, memory, packaging, testing, GPU systems, and economics.

File: course/modules/07-lithography-duv.md (part 2 of 3)
# Module 07: Photolithography I: Photoresist and DUV
Deprotection is also a change of polarity: it turns the polymer from an oil-like (**nonpolar**) state that dissolves in organic solvent into a water-loving (**polar**) acid that dissolves in aqueous base. Positive-tone development (PTD) exploits the second; **negative-tone development (NTD)** exploits the first. NTD uses an organic solvent developer (n-butyl acetate is the standard, from Fujifilm's and JSR's early work ~2010) on a standard positive-tone CAR: in the solvent the *unexposed* (still-protected, nonpolar) regions dissolve and the exposed (deprotected, polar) regions stay, flipping the tone of the same resist. The reason to bother is image quality for small holes. A layer of contact holes or vias can be drawn on the mask two ways: as a **dark-field mask**, mostly opaque with a small clear hole for each contact, or as a **bright-field mask**, mostly clear with each contact drawn as a small opaque post. The bright-field version gives a far better aerial image: most of the field is lit, and each dark post is a sharp, deep dip in an otherwise bright background, whereas the small clear holes of a dark-field mask pass little light and print as dim, soft spots whose edges the resist threshold cuts at a shallow slope; strong off-axis illumination (light arriving at steep angles, explained in the Optics and illuminator sections) sharpens the bright-field image further. But a positive-tone develop of that image leaves a resist *post* where each dark spot is, the opposite of the hole you want. With NTD the unexposed post regions are what dissolve, so the dark spot in the image becomes the hole in the resist: NTD lets the fab use the better image and still end up with a hole. NTD became the standard for ArF immersion contact and via layers and for the "block" and "cut" masks in multi-patterning; it also reduces pattern collapse, because the remaining resist is the deprotected material, which swells less in the solvent, and its rinse is another solvent (e.g. 4-methyl-2-pentanol), not water.

> **Worked example: why lines fold over during rinse (pattern collapse).** As rinse water evaporates from between two resist lines, the curved water surface pulls them together with a capillary (Laplace) pressure of ~2γ cos θ / spacing, where γ is the surface tension of water, 72 mN/m, and θ is the contact angle of water on the resist, close to zero after rinse so cos θ ≈ 1. For two 40 nm-spaced lines: 2 × 0.072 N/m ÷ (40 × 10⁻⁹ m) ≈ 3.6 MPa, or ~36 atmospheres, pushing two lines that are themselves only ~20–40 nm wide toward each other. Whether they survive depends on their **aspect ratio**, height divided by width: 100 nm-tall lines 40 nm wide are aspect ratio 2.5, and lines much taller than ~2.5× their width bend until their tops touch. Surfactant rinses lower γ; in production the usual answer is keeping the aspect ratio below ~2.5, which, with 40 nm lines, is why resist films are ~100 nm and no thicker.

### Hard Bake, Inspection, and Rework

A **hard bake** at 110–130 °C after development (or a UV cure) cross-links the resist for etch resistance; for tri-layer stacks it is often skipped. The wafer then goes to CD-SEM (a few dozen sites), overlay metrology (dozens to hundreds of targets) and optical inspection. Because nothing irreversible has happened yet, patterns that fail (out-of-spec CD, overlay or defects) can be **reworked**: strip the resist and BARC in a plasma **ash** (an oxygen plasma that burns the organic film off as CO₂ and water, Module 09) or a wet solvent, and run the wafer through the litho cell again.

> **What can go wrong: the track's own defects.** *Striations and comets*: a particle or gel speck in the dispensed resist leaves a radial streak or a comet-shaped void as the film spins out; caught by after-develop inspection (ADI) and traced to the resist filter or nozzle. *Edge-bead flakes*: an incompletely removed bead breaks off during handling and lands as a particle on the next wafer or the chuck. *Backside resist*: a droplet on the back of the wafer lifts it off the scanner chuck locally and throws that die out of focus (a "focus spot"); prevented by the backside rinse. *PED drift*: a queue that lets wafers wait longer than usual between exposure and PEB shifts CD by nanometres, which is why the track schedule is deterministic. *Bake-plate hot spots*: a contaminated or worn plate leaves a local CD signature at the same place on every wafer; found in the CD map and fixed by cleaning or replacing the plate. All are found at ADI, and the answer for the wafer in hand is the same: strip and rework.

## The Optics: Resolution, Depth of Focus, and the Wavelength March

A projection scanner images a **reticle** (the photomask: a 6-inch quartz plate carrying one layer's pattern at 4× the final size) onto the wafer through a lens. How can 193 nm light print 40 nm lines, and what does it cost?

> **Intuition: the lens is a bucket, and the pattern arrives as rain at an angle.** A lens accepts only light arriving within a certain cone of angles; think of it as a bucket held under the mask. A fine pattern throws its diffracted light out at wide angles (the finer the pattern, the wider), and if those beams miss the bucket they are gone and so is the pattern. So you need a wider bucket (a higher **numerical aperture**) or gentler angles (a longer pitch, or a shorter wavelength, since the angle scales with λ/pitch). Putting water in front of the lens widens the bucket in a sneaky way. The light travels from the lens *down* to the wafer, and the fineness of the fringes it draws there is set by how steeply the two beams cross. The last lens element can only bend light so far before it reflects back into the glass instead of leaving it, and that limit is reached sooner when the glass faces air than when it faces water (n = 1.44), because the jump in refractive index at the glass surface is smaller. So a beam pair that would need an impossibly steep crossing angle in air can be delivered into the resist through water; equivalently, the wavelength inside water is 193/1.44 = 134 nm, so the same crossing angle draws finer fringes.

The lens's light-collecting ability is described by the **numerical aperture** NA = n · sin θ, where θ is the half-angle of the cone of light reaching the wafer and n is the refractive index of the medium in front of the lens (1.0 for air, 1.44 for water at 193 nm).

> **Intuition: two beams make an image.** A grating of pitch p scatters light into discrete beams (diffraction **orders**) at angles given by sin θ = mλ/p, with m = 0, ±1, ±2, ...; this is the CD-rainbow effect. The straight-through beam (m = 0) alone is uniform light and carries no pattern information. The pattern is carried by the interference between it and the first side beam (m = ±1): where the two overlap on the wafer they make fringes, and the fringe spacing is exactly the pitch p. Catching only those two beams and letting them interfere is **two-beam imaging**, the least you can do and still get an image. With the light hitting the mask head-on, the lens must catch the 0th order in the middle and both ±1st orders at the sides. Tilt the incoming light so the 0th order enters the lens at one edge, and the +1st order only has to fit on the other side (the −1st is thrown away), so the pitch can be half as fine before it misses. That tilt is where the factor 0.25 below comes from.

The **Rayleigh criterion** for the smallest resolvable half-pitch is

**CD = k1 · λ / NA**

and the corresponding **depth of focus** (the range over which the image stays acceptably sharp) is

**DOF = k2 · λ / NA²**

Here λ is the light's wavelength, NA is the numerical aperture defined above, CD is the resolvable half-pitch for this line pattern, and DOF is the acceptable range of focus positions. The equations expose a tradeoff: increasing NA improves resolution, but reduces the available focus range more strongly because NA is squared in the DOF formula. A lens that prints finer detail therefore demands tighter control of wafer height.

k1 and k2 are dimensionless process factors: k1 captures how cleverly you use the light (illumination, mask, resist contrast), k2 how much image degradation you can tolerate (typically ~0.5–1). The physics of k1 follows from the box above: a grating of pitch p diffracts light into orders at angles sin θ<sub>m</sub> = m λ/p, and an image needs at least two orders. With on-axis illumination the 0th order goes straight through and the ±1st orders need λ/p < NA to enter the lens, so the smallest pitch is λ/NA and the smallest half-pitch is 0.5 λ/NA: **k1 = 0.5** for conventional illumination. Tilt the illumination so the 0th order enters the lens at one edge and only the +1st order needs to fit on the other side: now λ/p < 2 NA, so the pitch can be λ/(2NA) and the half-pitch 0.25 λ/NA: **k1 = 0.25 is the hard physical floor** for single-exposure two-beam imaging. The industry went from k1 ~0.8 (1980s, when the resist, not the lens, set the limit) to ~0.5 by the late 1990s to ~0.28–0.30 in production 193 nm immersion today, about as close to 0.25 as line-edge roughness and process window allow.

The three levers are therefore λ, NA and k1, and the history of lithography is the history of pushing all three:

| Era | Source | λ (nm) | NA (max, production) | Half-pitch reach (single exposure) |
|---|---|---|---|---|
| 1980s | Hg g-line | 436 | 0.3–0.45 | ~1 µm to 0.5 µm |
| late 1980s–1990s | Hg i-line | 365 | 0.5–0.65 | 0.5–0.35 µm |
| 1995–2005 | KrF excimer | 248 | 0.6–0.8 (later 0.93) | 250–130 nm |
| 2001– | ArF excimer (dry) | 193 | 0.75–0.93 | 90–65 nm |
| 2007– | ArF immersion | 193 (134 effective in water) | 1.35 | ~40 nm half-pitch (80 nm pitch); ~76 nm pitch with the most aggressive k1 ≈ 0.27 |
| (cancelled ~2003) | F₂ excimer | 157 | (0.85 planned) | never shipped |
| 2019– | EUV (Module 08) | 13.5 | 0.33 (0.55 High-NA) | 13 nm (8 nm) |

> **Worked example: Rayleigh resolution for 193 nm immersion.**
> ASML NXT:2100i, λ = 193.4 nm, NA = 1.35 (water, n = 1.437). At an aggressive production k1 of 0.28:
> CD = 0.28 × 193.4 / 1.35 = **40.1 nm half-pitch**, i.e. an 80 nm pitch.
> At the theoretical floor k1 = 0.25: CD = 0.25 × 193.4 / 1.35 = 35.8 nm, a 71.6 nm pitch. In practice the tightest single-exposure 193i pitches in production are ~76–80 nm (at the 7 nm-class nodes the first metal levels printed in a single 193i pass sit at ~76–80 nm pitch precisely because of this limit, while the 36–40 nm-pitch M0/M1 levels below them needed SADP/SAQP; below ~76 nm, multi-patterning is mandatory).
> Depth of focus: DOF = k2 · λ / NA² = 0.6 × 193.4 / 1.35² = 0.6 × 106.1 nm = **~64 nm** total (±32 nm). That is the entire focus budget for topography, wafer flatness, chuck contamination, leveling error, and lens field curvature combined. It is why resist films are ~100 nm, why underlayers planarize, and why the scanner measures the wafer surface height at every field to nanometer precision.
> For comparison, an i-line tool at NA 0.6 and k1 = 0.6 gives CD = 365 nm, with DOF ~0.6 × 365/0.36 = 600 nm. The DOF shrank tenfold; the tolerable wafer non-flatness with it.

### Why 157 nm Died and Immersion Won

The obvious next wavelength after 193 nm was the F₂ excimer at 157 nm, and the industry spent ~1998–2003 on it. It failed on materials. **Fused silica**, glass made of pure SiO₂ and the material of every DUV lens element, is opaque at 157 nm, so every lens element would have had to be calcium fluoride (CaF₂), which turned out to have intrinsic **birefringence** (a refractive index that differs for the two polarisations of light, so that a single sharp focus cannot be formed) that scrambled polarization at the high NAs needed, and which could not be grown in large, defect-free **boules** (the single-crystal ingots from which lens blanks are cut) fast enough. No adequate pellicle material existed: polymers darkened, and thin fluoride "hard pellicles" introduced aberrations. Resist polymers had to be fluorinated to be transparent and had poor etch resistance. Meanwhile, in 2002–2004, Burn Lin at TSMC and others made the case that water between lens and wafer at 193 nm would deliver the same gain with existing lenses, masks and resists. Water at 193 nm has n = 1.437 and an absorbance of only ~0.01–0.05 per cm (an absorption length of tens of centimetres), so a ~1 mm-thick film absorbs well under 1%. Since NA = n sin θ, and sin θ is bounded by ~0.93–0.94 in practical designs, the achievable NA jumps from 0.93 to ~1.35, an effective wavelength of 193/1.44 = 134 nm. The F₂ programs were cancelled in 2003; ASML shipped the first production immersion tool (TWINSCAN XT:1250i) in 2004 and reached NA 1.35 with the XT:1900i in 2007. Proposals to go further with high-index fluids (n ~1.65) and a high-index crystal for the last lens element (LuAG, lutetium aluminium garnet, with n ~2 at 193 nm) toward NA 1.55–1.7 were abandoned by ~2008 in favor of double patterning and, eventually, EUV.

Immersion brought its own engineering: lens and wafer are separated by a ~3 mm gap filled by a water meniscus confined by an **immersion hood** that injects degassed, millikelvin-controlled ultrapure water and recovers it with a vacuum ring while the wafer scans at up to ~800 mm/s underneath. The temperature control is not fussiness: the rate at which water's refractive index changes with temperature, **dn/dT**, is −10⁻⁴/K, so a 1 mK change shifts n by 10⁻⁷, and over each millimetre (10⁶ nm) of water path that changes the optical path length by ~0.1 nm, a meaningful fraction of the focus budget. Bubbles, thermal gradients and resist leaching were the early yield killers, largely solved by 2008–2010.

Optics can also go wrong in ways the equations hide, and the scanner section deals with each: **aberrations** (the lens's wavefront departing from perfect, which shifts and distorts features by pattern type), **flare** (stray scattered light that fills in dark regions and lowers contrast), **lens heating** (the glass absorbs a little of the kilowatt-class UV flux and its index drifts during a **lot**, the batch of ~25 wafers that travels through the fab in one carrier and is processed together, so that the first and last wafers of the lot see a slightly different lens), and **polarization loss** (at NA 1.35 the wrong polarization simply does not form fringes). Each is measured on the tool and corrected in real time, and each is a reason the machine costs what it does.

## Anatomy of a 193 nm Immersion Scanner

The machine's job before its parts: it must image a 40 nm-half-pitch pattern over a 26 × 33 mm field, repeat that for ~100 fields per wafer and ~300 wafers per hour, hold every point of the wafer within ~±30 nm of best focus, and place the pattern within ~1 nm of where the previous layer's pattern lies, all while the wafer is moving at ~800 mm/s underneath the lens. That is nanometre mechanics at accelerations a car crash would recognise, a tonne of glass warmed by kilowatts of ultraviolet light, and a puddle of water dragged across the wafer without leaving a drop behind. The figure of merit for placement is **matched-machine overlay (MMO)**: the placement error when one tool prints a layer on top of a layer printed by a *different* tool, the case that matters in a fab with dozens of scanners. The machine is easiest to understand by following the light.

### The Light Source: ArF Excimer Laser

The **excimer laser** (Cymer, an ASML subsidiary since 2013, XLR series; Gigaphoton, a Komatsu subsidiary, GT series) sits in the **sub-fab**, the service floor beneath the cleanroom that houses the pumps, gas cabinets and power supplies the tools upstairs depend on (Module 05), with the beam piped up to the scanner. An **excimer** ("excited dimer") is a two-atom molecule that holds together only while excited and flies apart the instant it emits its photon. A mixture of argon, fluorine (~0.1%) and neon buffer at ~3–4 bar is excited by a pulsed high-voltage discharge; because the ArF* molecule's ground state is dissociative, always empty, its 193.4 nm transition has automatic **population inversion**, the condition every laser needs: more molecules in the upper state than the lower. Each pulse is ~10–15 mJ and ~100 ns long; at 6 kHz the output is ~60–90 W. The energy varies ~5% pulse to pulse, so each point on the wafer receives ~30–100 pulses and the scanner controls dose by counting and trimming pulses.

The natural linewidth of the ArF transition is ~500 pm, hopeless for a refractive lens because of **dispersion**: glass bends shorter wavelengths more than longer ones (a prism), so a lens made only of glass focuses each wavelength at a different height, and for fused silica at 193 nm the chromatic focus shift is ~0.3–1 µm per picometre of wavelength (an order of magnitude; it depends on the lens design), against a 64 nm depth of focus. The laser is therefore built as a **master oscillator / power amplifier (MOPA)**: a low-power oscillator with a prism-and-grating line-narrowing module reduces the bandwidth to ~0.3 pm (E95, the width containing 95% of the energy; the **full width at half maximum (FWHM)**, the width of the spectral peak measured at half its height, is ~0.1–0.15 pm), and a second discharge chamber amplifies the narrowed seed. Bandwidth is controlled per layer because it changes the contrast of small features, and the center wavelength is tuned (stability ~0.05 pm) to compensate for lens heating and barometric pressure. The gas is periodically refilled because fluorine reacts with chamber materials; the neon buffer (~96% of the fill) is why the 2014 and 2022 Ukraine crises briefly threatened lithography supply (Module 04).

> **Worked example: pulses, dose and throughput.** A point on the wafer passes under a slit ~8 mm tall at ~800 mm/s, so it is illuminated for 8/800 = 0.01 s = 10 ms; at 6 kHz that is 60 pulses. A 30 mJ/cm² dose is therefore delivered as 60 pulses of 0.5 mJ/cm² each. A 5% pulse-to-pulse energy jitter averages down as 1/√N: 5%/√60 ≈ 0.65%, and the scanner brings it lower still by counting pulses and trimming the energy of the last few, which is why the dose spec is ~0.3%. Throughput follows from the same geometry: a 300 mm wafer holds ~82 full 26 × 33 mm fields; with the partial fields at the edge that must also be exposed it is ~95–100 shots. Each shot is a ~0.05 s scan (41 mm of travel at 800 mm/s) plus ~0.05 s of stepping to the next field, so ~0.1 s per field and ~10 s of exposure per wafer. Add ~1 s for the stage swap described below and the machine spends ~12 s per wafer: 3,600/12 = 300 wafers per hour.

### The Illuminator and Off-Axis Illumination

The illuminator turns the laser's rectangular, partially coherent beam into a uniform, precisely shaped angular distribution at the reticle (**coherence** is whether the light waves at different points across the mask are in step with one another; the two ideas connect through direction: light arriving from a single direction is in step everywhere, i.e. fully coherent, and because every point of the mask then sees exactly the same interference, each edge in the image is surrounded by ringing fringes; a **partially coherent** beam, a mixture of directions, washes those fringes out because each direction puts them in a slightly different place, and that averaging is what an imaging system wants). The **pupil** is the set of directions from which light arrives at the mask, drawn as a disc: the centre is light arriving head-on, a point at the edge is light arriving at the steepest angle the lens can accept. The key element in modern ASML tools is **FlexRay**, a programmable array of several thousand micromirrors that can steer the beam into any pupil shape. The pupil map is drawn with radius σ = 1 being light at the edge of the lens NA; this pupil-fill radius σ is an optics symbol unrelated to the statistical 3σ. Conventional illumination fills a disk of σ ~0.3–0.8. **Off-axis illumination (OAI)** puts the light only at the edges of the pupil, and it is the "tilt the light so the 0th and +1st orders both just fit" trick of the Optics section, done for real:

- **Dipole**: two poles on the x (or y) axis. For a grating of lines perpendicular to the dipole axis, the 0th order from one pole and the 1st order from the other end up symmetrically placed in the lens, giving two-beam interference with the best contrast and DOF, down to k1 = 0.25. It only works for one orientation of lines, which is why 1D "gridded" layouts became the rule at 20 nm and below.
- **Quadrupole / Quasar**: four poles at 45° (quasar) or on-axis (quadrupole), a compromise for layouts with both horizontal and vertical lines.
- **Freeform / source-mask optimization (SMO)**: since source shape and mask pattern jointly determine the image, both are co-optimized numerically for a layer's critical patterns; the irregular pupil that results is what FlexRay reproduces. SMO is standard for every critical 193i layer.

The illuminator also sets the **polarization**. Two light waves only interfere if their electric fields oscillate along the same direction. At NA 1.35 the interfering beams meet at angles near 90° in the resist, and for **TM polarization** (electric field in the plane containing the two crossing beams) the two fields are then nearly perpendicular to each other and cannot cancel, so no fringes form. The illuminator therefore polarizes each pole tangentially (**TE**, electric field perpendicular to that plane, so the two fields stay parallel), which is necessary, not optional, for high-NA immersion contrast.

### The Reticle and Reticle Stage

The **reticle** (photomask) is a 152 × 152 × 6.35 mm fused-silica plate with a patterned **absorber**, the opaque chromium or molybdenum-silicide film that blocks the light (Module 04 covers making it). All modern scanners use **4× reduction**: features on the mask are four times larger than on the wafer, which relaxes mask-making tolerances by 4×. It is not quite that benign, because at low k1 the **mask error enhancement factor (MEEF)**, the ratio of the printed CD error to the mask CD error (at wafer scale), is 2–4. The mechanism is the shallow edge of a low-k1 aerial image: the intensity slides from bright to dark over a distance comparable to the feature itself, so a small change in the mask opening does not just move the edge, it changes how much light spills across the resist threshold on both sides of the feature, and the printed edge moves by more than the mask edge did. At high k1 the image edge is steep and MEEF is ~1; MEEF is largest for the smallest holes and spaces.

> **Worked example: MEEF.** A 4 nm CD error on the mask is 1 nm at wafer scale after 4× reduction. With MEEF = 3, typical for 40 nm contacts, it prints as a 3 nm CD error, 7.5% of a 40 nm feature. That is why mask CD tolerances at leading nodes are held to ~1 nm at mask scale, and why the mask shop's metrology is as demanding as the fab's.

The **pellicle**, a ~0.8 µm nitrocellulose or fluoropolymer membrane on a 5–6 mm frame, keeps particles far out of focus; a 26 × 33 mm wafer field corresponds to a 104 × 132 mm area on the reticle.

The exposure is a **scan**: the illuminator produces a slit ~26 mm wide (the full field width) and ~6–8 mm tall, and reticle and wafer are scanned through it in opposite directions (the lens inverts the image), the reticle stage at 4× the wafer speed: a 33 mm field with an 8 mm slit takes a ~41 mm wafer-stage travel at ~800 mm/s and a reticle-stage travel at ~3.2 m/s, with accelerations of several g. Scanning means the lens need only be diffraction-limited over the slit, not the full field, and it averages aberrations and illumination non-uniformity along the scan. Synchronization between the two stages must be held to ~1 nm (the average position error over the time a point spends under the slit) while both accelerate, which is why the stages are the most expensive mechatronics in the machine.

### The Projection Lens

The Zeiss (Carl Zeiss SMT, Oberkochen) projection lens for NA 1.35 is **catadioptric** (Starlith 1900i and successors): it uses both lenses and mirrors, because mirrors have no chromatic error and let the design reach NA > 1 without a metre-wide glass element. It is ~1 m tall and ~1 tonne, with ~30–40 fused-silica elements (the largest ~300 mm in diameter), a few CaF₂ elements for chromatic correction and two or more mirrors. Surfaces are polished to a **figure error** (departure from the ideal shape) of < ~0.5 nm **rms** (root mean square: square every deviation, average, take the square root, the standard way to reduce a wavy surface's ups and downs to one number), and the assembled lens has wavefront aberrations of ~1–2 mλ rms: the image-forming wavefront is within one or two thousandths of a wavelength (< ~0.5 nm) of perfect. Fused silica absorbs slightly and its index changes with temperature, so the lens heats during exposure and carries dozens of actuated elements (manipulators that move, tilt or deform elements) plus infrared heating of specific elements to counteract exposure-induced aberrations in real time; the NXT:2100i added a manipulator specifically to match DUV field distortion to the EUV scanners it must overlay with. Lens lifetime is limited by **compaction** and **rarefaction**, the slow densifying or loosening of fused silica under 193 nm irradiation, which changes its index and lets the lens drift over ~10 years.

### Wafer Stages: Dual, Measure-While-Expose

ASML's defining architecture since 2001 is **TWINSCAN**: two identical wafer stages on a common granite base. While one wafer is exposed under the lens, the second sits on the other stage under a separate metrology column, where the machine measures its alignment marks (~30–100 diffraction gratings per wafer in the **scribe lanes**, the ~60–80 µm-wide streets between dies that are later sawn through and where the fab hides its test and alignment structures; an interferometric sensor reads them at multiple colours with ~0.5 nm repeatability) and maps its surface height with a level sensor (optical triangulation at hundreds of thousands of points, producing the height map that drives the stage's z and tilt during exposure). When both finish, the stages swap places (~1 s), and the metrology results are used for the exposure without time penalty: ~300 wph despite ~10 s per wafer of metrology.

Since the NXT generation (~2010), the stages are **magnetically levitated planar motors**: a floating coil-carrying plate over a permanent magnet array, driven in six degrees of freedom with nothing touching. Position is measured by an **encoder grid plate**, a large grating under the lens read by four encoder heads on the stage with sub-nanometer resolution, replacing the laser interferometers of earlier generations, which were sensitive to air temperature along the beam path. The arithmetic for that sensitivity is short: air's refractive index changes by ~1 × 10⁻⁶ per kelvin, so a 1 mK change along a 300 mm beam is 300 mm × 10⁻⁹ ≈ 0.3 nm of apparent position error. The whole system sits on active vibration isolation inside a temperature-controlled enclosure at ±1–5 mK.

### Overlay, Focus, and CD Uniformity

**Overlay** is measured on dedicated targets (box-in-box or diffraction-based gratings, Module 13). The scanner corrects it per wafer from its alignment measurements (translation, rotation and magnification per wafer, plus a smooth correction map across each field applied by tilting and bending lens elements), and per lot from feedback of measured overlay ("APC", advanced process control). Specifications: NXT:2100i matched-machine overlay ~1.3 nm, **dedicated-chuck overlay** (both layers printed on the same tool and the same wafer chuck, the best case) ~1 nm. On-product overlay including process effects (wafer distortion from film stress, etch, and **chemical mechanical polishing (CMP)**, the step that flattens each finished layer by polishing it with an abrasive slurry, Module 12) is ~2–3 nm 3σ at 7 nm-class nodes; EUV-generation nodes require ~1.5–2 nm, roughly the state of the art with DUV-EUV cross-matching. The overlay budget is typically ~20–25% of the minimum pitch. The quantity that combines everything is **edge placement error (EPE)**: the distance between where a feature edge was meant to be and where it actually ends up, folding together overlay, CD error and roughness; a 40 nm-pitch multi-patterned layer needs < 8–10 nm total EPE, of which overlay is one contributor.

> **Worked example: an EPE budget at 40 nm pitch.** With 20 nm lines and 20 nm spaces, a via that must land on its line and miss the neighbours has 10 nm to spare on each side. Suppose overlay is 2.5 nm 3σ, half the via's CD variation is 1.5 nm, and line-edge roughness contributes 2 nm. If the three are independent they add in quadrature: √(2.5² + 1.5² + 2²) = √12.5 ≈ 3.5 nm; if they happen to line up, the worst case is 2.5 + 1.5 + 2 = 6 nm. Both fit inside 10 nm, but only if every term holds its spec; let overlay slip to 5 nm and the worst case is 8.5 nm, and the via starts touching the wrong line on the tails of the distribution.

> **Why it matters downstream: overlay becomes contact resistance and shorts.** A via that lands only partly on its line has a smaller contact area and a higher resistance; one that lands too close to the neighbouring line leaks or shorts, and a chip with billions of vias fails on the tails of the distribution, not at the mean. That is why the interconnect design rules of Module 12 wrap an enclosure margin around every via, why that margin is sized from the overlay and CD budgets above, and why the cut and via layers were the first to move to EUV.

**Focus**: with a ~60 nm DOF, the scanner must hold each point of the wafer within ~±20–30 nm of best focus. The level sensor maps the wafer, but the map is corrupted by the wafer's own topography (metal-dense regions, edge roll-off in the outer 3 mm) and by chuck flatness. Focus is verified on product by **scatterometry** (inferring a grating's shape, including its height and sidewall, from the way it scatters light of several wavelengths) or diffraction-based focus targets, and fed back.

**CD uniformity (CDU)** across the wafer, field and slit is the sum of dose uniformity (< 0.3% within the slit), focus, lens aberrations, mask CD error × MEEF, PEB temperature uniformity and develop uniformity. Total CDU at ~40 nm half-pitch is ~1–1.5 nm 3σ, with the scanner's contribution ~0.5 nm. **Dose mapping** (adjusting dose per field and even within the slit from CD-map feedback) and per-field focus corrections compensate systematic track and etch signatures.

> **What can go wrong: scanner failure modes.** *Focus spots*: a particle under the wafer lifts it locally by more than the DOF and one die prints blurred; found by on-product focus metrology and defect inspection, fixed by chuck cleaning and backside rinse. *Alignment-mark damage*: CMP or a deposited film erodes or buries the scribe-lane gratings, so the alignment sensor reads a distorted position; detected as an overlay excursion, fixed by a different mark colour or a more robust mark design. *Lens heating drift*: a lot with a dense pattern heats the lens differently from the previous one, and the first wafers print with a focus and distortion offset; corrected by the lens manipulators using a heating model fed by the illumination and mask transmission. *Immersion bubbles and watermarks*: a droplet left behind by the meniscus or a bubble trapped at a wafer edge prints as a defect; fixed by hood tuning and resist contact angle. *Stage synchronisation errors*: a vibration or a controller fault leaves a smeared image along the scan; caught by the tool's own sensors and by CD-SEM. All are watched by on-product overlay and focus metrology and pushed back to the scanner through APC feedback.

The current tools, as of 2026, are the ASML TWINSCAN NXT:2050i, NXT:2100i (≥295 wph, matched-machine overlay spec ≤1.3 nm) and the NXT:2150i (≥310 wph, MMO ≤1.0 nm, with a new diamond wafer table), plus Nikon's NSR-S636E (2024; ≥280 wph, MMO ≤2.1 nm). Prices for the top ASML immersion tools are on the order of $60–80M (a trade-press estimate; ASML does not publish list prices); a KrF NXT:1470 or an i-line XT:400 is a small fraction of that. The machine occupies ~30 m² of cleanroom plus a sub-fab laser room.

## Process Windows: Bossung Plots and the Focus-Exposure Matrix

Every knob in the previous three sections jitters: the laser dose by a fraction of a percent, the resist thickness by a nanometre, the PEB plate by a tenth of a degree, the wafer height by tens of nanometres, the lens by whatever the last lot heated it to. A layer is manufacturable only if the printed CD survives all of those at once, every field, every wafer, every day. The **process window** is how much room there is, and measuring it is the first thing done with any new layer, resist or mask.

> **Intuition: a blurred edge and a fixed threshold.** The aerial image of a line is not a step but a slope: intensity falls from bright to dark over a few tens of nanometres. The resist, thanks to its quencher, switches at a fixed intensity threshold, so the printed edge sits wherever the slope crosses that threshold. Defocus flattens the slope (the blur spreads the light), so the crossing point moves and the line changes width; a dose change lifts or lowers the whole intensity curve, which also moves the crossing point. The **Bossung plot** is simply CD plotted against focus, one curve per dose. A flatter curve means that small focus errors cause less change in line width. It is useful only if that width is also near the target and the resist profile is acceptable. The aim is a forgiving range of settings that meets all the requirements, not merely the flattest curve on the graph.

The measurement is the **focus-exposure matrix (FEM)**: a wafer exposed with dose stepped along one axis and focus along the other (e.g. 11 focus steps of 20 nm × 9 dose steps of 3%, centred on the dose-to-size from the resist's characteristic curve), measured by CD-SEM and plotted as a Bossung plot. The process window is the rectangle (or ellipse) in the focus-dose plane inside which CD stays within ±10% of target *and* sidewall angle and resist loss stay within spec. Its width is the usable DOF and its height the **exposure latitude (EL)**, typically quoted as "8% EL at 80 nm DOF." In words: the dose may vary by ±4% and the focus by ±40 nm, in any combination, and the CD stays within ±10% of its target. Every source of dose error (laser, illuminator, resist thickness, PEB) and focus error (leveling, wafer flatness, topography) eats into this rectangle.

> **Worked example: an error budget against a 64 nm DOF and 8% EL.** The entries below are representative orders of magnitude, each flagged "~", not a specific tool's data, and every entry is a ± value so that it can be compared with the ±4% and ±32 nm half-widths of the window. *Dose-equivalent errors*: laser dose control ~±0.3%; illumination uniformity across the slit ~±0.3%; resist thickness variation acting through the swing curve ~±1%; PEB plate at ±0.2 °C with a sensitivity of ~2 nm/°C gives ~±0.4 nm of CD, which has to be converted to dose before it can be added to the others: the 8% EL definition above (±4% dose moves a 40 nm CD by ±10%, i.e. ±4 nm) means ~1 nm of CD per 1% of dose at this feature, so ±0.4 nm ≈ ±0.4% dose-equivalent. Added in quadrature that is √(0.3² + 0.3² + 1² + 0.4²) ≈ ±1.2%, and ±2.0% if they line up, against an available ±4%: it fits, but the mask CD error × MEEF and the etch bias, not counted here, take a further slice of what remains. *Focus errors*: leveling-sensor error ~±15 nm; wafer flatness and pattern topography ~±20 nm; chuck flatness and contamination ~±10 nm; lens heating and field curvature ~±10 nm. In quadrature √(15² + 20² + 10² + 10²) ≈ ±29 nm; as a straight sum ±55 nm. Against the ±32 nm half-range of a 64 nm DOF the quadrature sum leaves only ~3 nm of margin, and the straight sum overruns the budget by ~23 nm: the layer works only because the errors are independent and rarely line up, and only if every term holds its spec. This is the arithmetic behind every fab rule in this module: resists at ~100 nm and no thicker, planarizing underlayers, backside cleaning, and a level sensor that maps every field, each of them buying back a few nanometres of that budget.

Every feature type (dense lines, isolated lines, line-ends, contacts) has its own window, and the **overlapping process window** across them all is what SMO and OPC (optical proximity correction, the deliberate pre-distortion of the mask pattern described in the next section) are optimized to maximize. **Iso-dense bias** is the classic complication: a dense grating sends most of its energy into the ±1 orders while an isolated line spreads its energy over all angles, so at the same dose they print at different sizes with different best focus; OPC corrects the mask so both land on target, and the process window is the intersection.

> **What can go wrong: living inside the window.** *Hot spots*: a few pattern configurations on a layer have a smaller window than the rest and fail first when focus or dose drifts; they are hunted by simulation before the mask is made and by inspection on the first wafers. *Wafer-edge window collapse*: edge roll-off, immersion-hood turbulence and resist-thickness gradients in the outer few millimetres shrink the window there, which is why edge dies yield worse. *CD excursions*: a slow drift in dose or PEB shows up at ADI as a CD trend across lots and is corrected by a dose offset; a systematic CD signature along the slit or across the wafer is corrected by dose mapping. The CD-SEMs that feed all of this come mainly from Hitachi High-Tech and KLA, and OPC and SMO are optimised against the measured window, not a nominal image.

## Resolution Enhancement Techniques

By ~2000 the industry accepted that it would print features smaller than the wavelength, and that the mask could no longer be a faithful copy of the design. Three families of tricks emerged, all still in use at every node including EUV.

### Optical Proximity Correction (OPC)
