Repository: DicksonWu654/sand-to-gpu

# Sand to GPU

An in-depth, self-study course following silicon from quartz to an NVIDIA GPU rack. It explains the physics, chemistry, manufacturing equipment, supply chain, and engineering tradeoffs for a reader who knows programming and school science.

See the [global supplier coverage review](GLOBAL_COVERAGE_REVIEW_2026-09-14.md) for corrections to regional omissions, capability claims and policy framing, with primary sources and validation limits.

## Course tracks

- **Deep dive:** 22 modules, roughly 517,000 words, covering materials, wafer fabrication, transistors, memory, packaging, testing, GPU systems, and economics.

File: course/modules/08-euv-lithography.md (part 2 of 4)
# Module 08: Photolithography II: EUV in Full Detail
The source and the scanner want different pressures: the source vessel runs at ~100 Pa to stop tin, but the optics downstream want only a few pascals, because every metre of gas costs light. At the IF, where the source vessel connects to the scanner, a small aperture with a fast outward jet of hydrogen, the **dynamic gas lock**, lets the light through while blocking gas and tin from flowing into the scanner. Around the collector, gas flows are arranged as curtains and jets that push debris away from the mirror and away from the IF. Some designs add a **plasma flush**, an actively generated hydrogen plasma to accelerate tin removal. Gigaphoton's competing source design (never adopted by ASML) uses a superconducting magnet (windings that carry current without resistance when cooled) of about 1 **tesla (T)**, the unit of magnetic field strength (an MRI magnet is 1.5–3 T; Earth's field is ~0.00005 T), to steer the ions along field lines away from the collector; ASML's production approach is gas-based.

None of this is perfect. Collector reflectance decays with pulse count, historically a few percent per billion pulses; at 50,000 pulses per second a billion pulses is under six hours of firing. Run that sum at full duty and a collector would be finished in days, so two unstated assumptions are needed to turn it into the "every few weeks" that early fabs actually saw: early tools fired for only a fraction of the day (availability was under 70%, and the source is idle whenever the scanner is, so call the duty cycle ~30–50%), and a collector was tolerated until it had lost ~20–30% of its reflectance, with the dose controller slowing the scan to compensate. At 1–2% per billion pulses and ~1.5 × 10⁹ pulses per day at that duty cycle, the loss is ~1.5–3% per day and a 25% threshold is crossed in one to three weeks; these are order-of-magnitude reconstructions, since the real curves are proprietary. Progress on mitigation has stretched collector life to many months and ASML has targeted more than a year. The collector is designed to be removed and replaced in a swap that takes a shift, and the old collector is sent back to Cymer for stripping and recoating; the swap itself, plus the pump-down and re-alignment, is part of the machine's scheduled downtime budget.

> **What can go wrong:** The collector's decline is gradual and is trended, not discovered. The tool logs IF power at fixed laser energy pulse by pulse; as tin accumulates faster than the hydrogen etches it away, that ratio falls, the dose controller quietly slows the scan to keep dose per field constant, and throughput drifts down by a few percent a month. Tin can also build up on the IF aperture itself, clipping the beam. When the throughput loss outweighs a shift of downtime, the fab schedules a collector swap: vent, exchange, pump down, realign, requalify, roughly a shift plus the pump-down. The old collector goes back to Cymer, where a reflectance map made during refurbishment shows exactly where the tin and the sputter damage were, and that map feeds back into the gas-flow design of the next generation.

### Targeting, metrology, and availability

Keeping the laser on the droplets is a closed-loop control problem at 50 kHz. A **droplet detection module** illuminates the droplet stream with continuous lasers and watches the scattered light with fast **photodiodes** (semiconductor light sensors that turn a flash of light into a current pulse within nanoseconds) and cameras to measure each droplet's position and timing. Fast steering mirrors in the final focus assembly correct the pointing of the pre-pulse and main pulse, and the trigger timing is adjusted pulse by pulse. Energy sensors at the IF measure the EUV energy of every pulse; the scanner's dose controller uses this to adjust the drive laser and, if the source falls short, slows the wafer stage scan so that dose per area is preserved at the cost of throughput. Spectral purity is monitored because the plasma emits from the infrared to the EUV, and out-of-band DUV in particular exposes resist without contributing to the image; a spectral purity filter or the multilayer's own selectivity, plus the mirrors of the **illuminator** (the set of mirrors between the intermediate focus and the reticle that shapes and evens out the light, described under The Optics, some of which the light strikes at a glancing, grazing angle), keep the DUV fraction at the wafer low.

Source availability was the reason EUV was a decade late. **Availability** is the fraction of time the tool could actually expose wafers, measured over a rolling four weeks, and it counts every hour the tool cannot expose, including scheduled collector and droplet-generator swaps, so a source that fails every few days can never reach 90% no matter how good it is while running. In 2012 sources at customer sites delivered ~10 to 30 W with availability well under 70%; every droplet-generator clog, collector swap, and laser fault took the scanner down. ASML's goal through the 2010s was 250 W at greater than 90% four-week availability; 250 W was demonstrated in 2016 and reached at customer sites around 2017–2018 with the NXE:3400B, which is when Samsung and TSMC committed to EUV in production. By the early 2020s availability of 90% and above became typical, and the source no longer limits wafer output, though it still limits how far throughput can grow.

> **Why it matters downstream:** The per-pulse energy sensor at the IF is the first link in the chain that controls the printed feature size. Dose sets the position of every resist edge (a few percent more dose and a line is a fraction of a nanometre narrower), so the dose controller, integrating thousands of pulses per field and trimming laser energy and scan speed, is doing **critical dimension (CD)** control, the CD being the printed width of the feature that the layer's specification is written around, before the wafer has left the scanner. Module 13 closes that loop from the other end, measuring the printed CD and feeding corrections back to the scanner's dose and focus settings.

## The Optics

### The illuminator

Light leaving the intermediate focus enters the illuminator, whose job is to make the slit (introduced in the droplet worked example: the narrow curved strip of the reticle that is lit at any instant, a piece of the ring field explained at the end of this subsection) uniformly bright, and to set the angular distribution of the light arriving at the reticle, the **illumination pupil**, one of the strongest levers on resolution and **process window** (the range of dose and focus over which the print stays within specification), exactly as in DUV.

> **Intuition:** A pattern of lines at pitch p acts as a grating and bends light into beams at angles of roughly λ/p on either side of the straight-through beam. To form any image of those lines, at least two of the beams must fit inside the cone the projection optics can accept; a single beam carries no pattern. For the finest pitches the side beams are bent so far that they fall outside the cone, unless the illumination itself arrives tilted, so that one side beam and the straight-through beam straddle the cone. That is why the **pupil** (a picture of where the light comes from, as seen from the reticle) is deliberately shaped: a ring (**annular**), two spots (**dipole**, best for lines in one direction), four spots (**quasar**), or an arbitrary **freeform** pattern computed for a specific layout. The pupil shape is chosen per layer and is part of the recipe.

With no lenses available, the illuminator is built from two **facet mirrors** (a field facet mirror and a pupil facet mirror), each a segmented surface of hundreds of small, individually shaped and tilted tiles, acting as a reflective **fly's eye** integrator: each field facet projects its own image of the source onto the same reticle slit, so hundreds of overlapping images average the plasma's uneven brightness into a uniform arc, like many overlapping spotlights on a stage, while the pupil facets set the angle each contribution arrives from. By choosing which field facets are routed to which pupil facets (with tiltable facets in ASML's **FlexPupil** illuminators), the tool synthesizes annular, dipole, quasar, and freeform pupils without absorbing apertures that would waste light. One or two **grazing-incidence** fold mirrors complete the path. Because n < 1 at EUV, light striking a surface at a glancing angle of a few degrees is almost fully reflected, **total external reflection**, the mirror image of the total internal reflection that keeps light inside an optical fibre; think of a stone skipping on water. Grazing mirrors reflect over 80% at 13.5 nm, which is why the illuminator uses them wherever the geometry permits.

The numbers, as far as they are public: the two facet mirrors are each a few hundred millimetres across and carry a few hundred facets apiece (order of magnitude; Zeiss does not publish the counts), the field facets shaped as small arcs a few millimetres wide and a few centimetres long so that each one images directly onto the arc-shaped slit, and the pupil facets as small round or hexagonal tiles. The two facet mirrors are normal-incidence multilayers at ~67% each, and with one or two grazing folds at over 80% the illuminator as a whole passes roughly a quarter to a third of the light that arrives at the intermediate focus. Facet tilts are set by actuators under each tile and are repositioned in seconds when the layer recipe changes the pupil. The illuminator, like the projection optics, is designed and built by Carl Zeiss SMT and delivered to ASML as a sealed, aligned module; the FlexPupil control is ASML's.

> **What can go wrong:** The illuminator fails in three visible ways. Slit non-uniformity: if the overlapping facet images do not average out, one end of the slit is a few percent brighter than the other, so lines printed at one side of the field come out narrower than at the other; the scanner measures the intensity profile along the slit with a sensor on the wafer stage before every lot and corrects it by re-trimming facets and by its dose map. Pupil errors: a facet actuator that sticks, or a tile that has lost reflectance to contamination, leaves a dark spot or an asymmetry in the pupil, which prints as a horizontal-vertical bias or a pattern shift through focus; a pupil sensor on the wafer stage images the illumination pupil directly, and the fix is to re-route around the bad facet. And transmission loss: carbon growth or tin contamination on the first mirrors after the intermediate focus, the ones that see the most power, shows up as falling throughput at fixed source power, and is cleaned by the same hydrogen radicals that clean the collector.

The field at the reticle is not a rectangle but a curved **ring-field** arc, ~104 mm wide and a few millimetres tall at the reticle (26 mm × 2 to 3 mm at the wafer). Why a ring rather than a disk? Two constraints combine. First, the mirrors must be used off-axis: if they all shared a common axis, each would sit in the path of the light travelling to or from its neighbour and block it (a reflecting telescope tolerates a central obstruction; a lithography lens avoids one wherever it can, because the blocked angles are exactly the diffracted beams that carry the pattern, and the High-NA optics accept only a small one, described later). Second, in a system whose mirrors are surfaces of revolution about one axis, the residual aberrations depend only on distance from that axis, and the designer can drive them to zero at one chosen radius, not at every radius. The region where the image is sharp is therefore a thin ring at that radius, and the slit is the piece of the ring that the reticle covers, curved because the ring is. So the exposure is done by scanning the reticle and wafer through this arc, as in a DUV scanner (whose slit is a straight strip), but with the extra constraint that the ring field must be off-axis.

### The projection optics

The **projection optics box (POB)** in every NXE model is a **six-mirror, 4× reduction, 0.33 NA** all-reflective system designed and built by **Carl Zeiss SMT** in Oberkochen. An NA of 0.33 means the cone of light converging on the wafer has a half-angle of 19°; 0.55 (High-NA) means 33°. A larger NA collects more diffracted beams, so it prints finer features, at the price of a shallower depth of focus. **4× reduction** means the reticle pattern is drawn four times larger than it prints, so a 13 nm half-pitch line on the wafer is 52 nm on the reticle.

> **Intuition:** A curved mirror focuses light just as a lens does; a shaving mirror is a one-element imaging system. The difficulty is that a single curved mirror makes a distorted image everywhere except on its axis, so the six mirrors are arranged in series, each shaped to cancel the distortions the previous ones left behind, doing what a DUV lens does with 30 to 40 glass elements. Six is the compromise: four mirrors cannot reach 0.33 NA with the required correction over a usable field, and eight would cost two more 30% taxes on the light.

The mirrors are **aspheric** (not pieces of a sphere) and, in the newest designs, **freeform** (no axis of symmetry at all, so the surface is described by a map of heights rather than a formula), so that six surfaces can do the work of many. Mirror diameters range from ~100 mm to ~500 mm in the NXE optics and larger in High-NA. The full imaging field at the wafer is 26 mm × 33 mm, the same as DUV, so a reticle patterned over 104 mm × 132 mm prints a 26 × 33 mm field.

Each mirror is a substrate of ultra-low-expansion glass (**Zerodur** from Schott, a glass-ceramic, or Corning **ULE**, a titania-doped silica; both are formulated so that heating barely changes their dimensions) polished and then coated with the same Mo/Si multilayer as the collector. The requirements on the substrates are where EUV optics become extraordinary. Surface errors are sorted by their spatial period, because each band does a different kind of damage:

| Band | Spatial period | What it does to the image | Specification |
|---|---|---|---|
| Figure (low spatial frequency) | Millimetres to the full mirror | Aberrations: wrong focus, distorted shapes. A height error h produces a wavefront error of 2h on reflection | ~50 pm RMS or better per mirror |
| Mid-spatial-frequency roughness | Micrometres to millimetres | Scatters light at small angles into the image, producing **flare**, a uniform haze that lowers contrast | Flare a few percent in NXE tools; modelled in optical proximity correction (OPC, defined below) |
| High-spatial-frequency roughness | Sub-micrometre | Scatters light at wide angles, out of the pupil entirely, so it is simply lost | Below ~0.1 nm RMS |

**RMS** (root-mean-square) is the typical deviation of the surface from its ideal shape, averaged over the mirror; **wavefront error** is how far the crests of the reflected light wave depart from the ideal, and it must be a small fraction of 13.5 nm across the whole system. Fifty picometres is a quarter of a silicon atom's diameter. Zeiss's own comparison: if an NXE mirror were scaled up to the size of Germany, the largest bump would be about a millimetre high; for the High-NA mirrors it would be a tenth of a millimetre. Flare has to be modelled in **optical proximity correction (OPC)**, Module 07's practice of pre-distorting the mask pattern so that the print matches the design.

The mirrors are shaped by successive polishing, measured by **interferometry** (comparing the mirror against a reference by counting the interference fringes between light reflected from each) at visible wavelengths and at-wavelength, and finished by **ion beam figuring (IBF)**: a focused argon ion beam rasters over the surface, sputtering away material with a dwell time computed from the measured error map, removing picometres to nanometres locally without touching the surrounding area. The measurement is the harder half of the problem. Zeiss builds its own interferometers and reference optics, and the final test is exposing wafers in a fully assembled system. The projection optics box is delivered as one aligned unit, kept in vacuum, and its mirrors are actuated in situ, each on a **hexapod**-like mount (six legs, each a nanometre-resolution actuator, so the mirror can be tilted and shifted in every direction), so the scanner can correct aberrations that drift with temperature and multilayer aging over the tool's life.

> **What can go wrong:** The mirrors absorb the 30% of the light they do not reflect, and at 500 W sources that is watts of heat in a mirror whose shape is specified to 50 pm; the resulting thermal bumps are a real, measurable aberration. Hydrocarbons that reach the optics are cracked by EUV into carbon films that grow on the multilayer, and the multilayer itself ages (interdiffusion, oxidation). All three show up as wavefront error, which the scanner measures at-wavelength with a sensor on the wafer stage that images test patterns through the full optical path, and as lost throughput. Corrections come in layers: the hexapod actuators bend and shift the mirrors to cancel low-order aberrations, hydrogen radicals in the vessel etch the carbon away, and a slow drift that exceeds the actuators' range means a service visit. The optics box itself is designed never to be opened at the customer.

> **Worked example: transmission from source to wafer.** Count the reflections in an NXE system after the intermediate focus: about four in the illuminator (two facet mirrors and two fold mirrors; the grazing ones are more efficient but call all four ~0.67 to be conservative), one at the reticle (~0.65 for a patterned mask, less than a bare mirror because of the absorber and the cap), and six in the projection optics at ~0.67. That is 0.67⁴ × 0.65 × 0.67⁶ ≈ 0.20 × 0.65 × 0.091 ≈ 0.012, so ~1.2% of the light at the IF reaches the wafer plane. Add a pellicle (a protective membrane over the reticle, covered in the next section) at ~90% single-pass transmission, which the light crosses twice, giving another factor of 0.81, and hydrogen absorption over the beam path of a few percent, and the net is about 1%. A 500 W source therefore delivers on the order of 5 W to the wafer. A full 300 mm wafer has an area of 707 cm²; at a typical exposure **dose** of 30 mJ/cm² (the light energy per unit area the resist needs in order to switch from insoluble to soluble, in millijoules per square centimetre; the number is a property of the resist and is discussed under The Wafer Side) it needs 0.030 J/cm² × 707 cm² = 21 J. At 5 W that is a bit over 4 seconds of pure exposure, and the tool's 16 seconds per wafer at 220 wph is consumed largely by scanning overhead, stage turnaround between fields, and wafer exchange. That is why ASML's throughput gains come from both the source (dose time) and the stages (everything else).

## The Reflective Reticle

### Structure

An EUV reticle is a 152 mm × 152 mm × 6.35 mm plate of low-thermal-expansion glass (ULE) polished to a flatness of tens of nanometres, coated with the same ~40-bilayer Mo/Si multilayer and a ruthenium cap as the mirrors, and then with an **absorber** layer, ~55 to 70 nm of tantalum-based material (TaN or TaBN, with a thin TaBO or TaON anti-reflective top for inspection contrast). The pattern is written into the absorber by **e-beam writing** (a focused electron beam draws the pattern pixel by pixel over many hours, Module 04): reflective areas are bright, absorber-covered areas dark. The backside carries a conductive chromium-nitride film because the reticle is held by an electrostatic chuck; a vacuum chuck cannot work in vacuum. **Hoya** and **AGC** supply the blanks. A buried bump or pit in the multilayer larger than ~1 nm high and a few tens of nanometres wide prints as a **phase defect**: the bump shifts the timing of the reflected wave's crests just enough that they cancel against their neighbours, so it prints as a dark spot even though nothing absorbs. The yield of blanks free of such defects has been a problem for 15 years. **Captive** mask shops (in-house, at TSMC, Samsung, and Intel) plus **merchants** (Toppan/Photronics and DNP) deliver finished reticles at hundreds of thousands of dollars per plate.

From blank to finished mask, in order:

1. **Substrate.** A 152 × 152 × 6.35 mm ULE plate is polished flat to tens of nanometres, because any waviness becomes an image placement error at 4× reduction.
2. **Backside film.** A conductive CrN layer is deposited so the electrostatic chuck can hold the plate.
3. **Multilayer.** ~40 Mo/Si bilayers are laid down by ion-beam deposition, with the period held to 0.01 nm across the plate.
4. **Cap.** ~2–2.5 nm of ruthenium protects the top silicon from oxidation and cleaning.
5. **Blank inspection.** An **actinic** tool (one that inspects at the working wavelength, using 13.5 nm light itself, so that it sees exactly what the scanner will see; Lasertec's ABICS, described under Inspection and heating) maps every phase defect, so the pattern can later be shifted to bury known defects under absorber where possible.
6. **Absorber.** 55–70 nm of TaN/TaBN plus a thin anti-reflective top are deposited over the whole plate.
7. **Write.** A resist is coated and the electron beam exposes the pattern, taking hours to a day for a dense layer.
8. **Etch and strip.** The absorber is etched where the resist was opened, stopping on the ruthenium cap, and the resist is removed.
9. **Inspect and repair.** Actinic pattern inspection (Lasertec ACTIS) or e-beam inspection finds printable defects; a focused ion or electron beam repairs them by removing or adding absorber.
10. **Pellicle and pod.** A pellicle is mounted if the fab wants one, and the reticle is sealed in a dual pod for transport.

### The 6° angle and mask 3D effects

Because the reticle is a mirror, the illumination cannot arrive along the optical axis, or the reflected light would go straight back into the illuminator. The **chief ray angle (CRA)**, the angle of the central ray of the illumination cone from the reticle's normal, is 6° in the NXE optics. The cone around it is narrow because a 4× reduction system squeezes light from a 4× larger area into a 4× smaller one, so angles at the wafer are 4× steeper than at the reticle (size times angle is conserved through an imaging system): the reticle-side NA is 0.33/4 = 0.0825, i.e. ± 4.7°, and the whole cone spans roughly ± 5° around the 6° chief ray. That 6° tilt, combined with an absorber 60 to 70 nm tall, roughly the same height as the width of the features being printed at 4× (a 13 nm half-pitch line on the wafer is 52 nm on the reticle), produces a family of problems collectively called **mask 3D effects**:

- **Shadowing.** The absorber casts a shadow on the multilayer on one side of every feature. Lines running perpendicular to the plane of incidence are shadowed differently from lines parallel to it, producing a **horizontal-vertical (HV) bias** of a few nanometres between identical features drawn in the two orientations, which OPC must correct.
- **Pattern shift through focus (non-telecentricity).** A **telecentric** system is one where the rays hit the wafer perpendicularly, so that defocus blurs the image but does not move it sideways. On the reticle side an EUV system is not telecentric: the reflected light from a feature leaves at an angle, so when the wafer moves through focus the image moves sideways. The shift depends on feature size and pitch, so it cannot be fixed by a global overlay correction; it becomes part of the **edge placement error (EPE)** budget, the total error in where a printed edge lands.
- **Best-focus shifts and contrast loss** between different pitches, because the phase of the light diffracted off the absorber edge varies with the absorber's height and refractive index.

> **Worked example: how big is the shadow.** Light arriving 6° off normal past an absorber 60 nm tall casts a shadow of length 60 nm × tan 6° ≈ 60 × 0.105 ≈ 6.3 nm on the multilayer, at mask scale. Divided by the 4× reduction that is ~1.6 nm at the wafer, on a 13 nm line: a 12% width change on one orientation and not the other, the size of the HV bias that OPC has to remove. The same geometry explains the pellicle's cost: a membrane of single-pass transmission T is crossed twice, on the way in and on the way out, so the dose at the wafer is scaled by T². For the polysilicon and silicide pellicles at 83–88% single pass, T² = 0.83² ≈ 0.69 to 0.88² ≈ 0.77, which is the 20–30% dose penalty quoted below.

Mitigations are all in progress: thinner absorbers; absorbers with higher extinction (ruthenium-, platinum-, or nickel-based alloys) so they can be thinner; **low-n absorbers** that act as **attenuated phase-shift masks (att-PSM)** at EUV (Module 07's mask type whose dark areas leak a little light 180° out of phase to sharpen edges); and mask-3D-aware OPC (Module 07's OPC problem, made harder by a full 3D electromagnetic simulation of every edge). The most important mitigation, though, is the reason the High-NA optics are **anamorphic** (having a different magnification in the two directions, 8× along the scan and 4× across it, so that the reticle-side angles stay small in the direction where shadowing is worst), covered under High-NA.

### Pellicles

A DUV reticle is protected by a **pellicle**, a thin transparent membrane held a few millimetres above the mask surface so that any particle landing on it sits out of the focal plane and does not print. For EUV no membrane material is transparent enough; a polymer would absorb everything. The first EUV tools ran without pellicles, which meant every particle that landed on the reticle printed on every **die** (one chip's worth of wafer, Module 00) of every wafer until the reticle was inspected and cleaned. Fabs managed this with very frequent reticle inspection, in-vacuum reticle handling with the mask kept in a **dual pod** (the outer pod is a sealed plastic carrier box like the ones wafers travel in, the inner pod a clean metal enclosure that is only opened inside the scanner's reticle load lock), and by accepting some yield loss on layers with large dies.

The EUV pellicle developed by ASML with **imec** (the Belgian nanoelectronics research institute in Leuven where much of the industry's shared EUV development is done) was a ~50 nm freestanding polysilicon membrane, later a metal-silicide stack, with ~83 to 88% single-pass transmission. Light crosses it twice, so the dose penalty is 20 to 30%, and the membrane, heated by absorbed light in vacuum with no convection to cool it, sags and fails at higher source powers. **Mitsui Chemicals** licensed ASML's pellicle in 2021 and mass-produces it. The next generation is the **carbon nanotube (CNT) pellicle** developed by imec and commercialized by Mitsui (partnership signed December 2023; a 5,000-sheet-per-year plant at Iwakuni-Ohtake completed at the end of 2025 for introduction in 2025–2026, as of mid-2026): a sparse mat of nanotubes that transmits 92% or more single-pass (imec has shown > 94%, i.e. ~85–89% double-pass) and is designed to survive 600 W and, eventually, 1 kW sources because the tubes radiate heat efficiently; hydrogen-radical etching of the carbon is the remaining lifetime question. Pellicle use is a fab decision: TSMC uses pellicles selectively, where the yield gain outweighs the throughput loss, and some memory makers ran pellicle-free longer.

> **What can go wrong:** On a pellicle-free reticle a single 50 nm particle sits in the focal plane and prints as a ~12 nm defect (50 nm/4) on every die of every wafer until someone notices, and at 13 nm half-pitch a 12 nm blob is a short or an open. Fabs catch it two ways: by inspecting the reticle at intervals (every few hundred or few thousand wafers, depending on the layer) and by the wafer inspection tools of Module 13, which flag a defect that repeats at the same field position on every die. The fix is a reticle clean, and the yield loss is the wafers exposed in between. Pellicles trade that risk for two of their own: the membrane sags or ruptures as source power rises, since it cannot shed heat by convection in vacuum, and the CNT pellicle is slowly thinned by the same hydrogen radicals that keep the optics clean, which is why its lifetime at 600 W and above is still being qualified.

### Inspection and heating

The problem: a buried multilayer bump 1 nm high does not absorb anything, and a 60 nm absorber edge at mask scale is a 15 nm edge at the wafer, so neither a visible-light nor a DUV inspection microscope can see the defects that matter at the required sensitivity. A phase defect is invisible at any wavelength except the one whose Bragg reflection it disturbs. EUV reticle inspection has therefore moved to actinic tools, the at-wavelength inspectors introduced in the blank-to-mask list above, which use 13.5 nm light and so see the mask exactly as the scanner does.

How an actinic inspector works follows from everything in this module: no lenses, so the microscope is a set of Mo/Si multilayer mirrors in vacuum, and no laser, so the light comes from a small plasma source of its own that is far dimmer than a scanner's, which is why the inspection is slow. **Lasertec** of Japan is the sole supplier, with two machines. **ABICS**, for blanks, works in **dark field**: a perfect blank reflects the illumination cleanly in one direction, so a detector placed off that direction sees nothing until a bump or pit scatters light into it, and the image is a black background with a bright dot at every defect, which is the most sensitive way to find a few defects on an otherwise empty plate. **ACTIS**, for patterned masks, works in **bright field**: an EUV mirror objective forms a magnified image of the pattern on an EUV-sensitive camera, and software compares each region with the neighbouring die or with the design database, flagging any difference. Sensitivity is set by the physics of the scanner itself: ABICS finds the ~1 nm-high, tens-of-nanometre-wide phase defects that would print, and ACTIS finds absorber defects of a few tens of nanometres at mask scale, under 10 nm at the wafer (order of magnitude; Lasertec's exact specifications are customer-confidential). Covering the full 104 × 132 mm pattern area at that resolution takes hours per mask (an order-of-magnitude figure), and each machine costs on the order of tens of millions of dollars, so a mask shop owns a few and schedules them carefully. KLA competes with e-beam and DUV approaches, which are faster but cannot see phase defects. Because reticle defects print on every die, EUV reticle inspection frequency is orders of magnitude higher than for a pelliclized DUV mask: a pellicle-free EUV reticle is re-inspected every few hundred to few thousand wafers, as described under Pellicles, and every re-inspection is a trip out of the scanner's vacuum and back.

Finally, the reticle absorbs roughly 40% of the light hitting it (the absorber areas absorb almost all, the multilayer areas ~30%). At 500 W at the IF and 26 mm × 104 mm of illuminated arc, the mask's local temperature rises during exposure, and even with ULE glass the expansion produces overlay error at the nanometre level; the scanner models and pre-compensates reticle heating field by field.

> **Why it matters downstream:** That 40% absorption is why reticle heating is an overlay term, not a footnote. The heat load moves with the scan, so the reticle expands unevenly, and a nanometre of pattern displacement at the reticle is a quarter of a nanometre at the wafer, against an overlay budget of ~1.5–2 nm. The scanner therefore carries a thermal model of the reticle, fed by the dose and pupil of the layer being printed, and adjusts the stage trajectory and mirror actuators field by field to cancel the predicted drift. When the model is wrong (a new absorber, an unusual pattern density) the error shows up in Module 13's overlay metrology as a signature that grows through the lot.

## The Wafer Side

### A scanner that is a vacuum chamber

Everything downstream of the source, the illuminator, reticle stage, projection optics, and wafer stage, sits inside a single vacuum vessel about the size of a small bus, pumped continuously and back-filled with hydrogen at a few pascals. Wafers enter through **load locks** (small chambers that are pumped down and vented so the big vessel never sees air) from an atmospheric wafer handler that receives **FOUPs** (front-opening unified pods, the sealed 25-wafer boxes wafers travel in) from the track. Module 07's TEL or SCREEN track is docked to the scanner exactly as with DUV, but the interface includes a vacuum pump-down cycle per wafer. Hydrogen serves the same anti-contamination role here as in the source: EUV light cracks any hydrocarbon that **outgasses** (molecules slowly leaving a solid into the vacuum) from the resist, the cables, or the stage components into carbon that deposits on the mirrors, and the hydrogen radicals etch it off again. Every material inside the vessel has to be qualified for outgassing, and every resist has to pass an outgassing test before it is allowed in the tool, because a resist that deposits carbon on the $100 million optics box is unacceptable.

A wafer's path through the tool, in order:

1. **FOUP to track.** The wafer leaves its FOUP and is coated with underlayer and ~25 nm of EUV resist on the docked track (details under EUV Resists).
2. **Atmospheric handler.** A robot passes the coated wafer to the scanner's front end at atmospheric pressure.
3. **Load lock.** The wafer enters a small chamber that is pumped from air to a few pascals in tens of seconds; the main vessel never sees air.
4. **Measurement stage.** In vacuum, the wafer is clamped to a chuck and one of the two wafer stages measures it: alignment marks give its position and distortion, and a level sensor maps its height to the nanometre.
5. **Stage swap.** The measured wafer's stage moves under the projection optics while the other stage, carrying the just-exposed wafer, moves out.
6. **Exposure.** The stage scans each of ~100 fields through the arc-shaped image while the reticle stage scans in step at 4× the speed; the whole wafer takes ~16 s.
7. **Unload.** The wafer goes back through a load lock, which vents to air, and the atmospheric handler returns it to the track.
8. **Track.** Post-exposure bake, develop, rinse and dry happen on the track; then the wafer goes to metrology (Module 13).

Particles are a larger problem than in DUV because there is no pellicle by default and because vacuum has no air flow to carry particles away; moving stages, cable slabs, and door mechanisms are all engineered to shed nothing. Wafer clamping is electrostatic: the wafer table, made by ASML's Berliner Glas subsidiary, is a ceramic plate with embedded electrodes and thousands of **burls**, small bumps on the order of half a millimetre across (an estimate; the design is proprietary), so that the wafer touches only a fraction of a percent of the chuck's area and a stray particle between wafer and chuck is far more likely to fall in a gap than to sit on a bump and tilt the wafer. A voltage between the buried electrodes and the wafer pulls the wafer down, like a balloon rubbed on a sweater sticking to a wall, with a clamping pressure on the order of kilopascals (an estimate), and it works in vacuum where suction cannot. Cooling of the wafer during exposure is done through the small amount of hydrogen gas trapped under the wafer, since there is no air.

> **Why it matters downstream:** Silicon expands 2.6 parts per million per kelvin. A 0.01 K temperature difference across a 300 mm wafer therefore changes its diameter by 300 mm × 2.6 × 10⁻⁶ × 0.01 ≈ 8 nm, several times the ~1.5–2 nm overlay budget, from a temperature change you could not measure with a good thermometer. The scanner's alignment model corrects a uniform expansion, but not the local hot spots that the exposure itself creates, which is why the few watts that the resist absorbs have to be conducted away through the hydrogen film under the wafer and why the chuck's thermal design is an overlay specification.

> **What can go wrong:** Three things routinely bite. A resist that outgasses more than its qualification promised leaves carbon on the projection optics, seen as a throughput loss and a wavefront drift; every new resist passes a **witness-sample** outgassing test (a clean multilayer mirror sample sits beside the resist while it is irradiated with EUV, and is then checked for carbon growth) in a dedicated chamber before it is allowed near a production tool. Particles shed by stages, cable carriers or load-lock doors land on wafers or, worse, on the reticle, and are found by wafer inspection as non-repeating (wafer) or repeating (reticle) defects. And when the source underperforms, the dose controller slows the scan, so the first sign of a sick source is a tool that is running but delivering fewer wafers per hour than its specification; fabs watch that number daily.

### Stages in vacuum

The problem the stages solve is easy to state and brutal to meet: carry a 300 mm wafer through a strip of light at the better part of a metre per second, in vacuum, while holding its position to a nanometre, and do it for ~100 fields with as little dead time between them as possible, because once the source is past ~500 W the dead time, not the exposure, is most of the 16 seconds a wafer takes. It is worth seeing exactly what "scanning" means before the numbers.

```
   Top view of one 26 x 33 mm field on the wafer (not to scale)

   +----------------------------+  ^
   |                            |  |
   |                            |  |     the slit: a fixed, curved strip of light
   |  ======== slit ==========  |  |     26 mm wide and 2-3 mm tall; the wafer
   |  ========================  |  | 33  stage carries the field through it at
   |                            |  | mm  ~0.6-0.8 m/s, so every point is lit for
   |                            |  |     a few milliseconds, then the stage stops,
   |                            |  |     steps 26 mm sideways, and scans the next
   +----------------------------+  v     field the other way
   <---------- 26 mm ---------->

   Above it the reticle stage carries the 4x larger pattern through the
   4x larger arc, in step, at 4x the speed (~2.5-3 m/s).
```

The slit does not move; the wafer does. The projection optics image the lit arc of the reticle onto a fixed arc in space, and the wafer stage drives the field through that arc along its 33 mm length while the reticle stage drives the reticle through the illuminated arc at the reticle at exactly four times the speed, so that every point of the pattern and its image on the wafer stay locked together as they cross the slit. Every point on the wafer is lit only while the 2 to 3 mm slit passes over it, a few milliseconds, and its dose is the sum of the source pulses that arrive in that window. At the end of each field the wafer stage decelerates, steps sideways by one field width, and accelerates back up to speed in the opposite direction, so the fields are exposed in a serpentine; the reticle stage reverses in step. Because the reticle moves four times as far in the same time, it needs four times the acceleration to turn around in the same time, which is why the reticle stage has the highest accelerations in the machine.
