Repository: DicksonWu654/sand-to-gpu

# Sand to GPU

An in-depth, self-study course following silicon from quartz to an NVIDIA GPU rack. It explains the physics, chemistry, manufacturing equipment, supply chain, and engineering tradeoffs for a reader who knows programming and school science.

See the [global supplier coverage review](GLOBAL_COVERAGE_REVIEW_2026-09-14.md) for corrections to regional omissions, capability claims and policy framing, with primary sources and validation limits.

## Course tracks

- **Deep dive:** 22 modules, roughly 517,000 words, covering materials, wafer fabrication, transistors, memory, packaging, testing, GPU systems, and economics.

File: course/modules/06-oxidation-and-deposition.md (part 3 of 4)
Evaluated, Deal and Grove's own experimental table gives roughly:
| T (°C) | Dry: A (µm) | Dry: B (µm²/h) | Dry: B/A (µm/h) | Dry: τ (h) | Wet: A (µm) | Wet: B (µm²/h) | Wet: B/A (µm/h) |
In **thermal ALD** the second reactant is a small molecule (H2O, O3, NH3, H2S) and the wafer temperature supplies the energy. In **plasma-enhanced ALD** (PEALD), the second reactant is a plasma (O2, N2, H2, NH3, or N2/H2) whose radicals react far more aggressively. PEALD extends deposition to lower temperatures (< 100–200 °C, needed on photoresist mandrels, the temporary lines of 5.6, and on low-k), gives denser films with less hydrogen, deposits nitrides that thermal NH3 cannot at low temperature, and shortens the **nucleation delay** (the first few cycles on a foreign surface often deposit little, because the surface has few reactive sites until some film exists; on an inert surface this delay can be tens of cycles). Its costs: plasma damage to underlying thin dielectrics, and lower conformality in very deep features because the radicals recombine on the sidewalls before reaching the bottom (a 100:1 3D NAND channel hole is beyond PEALD; thermal ALD is used there).

The plasma can be made in three places. A **direct** (in-situ) plasma is struck between the showerhead and the wafer, as in PECVD (4.2), at ~50–500 W and ~1–5 torr (~), so the wafer sees ions and ultraviolet light as well as radicals; it gives the densest films and the fastest saturation. A **remote** plasma is struck in a separate source (usually an ICP, 4.3) upstream of the showerhead, so mostly neutral radicals reach the wafer; it is gentler on the film beneath at the cost of some radical loss on the way. In spatial PEALD (5.1) the wafer moves under a plasma zone. A PEALD cycle looks like: precursor pulse 0.1–1 s, purge 1–3 s, plasma step 1–5 s, purge 0.5–2 s, so ~3–10 s per cycle (~), comparable to thermal ALD, but without waiting for a slow-desorbing molecule like water to purge, which is what makes low temperatures workable. Production PEALD films: SiO2 from an aminosilane and O2 plasma at 50–300 °C for the multi-patterning spacers of 5.6, SiN from DCS or another chlorosilane and N2 or NH3 plasma at 300–500 °C for gate spacers, TiN from TiCl4 and N2/H2 plasma for gate metals, and Al2O3 from TMA and O2 plasma at low temperature. The tools are the single-wafer PEALD platforms of 5.7 (ASM Eagle on the XP8, Lam Striker) and, for spacer-grade nitrides on many wafers at once, batch furnaces that add plasma electrodes inside the tube (~).

> **What can go wrong:** *Plasma damage*: ions of even a few tens of eV and the vacuum-ultraviolet light of an O2 or N2 plasma create traps in a thin gate oxide beneath and shift the threshold voltage; fixed by a remote source, a lower plasma power or a few cycles of thermal ALD as a buffer first, and caught by C-V (1.6) and reliability tests. *Bottom thinning in deep holes*: radicals recombine on every wall they touch, so the film at the bottom of a 50:1 or 100:1 hole is thinner and less dense than at the top; measured by cross-section TEM (Section 9) of test holes, and the reason DRAM capacitors and NAND channel holes use thermal ALD. *Composition drift*: the density, hydrogen content and stress of a PEALD nitride all move with plasma power and step time, so a chamber whose RF matching drifts makes a different film at the same recipe; tracked by wet-etch rate and refractive index. *Oxidation of the metal beneath*: an O2 plasma step oxidizes any exposed metal under the film (a TiN work-function layer, a copper line), so the first cycles on a metal use a milder oxidant or thermal ALD.

### 5.3 High-k HfO2

> **Intuition:** *The gate is a capacitor.* The gate electrode, the insulator and the channel form a capacitor, and the charge it holds per volt is the gate's grip on the channel: more capacitance per unit area means more carriers pulled into the channel for the same voltage and a sharper switch. For 40 years the way to raise capacitance was to thin the SiO2, until at ~1.2 nm the tunneling current, which rises exponentially with thinning, leaked more than the transistor could tolerate. A high-k film escapes the trap: it is physically thick, so almost nothing tunnels, but electrically thin, because capacitance depends on k/t and its k is five times that of oxide.

The numbers: C = k·ε₀·A/t, so a film of thickness t and dielectric constant k is electrically equivalent to SiO2 of thickness EOT = t × 3.9/k. For 2 nm of HfO2 with k ~20, EOT = 2 × 3.9/20 = **0.39 nm**. Add the ~0.5–0.7 nm interfacial SiO2 of 1.7, which contributes its own physical thickness, and the stack's total EOT is ~0.8–1.0 nm (0.39 + 0.5 ≈ 0.9 nm for these numbers): the grip of a 0.9 nm oxide, which would have leaked hopelessly, at a physical thickness of ~2.5 nm.

The film that made ALD indispensable is therefore the gate dielectric. Intel's 2007 HKMG process reportedly used **HfCl4 + H2O** at ~300 °C (HfCl4 sublimed from a heated solid source; Intel has never published its precursor); most of the industry moved to **TEMAH** (tetrakis(ethylmethylamido)hafnium, a liquid) or the dimethylamido analogue TDMAH with H2O or O3 at 250–300 °C, which nucleate better on the chemical interfacial oxide (**nucleation** is the forming of the first islands of film on a foreign surface; the sooner they form, the sooner the film is continuous) and leave no chlorine. GPC is ~0.05–0.1 nm depending on precursor and temperature; a 1.5–2.0 nm HfO2 film takes ~20–30 cycles. As deposited, the film is amorphous; a post-deposition anneal (700–1,000 °C, seconds) crystallizes it into the **monoclinic** phase (the crystal structure HfO2 takes at low temperature, k ~16–20). Nitrogen incorporation (HfON, HfSiON) or zirconium alloying tunes the phase and reliability. The ASM Pulsar (thermal ALD on the XP8 platform) is the tool of record for high-k in many logic fabs; Applied's Olympia and TEL's NT333 (a semi-batch spatial-ALD system) compete. DRAM capacitor dielectrics are the other huge high-k ALD application: each DRAM cell stores its bit in a hollow cylinder 1–2 µm tall and a few tens of nanometres wide, coated inside and out with a ZrO2/Al2O3/ZrO2 ("ZAZ") stack at an aspect ratio of 50–100 that only ALD can coat, largely on batch tools.

### 5.4 Worked example: a 2 nm HfO2 gate dielectric

> **Worked example: cycles, time, and atoms for a 2 nm HfO2 film.**
> Take a GPC of 0.1 nm/cycle (upper end for TEMAH/H2O near 300 °C). Cycles needed: 2.0 nm / 0.1 nm = **20 cycles**. With a 0.3 s TEMAH pulse, 3 s purge, 0.2 s H2O pulse, 4 s purge (~7.5 s/cycle), deposition takes 150 s plus ~1 min of pump-down, pre-heat, and transfer: a single chamber makes ~15–20 wafers/hour, a 4-chamber tool ~60–80. A batch furnace running 100 wafers at ~40 s/cycle (long purges for the large volume) takes 20 × 40 s ≈ 13 min of deposition plus ~1 h of load/ramp/unload, still >100 wafers/hour.
> Atoms per monolayer: HfO2 has density 9.68 g/cm³ and molar mass 210.5 g/mol, so its formula-unit density is n = (9.68/210.5) × 6.022 × 10²³ ≈ **2.8 × 10²² cm⁻³**. The mean spacing between Hf atoms is n^(−1/3) ≈ 0.33 nm, and one monolayer therefore contains n^(2/3) ≈ **9 × 10¹⁴ Hf atoms/cm²**. A 0.1 nm GPC is 0.1/0.33 ≈ 0.3 monolayer, i.e. ~2.8 × 10¹⁴ Hf atoms/cm² per cycle. The finished 2 nm film holds 2.8 × 10²² × 2 × 10⁻⁷ = **5.5 × 10¹⁵ Hf atoms/cm²**, about 6 monolayers. Over a 300 mm wafer (707 cm²) that is 3.9 × 10¹⁸ Hf atoms ≈ 6.5 µmol ≈ **1.2 mg of hafnium**; a precursor utilization of a few percent means a few tens of milligrams of TEMAH per wafer, which is why precursor cost is a real but not dominant line item.
> For comparison the Si(100) surface has 6.8 × 10¹⁴ atoms/cm², so the 20-cycle film is about 8 silicon-surface-equivalents of hafnium, and the ~0.7 nm interfacial SiO2 beneath it consumed ~0.3 nm (about two atomic layers) of the channel.

### 5.5 ALD metals and barriers

A metal's **work function** is the energy it takes to pull an electron out of it, and in a gate stack it sets the transistor's threshold voltage; NMOS and PMOS transistors need different threshold voltages, so they get different metals or different thicknesses of the same metal (Module 11). **TiN** by ALD (TiCl4 + NH3 at 350–450 °C, or PEALD with N2/H2 plasma) is the work-function and capping metal in every HKMG stack. In a **replacement-metal-gate (RMG)** flow (Module 11) the polysilicon dummy gate is removed late in the process and the real stack is deposited into the empty trench it leaves, ~15–20 nm wide. Into it must fit the whole stack: IL / HfO2 / TiN cap / a TaN layer that acts as an **etch stop** (so the layers above it can be stripped from one transistor type without touching those below) / TiAl for NMOS or thicker TiN for PMOS as the work-function layers whose choice and thickness tune the threshold voltage / TiN / W or Co fill, each layer 1–3 nm and conformal around a fin or, in a gate-all-around device, around and *between* stacked nanosheets separated by ~10 nm. Only ALD can do it. **TaN** (from pentakis(dimethylamido)tantalum, PDMAT, + NH3 or plasma) is also the copper diffusion barrier for the narrowest BEOL lines, where PVD TaN's overhang costs too much of the trench cross-section; the current approach at 3 nm and 2 nm is ALD TaN (~1–1.5 nm) under a PVD or ALD Co/Ru liner. ALD Ru (from various Ru precursors + O2) and ALD W (WF6/B2H6 or WCl5/H2) are seed and fill layers for the smallest vias.

### 5.6 ALD spacers and patterning films

The gate spacer must be conformal on a fin sidewall, have low k (it sits between gate and contact, adding parasitic capacitance), and survive multiple wet cleans and the **source/drain recess etch** (the etch that digs out the silicon beside the gate so that the epitaxial source/drain of Section 7 can be grown in its place). LPCVD nitride at 750 °C is too hot after the high-k and too high-k. The answer is PEALD or thermal ALD **SiN**, **SiCN**, **SiOCN**, and **SiOC** (from DCS, hexachlorodisilane or trisilylamine plus N2/NH3 plasma, sometimes with a carbon source, at 400–600 °C), tuned to k ~4–5.5 and wet-etch rates far below PECVD nitride. Nanosheet transistors also need **inner spacers**: the nanosheet stack is grown as alternating layers of silicon and **sacrificial SiGe** (silicon-germanium that exists only to hold the sheets apart and is removed at the end; 7.3), and after the SiGe is laterally recessed from the source/drain side, a low-k dielectric is deposited by ALD to fill the ~5–10 nm cavities under each sheet end and then etched back, leaving an insulating plug between gate and source/drain under every sheet. Only a perfectly conformal film can do this.

Multi-patterning (Module 07) is the other ALD consumer. **Self-aligned double and quadruple patterning (SADP, SAQP)** beat the resolution limit of the lithography tool with a trick: print a line, called a **mandrel** (a temporary line, usually of amorphous carbon or resist), coat it with a conformal spacer, etch the spacer off the flat surfaces so only the two sidewall coats remain, and remove the mandrel: two lines now stand where one was printed, at half the pitch; repeat and you have four. The spacer is ALD SiO2 or SiN deposited at < 100–300 °C, and its thickness *becomes the critical dimension* of the final line (the **critical dimension (CD)** is the width of the smallest feature printed on a layer, the number by which lithography is judged; Module 07), so 0.1 nm/cycle control is what makes a 20 nm pitch line 20 nm. Lam's Striker and ASM's Eagle/XP8 PEALD tools are built for this.

### 5.7 Batch versus single-wafer, and why ALD is now everywhere

The ALD tool market splits by geometry. **Single-wafer ALD** (ASM's Pulsar, EmerALD, and Eagle families; Applied Olympia; TEL Triase+; Lam Striker and Altus) offers fast cycles, easy plasma, and clustering with other steps. **Batch ALD** (Kokusai TSURUGI-C², TEL's TELINDY-based batch ALD, ASM A412) loads 25–150 wafers into a furnace-like tube and cycles precursors over all of them at once; cycles are slower but throughput per tool for thick films (DRAM capacitor dielectrics, 3D NAND liners, memory-cell nitrides) is far higher. Who leads each segment is in Section 10.

The number of ALD steps in a leading logic flow rose from a handful at 45 nm (high-k, a barrier) to dozens at 16/14 nm (spacers, SADP, work-function metals) to on the order of a hundred at 3 nm/2 nm. The reasons are structural: as features drop below ~20 nm, the only films thin enough, conformal enough, and precise enough are ALD films; nanosheets wrap every gate film around four surfaces of a ribbon; memory makers build capacitors and channels with aspect ratios in the hundreds; and low thermal budgets rule out most LPCVD.

> **What can go wrong:** *A CVD component*: a purge too short for the chamber volume leaves precursor in the gas when the second reactant arrives, the two react in flight, and the result is particles and a thickness that varies with where the gas mixes; the signature is a GPC that depends on dose or purge time, which a true ALD process never shows. *Incomplete saturation in deep holes*: the bottom of a 100:1 hole receives far less precursor per unit area, so a pulse that saturates the top can leave the bottom thin; fixed by longer pulses at the cost of throughput. *Decomposition above the window*: running hot for a denser film lets the precursor break down on its own, and thickness stops being digital. *Plasma damage*: PEALD ions and ultraviolet light create traps in a thin oxide beneath. Detection is by thickness maps (ellipsometry) and by **wet-etch-rate tests**: a film's etch rate in dilute HF is a sensitive proxy for its density and hydrogen content, and a film that etches too fast is not the film the recipe promised.

### 5.8 Area-selective deposition

The frontier, still a side note at its 2025 maturity, is **area-selective deposition** (ASD): making a film grow on one material and not its neighbour. The motive is **edge-placement error**, how far the edge of a via lands from where the wire beneath expects it; if the via metal could be grown only from the metal below (**via prefill**, growing the metal up from the bottom of the hole and nowhere else), or a dielectric only on dielectric, alignment would take care of itself. The mechanisms exploit ALD's dependence on surface chemistry: a **small-molecule inhibitor** (SMI) or a **self-assembled monolayer** (a one-molecule-thick coat that forms spontaneously on a chosen surface; aminosilanes such as dimethylamino-trimethylsilane on oxide, thiols or alkyl phosphonic acids on metal) is dosed to **passivate** the "non-growth" surface (here meaning to cap its reactive sites chemically so the precursor finds nothing to bond to; the same word names the protective passivation film of 4.2), ALD proceeds on the growth surface, and periodic gentle etch-back removes the few nuclei that form on the passivated area before they coalesce. Selective metal-on-metal (Ru, Co, W on Cu with no growth on low-k) and selective dielectric-on-dielectric are reported in limited **high-volume manufacturing (HVM)** use at leading foundries for via prefill and self-aligned patterning as of ~2025, with ASM, Applied, and Lam all shipping recipes; imec is the main public research center for it.

> **Why it matters downstream:** Two ALD thicknesses become other people's specifications. The SAQP spacer thickness *is* the line width in Module 07, so a 0.2 nm drift in the finished spacer thickness (about two cycles' worth on a 20 nm spacer) is a 1% change in every critical dimension on the layer. And the work-function metal thickness sets the threshold voltage in Module 11: a few ångströms of TiN is tens of millivolts of threshold voltage (Vt), which is why the ALD tools of 5.5 are qualified on wafer-to-wafer repeatability, not only on their average.

## 6. Physical Vapor Deposition

Sputtering is the crude member of the family and the one no fab can do without. It deposits a metal exactly as pure as the target it came from, at room temperature, fast, with no precursor chemistry to go wrong and no fluorine, chlorine or carbon left behind; it is the cheapest way to put down a pure, low-resistivity metal. Its one weakness is fundamental: the atoms fly in straight lines from a source above the wafer, so they land on whatever faces the source and miss the bottom of a narrow hole. Most of PVD engineering is about that weakness.

### 6.1 Sputtering mechanism

> **Intuition:** *Sandblasting with argon.* Fill a chamber with a whisper of argon, make a plasma, and hold a slab of the metal you want at a few hundred volts negative. Every argon ion that falls into the slab is a cue ball breaking a rack: it knocks a few metal atoms out of the surface, and they fly across the near-vacuum and stick to the wafer facing the slab.

**PVD** in the fab means **magnetron sputtering**. A target (a disk of the metal to be deposited, 300–450 mm diameter, bonded to a cooled copper backing plate; see the sputter-target section of Module 04) is the cathode, held at −300 to −700 V DC. Argon at 0.5–5 mtorr is ionized; Ar⁺ ions accelerate across the cathode **sheath**, the thin dark layer next to the target across which almost the whole voltage drops, so an ion gets its full kick there, and hit the target at several hundred eV. Each impact sets off a collision cascade (a chain of atom-on-atom collisions) in the top few nanometers that ejects target atoms with a few eV of energy. The **sputter yield** (atoms per incident ion) is 0.5–3 for common metals at these energies (Cu ~2.3, Al ~1.0, Ti ~0.5, Ta ~0.6, W ~0.6 at 500 eV). Sputtered atoms leave with a roughly **cosine** angular distribution (most near the perpendicular, few at grazing angles) and fly across the 50–400 mm gap to the wafer, where they condense. Whether they get there in a straight line depends on the **mean free path**, the average flight between gas collisions: for argon at room temperature it is ~5 cm divided by the pressure in mtorr (a rough rule of thumb), so at the low end of the pressure range a sputtered atom crosses a short gap with few or no collisions.

The **magnetron** is a set of permanent magnets behind the target whose field lines arc over the target face. In plain words, the magnets bend the plasma's electrons into loops that skim just above the target, so each electron makes many more ionizing collisions with argon before it escapes than it would in a plain DC discharge. The result is a plasma that runs at mtorr pressures (long mean free path) and at high rates (µm/min for aluminum). The price is uneven erosion: the plasma is densest along a **racetrack** under the magnet gap, and a static magnetron uses only ~30% of the target before the groove threatens to punch through; rotating magnet assemblies sweep the racetrack to reach 50–70% utilization, but target replacement every few thousand wafers is a routine consumable cost. Insulating targets need RF (13.56 MHz) power, because an insulating surface under DC simply charges up and repels the ions; alternating the voltage lets electrons neutralize it every half-cycle. Nitrides are made by **reactive sputtering**, flowing N2 with the argon so a Ti or Ta target deposits TiN or TaN; the catch is the **poisoned target**, where too much nitrogen nitrides the target surface itself, the rate drops sharply, and the process jumps between the two states with hysteresis unless the N2 flow is controlled in closed loop.

The recipe numbers for a 300 mm chamber: DC power of ~10–40 kW on the target (~), which at the −300 to −700 V above means tens of amperes of ion current; argon at 0.5–5 mtorr; a target-to-wafer gap of 50–400 mm; the wafer on an electrostatic chuck at room temperature to ~200 °C, or heated to 300–400 °C when a copper seed is meant to reflow (6.3); and deposition rates from a few nanometres per second for a barrier or seed step, so that a 2 nm film takes a fraction of a second and the shutter timing and power ramp matter more than the steady rate, up to ~1 µm/min for thick aluminium pads (~). In ionized PVD (6.2) the wafer is also given an RF bias that holds it a few tens to a couple of hundred volts negative (~), enough to steer metal ions to the via bottom and, at the top of that range, to resputter it. A 300 mm target is replaced every few thousand wafers, so target cost per wafer is a line item the fab tracks.

### 6.2 The step-coverage problem and its fixes

Sputtered atoms travel in straight lines and arrive from a wide range of angles, so a narrow via receives material mostly on its top corners (**overhang**, the lip that grows out over the opening) and upper sidewalls, little at the bottom, and almost none on the lower sidewalls. For a 20 nm wide, 60 nm deep via this is fatal if the film must be continuous. The fixes, in historical order:

- **Collimation** (1990s): a honeycomb plate between target and wafer absorbs atoms travelling more than ~10–20° off normal. Bottom coverage improves; deposition rate falls by 3–5× and the collimator clogs and flakes.
- **Long-throw**: a 300–400 mm target-to-wafer gap at very low pressure (< 1 mtorr) so that only near-normal atoms arrive. Wafer-edge asymmetry is the problem.
- **Ionized PVD** (I-PVD): an RF coil in the chamber ionizes 50–90% of the sputtered metal atoms in flight; a negative RF bias on the wafer pulls the metal ions in at normal incidence, so they reach the via bottom and, at higher bias, **resputter** the bottom (knock its atoms back off and onto the lower sidewalls), thinning the via-bottom barrier (which adds resistance) while thickening the sidewall (which is where continuity matters).
- **Self-ionized plasma** (SIP): Applied's Cu and Ta sources combine a very high-power rotating magnetron, long throw, and the fact that a dense enough copper flux ionizes itself, so no separate coil is needed. Endura "Ventura", "Cirrus", and "Amber" chambers are the current implementations for barrier, liner, and seed.

> **Worked example: why long-throw needs the pressure below 1 mtorr.**
> The fraction of atoms that cross a gap d without a single collision is exp(−d/λ), with λ the mean free path (~5 cm / P in mtorr, treating the sputtered atom like an argon atom; a fast heavy metal atom does somewhat better). Ordinary chamber, d = 5 cm at 1 mtorr: λ ≈ 5 cm and exp(−1) ≈ 37% arrive untouched; at 3 mtorr, λ ≈ 1.7 cm and only ~5% do, so the flux at the wafer comes from all directions and step coverage is poor. Long-throw, d = 30 cm at 0.5 mtorr: λ ≈ 10 cm and exp(−3) ≈ 5% survive, still too few; at 0.1 mtorr, λ ≈ 50 cm and ~55% survive. So a long-throw chamber must run at a few tenths of a millitorr or less, which is why it needs a magnetron strong enough to keep a plasma alive at that pressure, and why its deposition rate is low.

### 6.3 What PVD deposits in a modern chip

In the BEOL (Module 12), the **dual-damascene** metallization (etch both the trench for a wire and the via beneath it into the insulator, then fill both with copper in one go) runs on an **Applied Endura**: a cluster tool with a central wafer handler under high vacuum (10⁻⁸ torr base) and 6–8 process chambers, so that a wafer goes through the whole sequence without breaking vacuum:

1. **Degas** (150–400 °C) to drive moisture out of the porous low-k before any metal touches it.
2. **Pre-clean**: a soft Ar⁺ sputter etch or a reactive H2/He ICP clean to remove copper oxide from the via bottom.
3. **TaN barrier** (reactively sputtered, ~1–2 nm) and **Ta liner** (~1–2 nm), or ALD TaN then PVD Ta, to stop copper diffusing into the insulator.
4. **Co or Ru liner** (CVD/ALD or PVD, ~1–2 nm) to wet copper and enable **reflow**, in which a gently heated liner lets copper atoms migrate along it to the bottom of the via.
5. **Cu seed** (PVD, 2–20 nm depending on the level, thick at the top levels and vanishingly thin at **M1**, the first and narrowest wiring level above the transistors), the conductive, continuous layer the **electroplating** bath needs as its cathode when it grows the bulk copper from solution (Module 12).

At the tightest pitches (~20–24 nm at 3 nm/2 nm) the total barrier plus liner plus seed budget is ~4–5 nm out of a ~10–12 nm trench width (figures inferred from teardown analyses, not foundry disclosures), which is what motivates barrierless Ru or Mo lines and the interconnect changes discussed in Module 12.

> **Worked example: what the liner costs in a 12 nm trench.**
> Take an M1 trench 12 nm wide and 24 nm deep (aspect ratio 2) and give barrier, liner and seed together the ~4–5 nm budget above: ~2.25 nm on each sidewall and on the bottom. Copper then occupies (12 − 4.5) × (24 − 2.25) ≈ 7.5 × 21.75 ≈ 163 nm² of the trench's 288 nm² cross-section, 57%. The liner carries almost no current (TaN is ~200 µΩ·cm or more (~) against copper's 1.7), so the wire conducts like a 7.5 nm-wide copper line, and by the flight-length argument of 4.5 copper that narrow has a resistivity several times bulk. Now the coverage side: to leave even 1 nm of continuous seed on the lower sidewall with a sidewall step coverage of ~25% (~, an ionized-PVD figure) needs ~4 nm on the field, and the top corners, growing at ~1.5× the field rate, would carry 6 nm each and close half the 12 nm opening before the lower sidewall is coated. That arithmetic is why the M1 barrier is ALD, the liner is CVD or ALD cobalt or ruthenium, the copper seed there is only a couple of nanometres of PVD that reflows along the liner, and PVD copper seed in the 10–20 nm range is reserved for the wider upper levels.

Elsewhere PVD makes the Ti/TiN contact liner, the aluminum bond pads and top-metal redistribution layers, NiPt for **silicides** (the metal-silicon contact compound of 4.5), and the phase-change and magnetic-tunnel-junction stacks of the emerging memories (PCRAM and MRAM). Applied had shipped more than 4,500 Endura systems by 2010 and many more since, and is estimated to hold on the order of 80% or more of the semiconductor PVD market; other PVD suppliers include Ulvac, Evatec and NAURA.

> **What can go wrong:** *Shield flaking*: the chamber shields that catch stray metal build up thick, stressed deposits that eventually flake onto the wafer; shields are swapped on a wafer-count schedule and the chamber is qualified with particle monitor wafers. *Arcing*: an insulating inclusion or nodule on the target draws a spark that splatters metal droplets onto the wafer; modern power supplies detect arcs in microseconds and cut the power. *A discontinuous seed*: where the seed thins to nothing on a lower sidewall the plating bath cannot grow copper, leaving a void that opens the wire now or after a few thousand hours; caught by plating-void inspection and by continuity at test. *Target end-of-life*: as the racetrack deepens the rate drifts and the thickness map changes; sheet-resistance maps of monitor wafers track the drift and set the replacement interval.

## 7. Epitaxy

Epitaxy has three jobs in a modern transistor flow. It grows the source and drain of every transistor as crystals that squeeze the channel to make its carriers faster. It makes those crystals so heavily doped that the metal contact on top sees almost no resistance. And, for the nanosheet transistor, it grows the starting stack of alternating silicon and silicon-germanium layers from which the ribbons are later carved. None of these can be done with a deposited film, because all three require the new material to be a single crystal continuous with the one beneath it.

### 7.1 Growing crystal on crystal

**Epitaxy** deposits a single-crystal film whose atomic lattice continues the substrate's, atom row by atom row, as if the crystal had simply kept growing. Silicon epi is done by CVD from silane, disilane, trisilane, or dichlorosilane (DCS) in hydrogen at 550–1,150 °C in a **cold-wall**, lamp-heated single-wafer chamber (only the wafer is hot, so nothing deposits on the chamber walls; Applied Centura Epi/Prime Epi, ASM Intrepid ES). The wafer rotates on a SiC-coated graphite susceptor (the heated plate it rests on) and the process pressure is 10–100 torr (**reduced-pressure CVD**, RPCVD) or atmospheric. The pre-epi clean is critical: any oxide or carbon on the surface nucleates defects, so a wet **HF-last** clean (the last wet step is dilute hydrofluoric acid, which strips the native oxide and leaves the bare silicon capped with hydrogen atoms) is followed by an in-situ H2 bake (800–1,000 °C for blanket epi; lower with a plasma or **SiCoNi**-type dry clean, Applied's NH3/NF3 chemistry that converts the last oxide to a salt and sublimes it off, for the low-thermal-budget source/drain epi). Module 03 covered blanket epi wafers; here the subject is the selective, doped, and strained epi grown inside the transistor flow.

### 7.2 Selective SiGe:B and Si:P source/drain

> **Intuition:** *An oversize brick in a wall.* Force a brick slightly too large into a gap in a wall and it pushes on its neighbours. Germanium atoms are bigger than silicon atoms, so a silicon-germanium crystal grown in a cavity beside the channel is an oversize brick: it wants to be larger than the silicon lattice it is locked to, and the channel between two such bricks is squeezed along the direction the current flows. Recall that a hole is a missing electron in the bond network that moves through the crystal like a positive charge, and that PMOS transistors conduct with holes while NMOS conduct with electrons (Before you start). Holes move faster in squeezed silicon. Phosphorus atoms are smaller than silicon, so a phosphorus-rich crystal does the opposite and stretches the channel, which electrons prefer. That is the whole reason the two transistor types get opposite source/drain crystals: compressive SiGe for PMOS, tensile Si:P for NMOS.

Intel introduced embedded SiGe source/drains in PMOS at 90 nm in 2003 and everyone followed. The mechanism: after the gate and spacers are formed, the silicon of the source/drain regions is recessed by etch into a **sigma-shaped cavity** (its sidewalls are angled crystal planes, so in cross-section it looks like the Greek letter Σ, with points reaching in under the spacer toward the channel), and **SiGe:B** (boron-doped silicon-germanium) is grown selectively in the cavity. Germanium's **lattice constant** (the repeat distance of the crystal) is 4.2% larger than silicon's, so a Si(1−x)Ge(x) film forced to match the silicon lattice in-plane is under **biaxial** compression (squeezed equally in both in-plane directions), and because it is pinned at the channel edges it squeezes the channel along the transport direction: a **uniaxial** (one-direction) stress of ~1–2 GPa, which raises hole mobility (1.6) by 50–100%. Germanium content rose from ~17% at 90 nm to ~30–40% at 22 nm and to ~50–65% (~, inferred from conference papers and teardowns) in the **tip layers** (the last, highest-Ge portion of the source/drain nearest the channel) at 5/3/2 nm, with boron up to ~1–3 × 10²¹ cm⁻³ (more boron than the crystal could hold at equilibrium, frozen in because at these low growth temperatures each boron atom is buried by the next layer before it can cluster or escape). The high Ge and B content also lowers the **contact resistivity** to the Ti-based silicide/germanide on top: contact resistivity is the resistance of the metal-semiconductor junction multiplied by its area, and 10⁻⁹ Ω·cm² across a 20 × 20 nm contact is 10⁻⁹ / (4 × 10⁻¹² cm²) ≈ 250 Ω, comparable to the whole transistor, so at 2 nm this is a bigger benefit than the strain in a nanosheet, whose channel strain is partly lost when the sacrificial SiGe is removed. For NMOS, **Si:P** with phosphorus at 2–4 × 10²¹ cm⁻³ (sometimes Si:CP with ~1–2% carbon) is grown in the source/drain recess; the small P atom introduces slight tensile strain and the very high active doping gives record-low n-type contact resistivity (~10⁻⁹ Ω·cm²).

> **Worked example: strain and stress from the germanium fraction.**
> The lattice mismatch of Si(1−x)Ge(x) to silicon is 4.2% × x. For x = 0.3 (a 22 nm-era composition) the film wants to be 1.26% larger than the silicon it is locked to, so it is compressed by 1.26% in-plane: a strain of 0.0126. Stress is strain times the biaxial modulus, ~180 GPa for silicon (Section 8) and somewhat lower for SiGe, so σ ≈ 0.0126 × 180 GPa ≈ **~2 GPa** in the film. The channel between two such source/drains sees a fraction of that, and misfit dislocations or partial relaxation in later hot steps reduce it further, which is why measured channel stresses are quoted as ~1–2 GPa rather than the ideal number.

The epi is a **raised source/drain**: on a FinFET or nanosheet, the fin or sheet ends are too small to contact, so the epi is grown outward until the diamond-shaped crystals from neighbouring fins merge into a single low-resistance block on which the contact lands. The diamonds are a case of **faceting**: a crystal grows fastest on some planes and slowest on others, so a freely growing crystal ends up bounded by its slowest planes.

**Selectivity** is the key trick. Precursors: DCS or SiH4, GeH4, B2H6 or PH3, with **HCl** added, all in H2 at 550–700 °C (lower for high-Ge SiGe, which would relax or roughen at higher temperature; higher for Si:P) and 10–100 torr. Silicon nucleates immediately on exposed crystalline silicon but only after an incubation delay on SiO2 and SiN, as isolated amorphous nuclei; HCl etches those small nuclei (and the crystalline film) at a rate that depends on the surface, and at the right HCl:Si ratio the net rate on dielectric is zero while the net rate on silicon stays positive. Chlorine-containing precursors (DCS) provide selectivity with less HCl; silane-based **cyclic deposition-etch** (CDE) alternates a fast non-selective deposition with a short HCl (or Cl2) etch that strips the dielectric nuclei, giving higher-quality high-Ge films at lower temperature. Selective epi suffers from **loading effects** (the growth rate depends on how much exposed silicon there is nearby, because the precursor is consumed locally, so isolated and dense transistors get different source/drain volumes), faceting at spacer edges, and, in nanosheets, the need to grow from multiple stacked sheet ends and merge into a void-free block; the recipes are among the most closely guarded parts of any foundry's **PDK** (process design kit, the rulebook and model set a foundry hands to chip designers).

> **What can go wrong:** *Selectivity loss*: a slightly wrong HCl balance or a dirty dielectric leaves silicon nuclei on the spacer and STI, which grow into stray crystals that short neighbouring transistors; caught by top-down SEM inspection (the scanning electron microscope of 4.3) after epi. *Loading*: a dense block of transistors grows less source/drain than an isolated one and comes out with higher resistance; managed by dummy fins and by pattern-aware recipes. *Faceting and voids*: where the diamonds from neighbouring fins merge, a void can be trapped under the contact, and a facet at the spacer edge leaves the tip thin; seen in cross-section TEM. *Relaxation and defects at high Ge*: a film grown too thick or too Ge-rich for its temperature forms misfit dislocations, losing its strain and adding leakage paths; screened by X-ray diffraction and by the sheet resistance (Rs) and electrical test of monitor structures.

### 7.3 The SiGe/Si superlattice that becomes nanosheets

Gate-all-around transistors (TSMC N2, Samsung SF3/SF2, Intel 18A, all in or entering production as of 2025; Module 11) start with a blanket **superlattice** (a stack of alternating thin crystalline layers) grown by epi on the bulk wafer: typically three (sometimes four) pairs of Si(0.7–0.75)Ge(0.25–0.3) and Si, each layer ~6–12 nm thick, grown at ~550–650 °C by RPCVD with DCS/GeH4 or SiH4/GeH4, with abrupt, atomically flat interfaces and thickness controlled to a few ångströms because the Si layers *are* the future channels. The Ge content is limited to ~25–30% so that the SiGe stays below its **critical thickness**, the thickness above which a strained layer can no longer hold its stretch and snaps into misfit dislocations, at the total stack thickness; the Si layers are unstrained (they match the substrate) and the SiGe is compressive. The stack is then etched into fins, and after the dummy gate is removed the SiGe is stripped by a highly selective (>100:1) etch, historically wet (HCl/H2O2 or NH4OH/H2O2 mixtures) and now often gas-phase HCl or a dry plasma-free etch, releasing the Si nanosheets. Forksheet and CFET research (Module 11) uses taller superlattices with more pairs. Epi also grows **strain-relaxed buffers** (SRB: a thick SiGe layer deliberately allowed to relax, so that a silicon or SiGe channel grown on top is stretched or squeezed by the buffer instead of by the substrate) for SiGe-channel PMOS and the Si:C or high-Ge channel layers explored for future nodes.

> **Why it matters downstream:** The thickness of each silicon layer in the superlattice becomes the thickness of a nanosheet channel, and a nanosheet's threshold voltage depends on its thickness through **quantum confinement**: confining electrons to a sheet only a few nanometres thick raises their lowest allowed energy (the particle-in-a-box effect of school quantum physics, where a shorter box means a higher ground-state energy), and the thinner the sheet the larger the rise, so a thinner sheet needs more gate voltage to turn on. A few ångströms of layer-to-layer or wafer-to-wafer variation in this epi step is therefore a measurable spread in threshold voltage across the chip in Module 11, which is why the superlattice epi is specified to a tighter thickness tolerance than almost any other film in the flow.

### 7.4 Epi tools

A production epi chamber is a quartz-domed vessel with banks of halogen lamps above and below; the wafer rests on a SiC-coated graphite susceptor that rotates at tens of rpm for uniformity, the walls stay cool while the wafer is heated by radiation, and process gases flow laminarly across the wafer from one side of the chamber to the other. Because selective epi leaves silicon on the susceptor and dome edges, the chamber is cleaned in situ with HCl at high temperature between wafers or lots. Applied's Centura Epi (and the newer Centura Prime Epi) and ASM's Intrepid ES together own essentially the whole leading-edge silicon epi market, each holding roughly half depending on the customer (vendor and analyst estimates); ASM gained share with the Intrepid at the GAA transition. A selective source/drain epi chamber processes only ~10–30 wafers per hour, since each wafer needs a bake, a clean, a low-temperature growth of tens of nanometres with CDE cycles and a cool-down, so a 100k wafer-start-per-month fab, with several epi steps per wafer, has dozens of them.

## 8. Film Stress Engineering

Every deposited film is stressed, and the wafer bends in response. **Thermal stress** arises from the mismatch in thermal expansion between film and silicon over the temperature change from deposition to room temperature; **intrinsic stress** arises from the film's microstructure: **atomic peening** by ions (energetic ions hammer atoms into the film more tightly than they would settle on their own, which is compressive), grain-boundary voids and hydrogen loss (tensile), lattice mismatch in epi. Film stress σf is measured through wafer curvature via the **Stoney equation**:

σf = Es · hs² · κ / (6 (1 − νs) · hf)
