Repository: DicksonWu654/sand-to-gpu

# Sand to GPU

An in-depth, self-study course following silicon from quartz to an NVIDIA GPU rack. It explains the physics, chemistry, manufacturing equipment, supply chain, and engineering tradeoffs for a reader who knows programming and school science.

See the [global supplier coverage review](GLOBAL_COVERAGE_REVIEW_2026-09-14.md) for corrections to regional omissions, capability claims and policy framing, with primary sources and validation limits.

## Course tracks

- **Deep dive:** 22 modules, roughly 517,000 words, covering materials, wafer fabrication, transistors, memory, packaging, testing, GPU systems, and economics.

File: course/modules/07-lithography-duv.md (part 3 of 3)
# Module 07: Photolithography I: Photoresist and DUV
The lens accepts only a limited range of angles, and the fine detail in a pattern lives in the wide-angle diffracted beams, so the lens throws that detail away, like a softened photograph: the image is a low-pass-filtered version of the mask. Corners round, line-ends pull back (~20–40 nm at 193i), and a line's printed width depends on what is next to it, because corners and line-ends are the finest detail there is. **OPC** pre-distorts the mask so that the *printed* pattern matches the design: line-ends are extended and given **hammerheads** (a widened, T-shaped tip that prints as a square end); corners get **serifs** (small squares added at outer corners and cut from inner ones, like the feet on a printed letter); line widths are biased segment by segment depending on the neighborhood; and **sub-resolution assist features (SRAFs)**, lines ~20–30 nm wide (at wafer scale) that are too small to print themselves, are placed next to isolated features so that they diffract like dense ones and share the dense-line process window. Early OPC was rule-based (a lookup table of biases versus spacing); since ~130 nm it is **model-based**: a physically exact model of how the lens forms the image with the actual source shape, lens and polarization, plus a resist model (acid diffusion, develop), simulates the image of every edge, and an iterative loop moves mask edge segments ("fragments" every ~20–50 nm) until the simulated edge lands on the design edge. A full-chip OPC run for a critical 193i layer takes thousands of CPU-hours (Synopsys Proteus, Siemens Calibre, and now GPU-accelerated flows from NVIDIA cuLitho with TSMC and Synopsys), and the result is a mask that looks nothing like the layout, with a data volume of hundreds of gigabytes.

**Inverse lithography (ILT)** goes further: instead of nudging the design's edges, it solves for the mask pattern that produces the best image, with no prior assumption of **Manhattan geometry** (only horizontal and vertical edges, like a city grid); the results are **curvilinear masks**, with SRAFs that are arcs and dots. ILT gives ~10–20% more process window on contact and cut layers but was historically limited by mask-writing time: a **variable-shaped-beam** mask writer exposes the mask one rectangle at a time with an electron beam, so a curve costs thousands of shots. Multi-beam mask writers (IMS Technology, since ~2016) write curvilinear shapes at constant time, and curvilinear ILT went into production for critical 193i and EUV layers around 2020–2023 (D2S, Synopsys, Siemens; multi-beam writers from IMS and NuFlare).

### Phase-Shift Masks (PSM)

> **Intuition: on, off, and upside-down.** A light wave has a height (its **amplitude**) and a timing (its **phase**). Delay one wave by half a cycle and it is upside-down: its crests sit where its troughs were, which is the same as flipping its sign. Two opposite-sign waves overlapping add to zero. A binary mask can only turn light on or off; a phase-shift mask can also flip its sign. Where light from two neighbouring openings would otherwise spill together and fill in the dark space between them, give one opening a flipped sign and the spill cancels instead.

A binary mask modulates only amplitude. If adjacent openings transmit light with a 180° phase difference, the fields cancel between them and the intensity minimum is forced to zero, sharpening the image and roughly doubling the resolution of dense lines. Two flavors:

- **Alternating PSM (alt-PSM)**: alternating clear openings have the quartz etched to a depth that delays the light by half a wavelength. It can reach k1 ~0.25 for gates but creates unwanted dark lines wherever a phase boundary occurs without an absorber, so every design needs a second "trim" exposure and must be phase-assignable: you must be able to alternate 0° and 180° around every loop of adjacent openings, which is impossible when a loop has an odd number of members. It was used for gate layers at 90–45 nm and is now rare.
- **Attenuated PSM (att-PSM, "embedded" PSM)**: the "opaque" absorber is replaced by a thin molybdenum silicide (MoSi) film that transmits ~6% of the light with a 180° phase shift. The weak light through the "dark" region is out of phase with the light through the openings, so it subtracts from the image tails and steepens the edges. **6% MoSi att-PSM is the standard mask type for essentially all critical 193 nm layers**; high-transmission (20–30%) variants are used for contact holes. The MoSi is ~70 nm thick, chosen for both transmission and phase.

> **Worked example: how deep to etch a phase shifter.** Light travelling a depth d through quartz instead of air is delayed, because it moves more slowly in glass: the extra optical path is (n − 1) · d, where n = 1.56 is the refractive index of quartz at 193 nm. A half-wavelength delay (180°) needs (n − 1) · d = λ/2, so d = λ/(2(n − 1)) = 193/(2 × 0.56) ≈ 172 nm. Etch the alternating openings 172 nm deep and their light arrives upside-down relative to their neighbours'; the depth must be held to a few nanometres or the cancellation is incomplete.

### Off-Axis Illumination, Diffraction Orders, and the 1D Layout

Combining a 6% att-PSM, dipole illumination with polarization, SMO, and a high-contrast NTD or PTD resist is how 193i reaches k1 ~0.28. But notice what dipole illumination assumes: all the critical features are lines in one direction at (close to) one pitch. The reason is where the diffraction orders land, and it is worth working through once, because it is the origin of every layout rule at the tightest layers.

> **Worked example: where the orders land in the pupil.** Use the pupil map of the illuminator section: a disc of radius 1, where 1 is the edge of the lens NA. A grating of pitch p displaces its ±1st orders by λ/(p · NA) pupil radii from wherever the illuminating beam sits, along the direction in which the grating repeats. For an 80 nm pitch: 193.4/(80 × 1.35) = 1.79 pupil radii, further than the pupil is wide. With head-on illumination the 0th order sits at the centre and both 1st orders land at 1.79, outside the lens: the grating does not print at all. Now put a dipole pole at σ = 0.9 on the left: the 0th order lands at −0.9, the +1st at −0.9 + 1.79 = +0.89, just inside, and the −1st at −2.69, lost. Two beams, one image, and the right-hand pole does the mirror image. Take a grating of the *same* pitch whose lines run the other way: its orders are displaced along y instead, to (−0.9, ±1.79), at a radius of √(0.9² + 1.79²) = 2.0, far outside; under an x-dipole that grating is invisible and prints as uniform grey. Could a four-pole illuminator serve both orientations? Put a pole at 45° at the same radius, (−0.64, −0.64): the +1st order of the 80 nm grating lands at (1.15, −0.64), radius 1.32, outside. On this simple two-beam model a four-pole source only reaches both orientations at pitches of ~100 nm and above (k1 ≈ 0.35); at the 193i limit there is no illumination that images two orientations at once.

That is why two-dimensional patterns are the problem. A line that turns a corner, or a random-logic layout with **jogs** (short sideways steps in a wire), is in optical terms a superposition of gratings of many pitches in both orientations; its diffraction orders are scattered across the pupil, the dipole collects the ones on its own axis and loses the rest, and the corner rounds while the jog smears. So the industry moved to **1D gridded layouts** for the tightest layers: lines and spaces on a fixed pitch printed with dipole in one exposure, and the desired 2D pattern created by *cutting* those lines with a second exposure (the **cut mask** or **block mask**, explained in the multi-patterning section) whose features are holes or short bars, printed with their own optimized illumination.

The resulting **restricted design rules (RDR)** are what the chip designer actually feels. Each tight metal level runs in one direction only, alternating level by level (M1 vertical, M2 horizontal, and so on), at a single pitch, with no jogs and with every wire starting and ending on the grid. Gates are parallel stripes at one fixed pitch, the **contacted poly pitch**, and a standard cell (the pre-designed logic gate the chip is assembled from, Module 19) is a row of such stripes with unidirectional metal over it; where a wire ends, or where two gates on the same stripe must be separated, is information carried entirely by the cut and block masks. Standard-cell libraries at 20 nm and below are designed this way, the rules are encoded in the foundry's design-rule manual and enforced by the place-and-route and design-rule-check tools (Cadence and Synopsys routers, Siemens Calibre), and it is part of why "design flexibility" shrank even as transistor counts grew: the layout is no longer a drawing but a set of parallel lines plus a list of places to cut them.

> **What can go wrong: when the corrections misbehave.** *OPC hot spots*: a configuration the model got slightly wrong prints with a pinched line or a bridged space; found by full-chip simulation against the process window and then by inspection of the first wafers, fixed by re-running OPC on that region. *SRAFs that print*: an assist feature drawn a few nanometres too wide, or a dose a little high, and the "sub-resolution" bar leaves a **scum line**, a thin ridge of undissolved resist where nothing should be, on the wafer; fixed by narrowing the SRAF or re-optimising the source. *Mask 3D effects*: at high NA the absorber's finite thickness shadows the steep-angle light and shifts the best focus by feature orientation; handled in the OPC model and by thinner absorbers. *Curvilinear data volume*: an ILT mask file can be terabytes and the mask write correspondingly long; handled by multi-beam writers and shape compression. When none of that suffices, the fix is a source re-optimisation (SMO) or, expensively, a mask re-spin.

## Multi-Patterning

Below an 80 nm pitch, 193i needs more than one patterning pass per layer. The three schemes in production use are LELE, SADP and SAQP, with cut/block masks layered on top.

### LELE (Litho-Etch-Litho-Etch)

The idea is the simplest of the three: a pattern too dense for one exposure can be split into two sparser patterns, each printable on its own, provided they can be recombined on the wafer without the second exposure destroying the first. That last clause is the whole difficulty. A resist pattern cannot survive being coated over with more resist, so the first pattern has to be stored in something durable before the second is printed, and then the second has to be placed on the first to within a fraction of the gap between them.

The flow, for a 40 nm-pitch metal layer made from two 80 nm-pitch exposures:

1. **Coloring** (the split): software assigns every feature to mask A or mask B so that no two features on the same mask are closer than the single-exposure limit; adjacent lines alternate A, B, A, B, and each mask sees a relaxed pitch of 2× the final. A feature that is too close to two neighbours which are also too close to each other (an odd-numbered loop of conflicts) cannot be two-colored and is flagged back to the designer as a rule violation.
2. **Hard-mask deposition**: a thin etch-resistant film (titanium nitride or silicon nitride, Module 06) is deposited over the film to be patterned; this is where the composite pattern will be stored.
3. **Litho A and etch A**: coat the tri-layer stack, expose mask A, develop, etch the resist pattern down through the SiARC and SOC into the hard mask, then strip the whole organic stack in a plasma ash. Pattern A now exists only as openings in the hard mask, with nothing organic left on the wafer.
4. **Litho B and etch B**: coat a fresh tri-layer stack over the patterned hard mask. The SOC fills the A openings and planarizes over them, so the resist on top is flat and the A pattern is protected under it; mask B is exposed, aligned to the same scribe-lane marks that mask A used, and etched into the *same* hard mask. During etch B the already-open A regions, exposed again once the SOC is cleared, simply etch slightly deeper into the film beneath, which the etch selectivity must make harmless.
5. **Final etch**: the hard mask, now carrying A and B together at 40 nm pitch, masks the etch of the target film, and is then removed.

The catch is that the spacing between a feature from mask A and one from mask B depends on the *overlay* between the two exposures, which self-alignment cannot help. Concretely: two 40 nm lines meant to be 40 nm apart, printed on different masks with a 3 nm overlay error, end up 37 nm or 43 nm apart, a ±7.5% error in that space before any CD error is counted; across a wafer the A-to-B spaces carry an extra ~3–5 nm of variation from overlay alone. The two exposures also have different CD signatures, and the A openings see two hard-mask etches while the B openings see one, so the layer has two populations of lines with slightly different widths and profiles. The A-to-B overlay is measured on dedicated targets at the after-develop inspection of litho B, before etch B, so a misaligned B exposure can still be stripped and reworked; a CD mismatch between the populations shows up at CD-SEM as a bimodal distribution and is corrected by biasing one mask's dose.

LELE runs on the same scanners, tracks and etchers as single patterning; its cost is a second litho pass, a second tri-layer coat and a second hard-mask etch and strip per layer (the per-pass numbers are in the worked example below), and the coloring is done by the design and OPC tools (Synopsys, Siemens Calibre, Cadence). LELE handles arbitrary 2D patterns, and triple patterning (LELELE) was reportedly used for the tightest 10 nm-class metal and contact layers at Intel and TSMC; it remains the workhorse for contact, via and cut layers, where the pattern is 2D and the self-aligned schemes below cannot be used.

### SADP (Self-Aligned Double Patterning, "sidewall image transfer")

> **Intuition: paint the fence posts, then pull them out.** Print a row of fence posts. Paint both sides of every post with a coat of exactly known thickness, then pull the posts out. What is left standing is twice as many walls as there were posts, each wall exactly as thick as the paint coat, and the paint thickness is set by the tin, not by how well you placed the posts. That is SADP: the "paint" is a film deposited by ALD, and its thickness, not the lithography, sets the final line width.

Instead of a second exposure, the second set of features is created by *deposition*. The vocabulary, refreshed: **ALD** (atomic layer deposition, Module 06) lays down one atomic layer per gas pulse, so thickness is set by counting pulses; a **conformal** film has the same thickness on top, sides and bottom of whatever it coats; an **anisotropic** etch removes material only downward; a **sacrificial** material is there only to be removed later; a **hard mask** is a film harder than resist that carries the pattern into the substrate.

1. Print **mandrels** (lines at the relaxed pitch P, e.g. 80 nm pitch printed as 40 nm lines, then narrowed by a plasma **etch trim** to ~P/4 = 20 nm width, since litho cannot print 20 nm lines directly) in a sacrificial material such as amorphous (non-crystalline) carbon or amorphous silicon (a-Si) on top of the hard mask.
2. Deposit a **conformal spacer** by ALD (SiO₂ or SiN, Module 06), with thickness equal to the desired final line width, e.g. 20 nm, coating the mandrel top and both sidewalls.
3. **Anisotropic etch-back** of the spacer: removes it from horizontal surfaces (mandrel tops and the floor), leaving a spacer on each mandrel sidewall.
4. **Mandrel pull**: selectively remove the mandrel (e.g. O₂ ash for carbon, or a wet etch for a-Si), leaving free-standing spacers.
5. Use the spacers as the hard mask to etch the target film.

Each mandrel yields two spacers, so the pitch is halved: an 80 nm mandrel pitch gives a 40 nm final pitch with 20 nm lines. The spacer width is set by ALD thickness (controllable to < 0.5 nm), *not* by lithography, so the CD uniformity of SADP lines is excellent, and the two spacers from one mandrel are perfectly aligned, so there is no overlay contribution to the A-B spacing. The costs: the space between spacers alternates between the "mandrel space" (set by the mandrel CD, litho-controlled) and the "gap space" (pitch minus mandrel minus 2 × spacer), giving **pitch walking** if the mandrel CD drifts; every feature is a closed loop (a spacer wraps around the end of a mandrel), so line-ends must be defined with a separate **cut mask**; and the process is only for 1D lines at a single pitch. SADP with cuts is the standard for the fins of FinFETs (the transistor whose channel is a thin vertical fin of silicon, Module 11) at 22/16/14 nm and for the tightest metal layers at 10/7 nm. The ALD and spacer-etch tools come from Lam Research, TEL and Applied Materials (Module 06, Module 09).

> **Worked example: pitch walking.** At an 80 nm mandrel pitch with 20 nm spacers and a mandrel trimmed to 20 nm, the spaces are 20 nm (mandrel space) and 80 − 20 − 2 × 20 = 20 nm (gap space): 20/20, perfect. Let the mandrel drift to 22 nm: the mandrel space is now 22 nm and the gap space 80 − 22 − 40 = 18 nm, so alternate spaces differ by 4 nm on a layer whose whole line width is 20 nm. The lines themselves are still exactly 20 nm; it is the *spaces* that walk, and the vias that must land in them notice.

### SAQP (Self-Aligned Quadruple Patterning)

Do it twice: the spacers from the first SADP become the mandrels for a second spacer deposition. Starting from an 80 nm litho pitch (a "mandrel 1" pitch at the 193i limit), SADP gives 40 nm and a second spacer cycle gives 20 nm pitch with 10 nm lines. After step 4 of the SADP flow (mandrel 1 pulled, spacer 1 standing free) the second cycle is:

6. **Spacer 1 becomes mandrel 2**: no lithography; the free-standing spacer-1 lines, at half the litho pitch, are the new posts.
7. **Spacer 2 ALD**: a second conformal film, of a *different* material from spacer 1 (an oxide over a nitride, or an oxide over a-Si) so that the two can later be etched selectively, with thickness equal to the final line width.
8. **Etch-back** of spacer 2 from the horizontal surfaces, leaving it on both sidewalls of every spacer-1 line.
9. **Spacer 1 pull**: remove the spacer-1 material selectively, leaving spacer 2 as free-standing lines at a quarter of the litho pitch.
10. Spacer 2 is the hard mask for the final etch.

The widths are not free choices: for all four spaces to come out equal they must be mandrel 1 = 3P/8, spacer 1 = P/8 and spacer 2 = P/8 for a litho pitch P: at P = 80 nm that is a 30 nm mandrel (a 40 nm printed line trimmed by 10 nm), a 10 nm first spacer and a 10 nm second spacer, giving four 10 nm lines and four 10 nm spaces in every 80 nm.

> **Worked example: the four flavors of space.** Take that 80 nm design and let the two things that can drift, drift: the mandrel-1 CD comes out 2 nm too wide (32 nm instead of 30) and spacer 1 comes out 0.5 nm too thick (10.5 nm instead of 10). Follow the geometry through both cycles. The two spaces that sit where spacer 1 stood before it was pulled are exactly the spacer-1 thickness, 10.5 nm. The space that sits in the old gap between two mandrels is squeezed by both errors: 10 − 2 − 2 × 0.5 = 7 nm. The space over the core of the old mandrel is widened by the mandrel error: 10 + 2 = 12 nm. All four lines are still exactly 10 nm, because spacer 2 set them. So a 2 nm lithography error and a 0.5 nm deposition error together produce spaces of 7, 10.5, 10.5 and 12 nm on a layer whose nominal space is 10 nm, in a repeating pattern of four; the 7 nm space is where a via bridges to the wrong line, and it is three lines away from the 12 nm space where a via has the most room. In SADP a mandrel error walked *two* spaces; here it walks four, and the spacer-1 error, which SADP did not have, walks them again.

SAQP is how the DUV-only 7 nm-class nodes (TSMC N7 in its original 2018 form, Intel's 10 nm) reached their tightest layers: fins at ~30–34 nm pitch and the lowest metal at ~36–40 nm pitch, both from a single ~120–160 nm-pitch exposure divided by four; the 20 nm final pitch is demonstrated in R&D, but production nodes used the extra margin, and the worked example shows why. SAQP's line-width control is even better than SADP's (both line widths are set by ALD), but the spaces come in the four flavors above, pitch walking compounds, and two further costs follow from the mechanism. *Defectivity*: the spacer-1 lines that serve as mandrel 2 are only ~10 nm wide and several times taller, so they bend under the stress of the spacer-2 film (**line wiggling**); the spacer etch-back leaves thin **stringers** of residue wherever a mandrel ended; an incompletely pulled mandrel or spacer leaves a foot that becomes a bridge between two lines; and every one of the added deposition and etch steps is another chance for a particle. *Cycle time*: between the single exposure and the final etch the wafer makes ~15 separate tool visits (two ALD runs, two etch-backs, two pulls, cleans and metrology after each), each with its own processing time and queue, which is how one layer comes to take several days of fab time.

### Cut and Block Masks

SADP and SAQP produce continuous loops of identical lines, and a circuit is not that: wires end, and two gates on one stripe must be separate devices. All of that two-dimensional information has to be added by one more exposure, and there are two ways to add it, which differ in what physically happens to the lines.

- A **cut mask** removes line segments. After the spacers are formed (and usually after they have been transferred into the hard mask), a fresh tri-layer stack is coated over the lines and a resist pattern of small openings is printed on top, each opening straddling one line where it must end; the line segments under the openings are etched away and the resist is stripped. The loops are broken and every opening becomes a pair of line-ends. The openings are contact-hole-sized features, which is why the cut layer is printed with the bright-field-mask-plus-NTD image described in the Development section.
- A **block mask** prevents line segments from being formed. It sits just before the final trench etch: resist bars are printed and left standing over the places where no trench may form, so the hard-mask openings beneath them are not transferred into the film, and the metal line simply does not exist there. A block adds material (dielectric stays) where a cut removes it, and which one a flow uses depends on whether the spacers define the metal lines or the gaps between them.

A variant, **cut-first**, makes some of the cuts in the mandrels before the spacer is deposited, where the cut litho faces the relaxed mandrel pitch rather than the final one; the spacer then wraps round each cut mandrel end, so a cut-last exposure is usually still needed to open the loops, and the flow trades an easier cut layer for a more complicated mandrel etch.

Either way the cut is 2D and small, so it is the hardest 193i feature. At a 40 nm metal pitch a cut must land on one 20 nm line and not its two neighbours, 20 nm away on each side, with an edge-placement error < ~8 nm including overlay, CD and LER (the EPE budget worked in the scanner section); as a contact-sized feature it also carries a MEEF of 2–4, so a 1 nm mask error (at wafer scale) is a 2–4 nm cut error. Two cuts on adjacent lines that are closer than the single-exposure limit cannot share a mask, so at 7 nm the cuts themselves needed LELE or LELELE (the "2 colors" in the SAQP worked example below). The cut and block layers were the first to move to EUV (TSMC N7+, 2019) precisely because a single EUV exposure replaces two or three 193i cut exposures with all their overlay budget.

> **What can go wrong: cuts that miss.** *Cut lands partly on the neighbour*: it nicks the adjacent line, raising its resistance or, if the nick is deep, opening it; the cause is overlay or a cut printed too wide. *Cut too small or under-dosed*: the line is not fully severed and two nets that should be separate stay shorted, a fault that inspection rarely sees and electrical test (Module 14) finds. *Cut too large or line-end rounding*: the line-end pulls back further than designed and the via meant to land on it misses. *Block bar too thin or collapsed*: a trench forms where none was allowed and two lines merge. All of them are edge-placement failures, which is why the cut layer's overlay and CD are measured at after-develop inspection, while the cut resist can still be stripped and reworked, and why the EPE budget, not the resolution, is what set the limit of DUV multi-patterning.

> **Worked example: process steps and cost, SAQP versus single EUV exposure, for one tight metal layer (~40 nm pitch).** The figures below are illustrative estimates, not foundry data.
> **SAQP route** (one representative flow; real ones vary):
> - Mandrel litho: tri-layer coat (3 coats + 3 bakes), 193i exposure, PEB, develop, ADI metrology: ~8 track/scanner steps, 1 exposure.
> - Mandrel etch (SiARC open, SOC open, mandrel etch, trim), strip: ~4 etch steps.
> - Spacer 1 ALD, spacer etch-back, mandrel 1 pull, clean: 4 steps.
> - Spacer 2 ALD, spacer etch-back, spacer 1 pull, clean: 4 steps.
> - Cut/block litho: because the cuts need ~2 colors at this pitch, 2 × (coat, expose, PEB, develop, etch, strip): ~12 steps, 2 exposures.
> - Final hard-mask and metal-trench etch: 2–3 steps.
> - Metrology after every etch and litho: ~6–8 steps.
> Roughly **40–45 process steps and 3 DUV exposures**, ~3–5 days of fab cycle time, five hard-mask/spacer depositions, and an edge-placement budget that must absorb the overlay of 3 exposures plus 2 ALD-defined CDs.
> **EUV route**: tri-layer coat (3 + 3), EUV exposure, PEB, develop, ADI, hard-mask open, trench etch, strip, metrology: ~**15 steps and 1 exposure**, ~1 day cycle time, and the line-ends come out of the exposure directly (or with one simple cut).
> **Cost**, as a rough depreciation-per-pass estimate: NXT:2100i at ~$70M over 5 years, ~275 wph actual × 7,000 productive hours/year ≈ 1.9M wafer-passes/year → ~$7 per pass in scanner depreciation; add track, resist and underlayers (~$10–20 for a tri-layer stack), metrology and mask amortization, and a 193i pass is on the order of $30–50. An NXE:3800E (ASML's current standard-NA EUV scanner, Module 08) at ~$200M over 5 years, ~150 wph actual × 7,000 h ≈ 1.05M passes/year → ~$38 per pass in depreciation alone, and an all-in EUV pass on the order of $100–150 (higher power, ~30–50 kW of electricity for the source, pellicle-less mask handling, more expensive resist and masks). So 3 DUV passes (~$100–150) plus ~10 extra deposition/etch/clean steps at ~$5–15 each (~$80–120), in total ~$200–250, versus ~$120–170 for the EUV route. The EUV route wins on cost per layer by ~30–40% *and* on cycle time, yield (fewer steps) and design freedom; this is the calculation that justified TSMC's N7+ and N5 EUV insertion. It does not favor EUV for layers that need only one or two DUV passes, which is why most layers are still DUV.

### The Cost and Step Explosion

A 28 nm process needed ~40–50 masks and ~1 litho pass per critical layer. TSMC N7 (2018, DUV-only) required ~75–80 masks and, because of multi-patterning, well over 100 litho exposures per wafer. This is the "step explosion": wafer cost per node rose ~1.3–1.5× per generation even as density doubled, and the per-transistor cost improvement fell from ~30% per node toward ~10–15%. Those two ratios are not separate facts; they follow from the per-pass numbers above.

> **Worked example: the step explosion in per-pass numbers.** Use the estimates from the SAQP-versus-EUV example: ~$30–50 all-in for a 193i pass, ~$5–15 for each extra deposition, etch or clean step. At 28 nm, ~45 masks at one pass each is ~45 passes, call it ~$1,800 of patterning per wafer. At DUV-only N7, ~100 passes is ~$4,000, plus ~10 extra spacer, etch and clean steps for each of the ~6–10 self-aligned or LELE-patterned layers, another ~$900: ~$4,900, about 2.7× the 28 nm figure. Three to four node generations separate the two (28 → 20 → 16 → 10 → 7), and 1.3–1.5× compounded over three to four generations is 2.2–5×, so the patterning arithmetic alone lands in the quoted range. The per-transistor consequence is one line more: if a node doubles density and raises wafer cost 1.3×, cost per transistor falls to 1.3/2 = 65%, a ~35% improvement; if it delivers the ~1.6–1.8× density gain of TSMC's public N7 → N5 → N3 figures and costs 1.5× more, it falls only to 1.5/1.7 ≈ 88%, a ~12% improvement. That is the whole economic case for EUV: not that it prints smaller, but that it takes ~25–30 steps and two exposures back out of a layer.

N5 was the first node in TSMC's history with *fewer* masks than its predecessor (~70 by analyst reconstruction, versus ~78 for N7) because up to 14 EUV layers replaced at least 4× that many DUV exposures at cut, contact, via and metal steps (TSMC, IEDM 2019). N3 uses ~20–25 EUV layers; N2 a similar or slightly higher number (exact counts are not disclosed). The remaining ~55–65 mask layers are still 193i, KrF and i-line: upper metals (pitches ≥ 80 nm need only one 193i exposure), implants, wells, pads.

## The Lithography Roadmap by Layer (as of 2026)

| Layer type (logic) | N7 (2018) | N5 (2020) | N3 (2023) | N2 / A16 (2025–2026) |
|---|---|---|---|---|
| Fins / nanosheet definition | 193i SAQP | EUV (single) + cut | EUV | EUV (nanosheet stack litho) |
| Gate (poly/dummy gate) | 193i SADP | EUV | EUV | EUV |
| Contacts / MOL (M0, VIA0) | 193i LELELE | EUV | EUV, some double | EUV, some EUV LELE |
| M1–M4 (tightest metals) | 193i SAQP + cuts | EUV single | EUV single/double | EUV; High-NA evaluation |
| Mx (intermediate, ≥ 80 nm pitch) | 193i single | 193i single | 193i single | 193i single |
| Upper metals, pads, RDL | 193 dry / KrF / i-line | same | same | same |
| Wells, implants, thick-gate | i-line / KrF | same | same | same |
| EUV layers (approx.) | 0 (N7) / 4–5 (N7+/N6) | ~14 | ~20–25 | ~20–25+ |
| Total masks (approx.) | ~78 | ~70 (analyst reconstruction) | ~80 | ~80 |

Legend: **MOL** = middle-of-line, the contacts joining transistors to the first metal; **M0/M1** = the lowest metal levels and **VIA0** the vertical connections into them; **RDL** = redistribution layer, the coarse wiring added in packaging (Module 16); **nanosheet** = the gate-all-around transistor of N2, whose channel is a stack of thin silicon sheets (Module 11); **A16** = TSMC's 1.6 nm-class node; **dual-qualified** = the same layer is qualified on both 0.33-NA and High-NA tools; **risk production** = the first low-volume run used to prove yield before a ramp.

Exact layer assignments are foundry-confidential; the table reflects public presentations from TSMC, ASML and imec (the Belgian research institute in Leuven where much of the industry's shared lithography R&D is done) and analyst reconstructions. The pattern: EUV took the ~15–25 tightest layers and then stopped, because a layer that can be done in a single 193i exposure is cheaper that way. As of 2026, High-NA EUV has been in high-volume use at Intel since July 2026 for a few dual-qualified 18A layers (as reported by ASML), ahead of its full insertion at 14A (risk production targeted for 2027), and is in evaluation elsewhere; it aims at the layers where standard EUV is itself starting to need double patterning.

## The Tool Market and Geography

**ASML** (Veldhoven, Netherlands) holds ~90% of the lithography market by revenue, 100% of EUV, and ~85–90% of ArF immersion (trade-press estimates; ASML does not report share). Its 2025 revenue was €32.7B, of which €12.0B was DUV systems (279 systems, 47% of them immersion), €11.6B EUV systems (48 systems), and €8.2B installed-base service and upgrades (ASML 2025 Annual Report). A notable feature of ASML's DUV business is that a very large share of unit shipments go to China: China was 29% of ASML's sales in 2023, 36% in 2024 (peaking at 49% in individual quarters), and 33% in 2025 (ASML annual reports), principally DUV. Export licences depend on the equipment model, customer, destination and applicable rules; ASML’s 2024 notice documents additional Dutch licensing requirements for certain immersion systems. A rule affecting one tool family does not mean every other tool is freely shippable. TechInsights identified SMIC’s 7 nm-class process in Huawei’s commercial Kirin 9000S. DUV multi-patterning can produce fine features, as explained above, but a teardown alone does not establish factory-wide yield, cost or capacity.

**Nikon** (Japan) is ~5–8% of the market (trade-press estimate), with ArF immersion (NSR-S635E, 2018, and NSR-S636E, 2024; NA 1.35, ≥280 wph) sold mostly to Intel and to memory makers, and a larger KrF/i-line business. **Canon** (Japan) is ~5% by revenue (trade-press estimate) but ships many i-line and KrF tools (FPA-6300 series), and is pursuing **nanoimprint lithography (NIL)**: a stamp pressed into liquid resist has no diffraction limit, because no light forms the image; its limits are defects and the life of the template. The FPA-1200NZ2C, announced in October 2023 and first delivered in September 2024 to the Texas Institute for Electronics, presses a quartz template with ~14 nm patterns (equivalent to the "5 nm node" in Canon's marketing) into a liquid resist, which is UV-cured, transferring the pattern without any projection optics. Its throughput, defectivity and template lifetime have kept it out of leading-edge logic; the realistic targets are NAND and specialty devices. **SMEE** (Shanghai Micro Electronics Equipment, China) lists 90 nm-class step-and-scan projection equipment for IC fabrication in its public catalogue. The relevant comparison is a specified tool’s resolution, overlay, throughput and customer qualification; a national label or an announced development target does not establish those results. Sub-suppliers concentrate the risk further: Zeiss SMT (lenses, ~100% for ASML), Cymer and Gigaphoton (lasers, a duopoly), and TEL/SCREEN (tracks).

Photoresist itself is a Japanese-dominated market (JSR, now owned by the Japan Investment Corporation; Tokyo Ohka Kogyo (TOK); Shin-Etsu Chemical; Fujifilm; Sumitomo Chemical) with DuPont and Merck as the main non-Japanese suppliers; Japan holds ~90% of ArF and EUV resist supply, which it used as leverage in its 2019 export dispute with Korea (Module 04).

## Summary

- Lithography is the only step that creates geometry; each of the ~60–80 layers on a chip needs a resist coat, an exposure, a develop and a check, and spends ~1 hour in the litho cell, most of it queueing.
- Resolution = k1·λ/NA. With 193 nm light, water immersion (NA 1.35) and a production k1 ≈ 0.28, the single-exposure limit is ~40 nm half-pitch (~76–80 nm pitch); k1 = 0.25 is the two-beam floor, because an image needs at least two diffracted beams to interfere.
- Depth of focus = k2·λ/NA² ≈ 60–65 nm, which forces ~100 nm resists, planarizing tri-layer underlayers and per-field wafer levelling.
- A chemically amplified resist turns one photon into hundreds of solubility-switching reactions during the post-exposure bake; PEB temperature, delay and acid diffusion (5–20 nm) set CD and roughness, so they are controlled to 0.1 °C and to the second.
- Resolution, line-edge roughness and dose trade against each other (RLS); at 30 mJ/cm² a 20 × 20 × 100 nm resist volume holds only ~400 acid molecules, so LER of 3–5 nm 3σ is a statistical floor and halving it would cost 4× the dose.
- The track (TEL, SCREEN) runs HMDS, BARC or tri-layer coats, spin coat (t ∝ 1/√rpm), bakes, PEB and 0.26 N TMAH puddle develop with deterministic timing; capillary forces of ~36 atm during rinse limit the resist aspect ratio to ~2.5.
- The scanner follows the light: a line-narrowed ArF excimer laser (60–90 W, 0.3 pm), a programmable off-axis illuminator with polarization, a 4× reticle scanned at 3.2 m/s through a 26 × 8 mm slit, a catadioptric Zeiss lens with ~1–2 mλ aberrations, and twin magnetically levitated stages measuring one wafer while exposing the other; ~12 s per wafer, ~1 nm matched-machine overlay.
- Water immersion beat 157 nm because it raised NA from 0.93 to 1.35 with existing glass, masks and resists, while 157 nm died on CaF₂ birefringence, pellicles and resists.
- Every layer must survive a process window of dose (~8% exposure latitude) and focus (~60–80 nm) errors; the focus-exposure matrix and the Bossung plot are how it is measured, and an honest error budget consumes most of it.
- OPC/ILT, 6% MoSi attenuated phase-shift masks, source-mask optimization and 1D gridded layouts with cut masks are how k1 reaches 0.28; the mask no longer looks like the circuit.
- Below ~80 nm pitch, LELE, SADP and SAQP multiply the pattern; SADP/SAQP set CD by ALD spacer thickness, produce closed loops needing cut masks, and cost 40+ steps and days per layer, which is what justified EUV for the ~15–25 tightest layers.
- ASML holds ~90% of the litho market and all of EUV; DUV remains the majority of layers and the largest part of ASML's system revenue, with China its largest DUV customer; the tracks, lasers, lenses and resists come from a handful of Japanese, German and US suppliers.

## Key Numbers

| Quantity | Value | Why it matters |
|---|---|---|
| ArF excimer wavelength | 193.4 nm (KrF 248 nm, i-line 365 nm, g-line 436 nm) | Sets the scale of everything printed; features are 4–10× smaller than λ |
| Refractive index of water at 193 nm | 1.437 (effective wavelength ~134 nm) | Why immersion raises NA above 1 with the same lens glass |
| Max production NA (193i) | 1.35 | The widest "bucket" ever built for 193 nm; DOF shrinks as 1/NA² |
| Rayleigh resolution at k1 = 0.28, NA 1.35 | 40 nm half-pitch (80 nm pitch) | The single-exposure limit that decides which layers need multi-patterning or EUV |
| k1 floor for single exposure | 0.25 (two-beam imaging); production ~0.28–0.30 | Why ~76–80 nm pitch is the floor for one 193i pass |
| DOF at NA 1.35 (k2 ~0.6) | ~60–65 nm total | Why resists are ~100 nm thick, underlayers planarize, and the level sensor maps every field |
| Excimer laser output | ~60–90 W, 6 kHz, 10–15 mJ/pulse, E95 bandwidth ~0.3 pm | Bandwidth sets chromatic blur; repetition rate sets pulses per point and throughput |
| Pulses per point / dose per pulse | ~60 pulses at 800 mm/s under an 8 mm slit; ~0.5 mJ/cm² each | 5% pulse jitter averages to ~0.65%; the scanner trims the last pulses for ~0.3% dose control |
| Photon and acid density | 2.9 × 10¹⁶ photons/cm² at 30 mJ/cm²; ~10¹⁹–10²⁰ acids/cm³; ~400 acids per 20 × 20 × 100 nm | Shot noise of ~5% per line segment is the statistical floor under LER |
| Reticle | 152 × 152 × 6.35 mm quartz, 4× reduction, 26 × 33 mm wafer field | 4× relaxes mask tolerances, but MEEF of 2–4 takes much of that back |
| Exposure slit | ~26 mm × 6–8 mm, wafer scan speed up to ~800 mm/s | Scanning lets the lens be perfect over a slit, not a field; ~0.1 s per field |
| Scanner throughput | ~275–295 wph (NXT:2050i / NXT:2100i); ≥310 wph (NXT:2150i) | ~12 s per wafer; sets fab capacity and the track's takt time |
| Matched-machine overlay spec | ≤1.3 nm (NXT:2100i), ≤1.0 nm (NXT:2150i); on-product ~1.5–3 nm | A few nanometres of overlay consume a substantial part of the edge-placement-error budget |
| EPE budget at 40 nm pitch | ~10 nm per side; overlay 2.5 + CD/2 1.5 + LER 2 ≈ 3.5 nm (quadrature), ~6 nm worst case | Whether a via lands on its line; why cut layers went to EUV first |
| ArF immersion scanner price | ~$60–80M (NXT:2100i-class, trade-press estimate) | ~$7 per wafer-pass in depreciation; the basis of the DUV-versus-EUV cost comparison |
| ArF CAR dose / i-line DNQ dose | 20–40 mJ/cm² / 100–300 mJ/cm² | Chemical amplification is what makes 193 nm throughput possible |
| ArF resist thickness | ~80–120 nm; tri-layer SOC 100–300 nm, SiARC 20–40 nm | DOF and pattern collapse cap the resist; the SOC does the etching work |
| Developer | 0.26 N (2.38 wt%) TMAH, puddle 30–60 s; NTD uses n-butyl acetate | An industry-wide convention that keeps resists and tracks interchangeable |
| Acid diffusion length in PEB | ~5–20 nm (ArF); chemical gain ~10²–10³ | Sets the resolution/LER/sensitivity trade-off; why PEB is held to 0.1 °C |
| LER / LWR (193i) | ~3–5 nm 3σ | Becomes threshold-voltage and resistance variation downstream |
| Capillary pressure during rinse | ~3.6 MPa (~36 atm) across a 40 nm gap | Limits resist aspect ratio to ~2.5, hence ~100 nm films |
| Spin coat speed / thickness scaling | 1,500–4,000 rpm; t ∝ 1/√rpm | A 1% speed error is ~0.5 nm on a 100 nm film |
| Resist cost per wafer | ~0.5–1.5 mL at $1,000–3,000/L gives $0.50–4.50 per layer across all endpoints | Multiplied by ~80 layers and millions of wafers; why nozzles are reduced-volume |
| SADP / SAQP pitch division | 80 → 40 nm / 80 → 20 nm; N7-class fins ~30–34 nm pitch via SAQP | How DUV reached 7 nm-class nodes, at 40+ steps per layer |
| EUV layers per node | N5 up to 14, N3 ~20–25, N2 ~20–25+; total masks ~70 (N5, analyst reconstruction) versus ~78 (N7), ~80 (N3, N2) | EUV took the tightest layers only; most of the mask set is still DUV/i-line |
| ASML share of litho market | ~90% by revenue; 100% of EUV (trade-press estimate) | A single supplier for the fab's largest capital line |

## Key Players

| Company | Country | Role / what they supply | Approx. position |
|---|---|---|---|
| ASML | Netherlands | TWINSCAN NXT immersion, KrF, i-line scanners; EUV | Leader (~90% overall) |
| Nikon | Japan | NSR-S635E / NSR-S636E ArF immersion, KrF, i-line | #2 in ArF immersion (~5–8%) |
| Canon | Japan | i-line/KrF steppers/scanners; nanoimprint FPA-1200NZ2C | #3; leader in NIL attempt |
| Carl Zeiss SMT | Germany | Projection lenses and illuminators for ASML | Sole supplier to ASML |
| Cymer (ASML) | USA | ArF/KrF excimer lasers (XLR series) | Co-leader (duopoly) |
| Gigaphoton (Komatsu) | Japan | ArF/KrF excimer lasers (GT series) | Co-leader (duopoly) |
| Tokyo Electron (TEL) | Japan | CLEAN TRACK LITHIUS Pro Z coater/developer; ALD and spacer etch for SADP/SAQP | Leader in tracks (~85–90% leading edge) |
| SCREEN | Japan | SOKUDO DUO coater/developer | #2 in tracks |
| Lam Research | USA | ALD spacer deposition and spacer/mandrel etch for SADP/SAQP | Leader in etch |
| Applied Materials | USA | ALD/CVD spacer and hard-mask films, etch for multi-patterning | Leader in deposition |
| Hitachi High-Tech | Japan | CD-SEM for after-develop inspection and FEM analysis | Leader in CD-SEM |
| KLA | USA | Overlay and CD metrology, scatterometry, defect inspection | Leader in process control |
| JSR | Japan | ArF/KrF/EUV resists, underlayers | Leader in ArF resist |
| Tokyo Ohka Kogyo (TOK) | Japan | Resists, developers | Top-3 resist |
| Shin-Etsu Chemical | Japan | Resists, SiARC, pellicles | Top-3 resist |
| Fujifilm | Japan | ArF/NTD resists, developers | Top-5 resist; NTD pioneer |
| Sumitomo Chemical | Japan | Resists | Top-5 resist |
| DuPont | USA | Resists, BARC | Major non-Japanese supplier |
| Merck (EMD Electronics) | Germany | Resists, underlayers, AZ line | Major non-Japanese supplier |
| Brewer Science | USA | BARC, spin-on carbon | Niche leader in underlayers |
| Nissan Chemical | Japan | BARC, SOC, SiARC | Major underlayer supplier |
| Synopsys / Siemens EDA | USA / Germany | OPC, ILT, SMO software (Proteus, Calibre) | Duopoly in OPC |
| NVIDIA | USA | cuLitho GPU-accelerated computational lithography (with TSMC, Synopsys) | New entrant in OPC compute |
| D2S, IMS Nanofabrication | USA / Austria | Curvilinear ILT; multi-beam mask writers | Niche leaders |
| SMEE | China | Publicly catalogued 90 nm-class IC projection lithography | DUV equipment supplier; distinct from a qualified EUV scanner |

## Common Misconceptions

- **"The resolution limit of 193 nm lithography is 193 nm."** → With NA 1.35 immersion and k1 ~0.28, single-exposure resolution is ~40 nm half-pitch, and multi-patterning reaches ~30–40 nm pitch in production and 10 nm lines at 20 nm pitch in R&D. The wavelength sets the scale, not the limit.
- **"EUV replaced DUV."** → EUV took ~15–25 of ~80 mask layers at N5–N2. The majority of exposures on a leading-edge wafer, and the overwhelming majority across the industry, are still 193i, KrF and i-line, and in 2025 ASML still shipped 279 DUV systems worth €12.0B, more than its EUV system sales.
- **"Exposure is where the resist pattern is formed."** → For chemically amplified resists, exposure only creates a sparse latent image of acid; the solubility switch happens during the post-exposure bake, which is why PEB temperature and delay are among the tightest-controlled parameters in the fab.
- **"Higher NA is always better."** → DOF scales as 1/NA², so the NA 1.35 lens has a total focus budget of ~60 nm. Every increase in NA has required thinner resists, planarizing underlayers and better wafer leveling; there are layers (thick implant masks, deep-topography layers) that are deliberately printed on low-NA i-line or KrF tools.
- **"Immersion means the wafer is dunked in water."** → Only a millimetre-scale meniscus of water sits between the last lens element and the wafer, held in place by an immersion hood and dragged across the wafer at up to ~800 mm/s; the rest of the wafer is dry.
- **"Multi-patterning just means exposing twice."** → SADP/SAQP define the final CD by ALD spacer thickness, not by lithography, and produce closed loops that need cut masks. It is a deposition-and-etch process with lithography as one input, taking dozens of process steps and days of cycle time per layer.
- **"The mask is a picture of the circuit."** → After OPC, SRAFs and ILT, a critical-layer mask is a distorted, decorated pattern (increasingly curvilinear) whose printed image, not its own shape, matches the design.
- **"A 3 nm node has 3 nm features."** → Node names are marketing labels (Module 00). The tightest pitches at a 3 nm-class node are ~40–50 nm for the lowest metals and ~24 nm half-pitch for the gate, printed with EUV and DUV; nothing on the wafer is 3 nm wide.

## Where This Fits in the Supply Chain

Lithography consumes the films deposited in Module 06 (the oxide, nitride, polysilicon, amorphous carbon and metal layers that need patterning), the photoresists, underlayers, developers and neon/fluorine gases covered in Module 04, and the OPC-decorated photomasks written by mask shops from the design's layout file, in the **GDSII** or **OASIS** format, the industry's two standard file formats for chip geometry (Module 04, Module 19). Its output is a patterned resist or hard-mask stack on every one of the ~80 layers of a leading-edge wafer, which is immediately consumed by the plasma etch step of Module 09 (and, for implant layers, by the ion implanter of Module 10). The scanners come from ASML/Nikon, the tracks from TEL/SCREEN, the lenses from Zeiss, the lasers from Cymer/Gigaphoton, and the chemistry from a handful of Japanese companies; the litho cells are the single largest capital line item in a fab (~25–35% of tool spend, an industry estimate that varies by fab type), and their throughput sets the fab's wafer-start capacity. Module 08 continues the story with the layers where even SAQP was not enough: 13.5 nm EUV.

## Further Reading

- Chris A. Mack, *Fundamental Principles of Optical Lithography: The Science of Microfabrication* (Wiley, 2007). The standard textbook for imaging, resist, and process-window theory.
- Harry J. Levinson, *Principles of Lithography*, 4th ed. (SPIE Press, 2019). Broad and tool-oriented; excellent on overlay and scanner design.
- Chris Mack, "Lithography 101" lecture series and lithoguru.com, including the "Semiconductor Lithography: The Basic Process" tutorials.
- Burn J. Lin, "Immersion lithography and its impact on semiconductor manufacturing," *Journal of Micro/Nanolithography, MEMS, and MOEMS* 3(3), 2004. The paper that made the case for water immersion over 157 nm.
- Hiroshi Ito, "Chemical Amplification Resists for Microlithography," *Advances in Polymer Science* 172 (2005). The definitive review by one of the CAR inventors.
- SEMI P1, *Specification for Hard Surface Photomask Substrates* (SEMI standard). The source for the 152 × 152 × 6.35 mm reticle format.
- ASML, *2025 Annual Report* (asml.com). The source for the revenue split, DUV/EUV unit counts and China share quoted in the market section.
- ASML product pages for TWINSCAN NXT:2050i / NXT:2100i / NXT:2150i (asml.com), and the ASML Technology Investor presentations on DUV/EUV layer counts.
- Cymer, "ArF immersion light sources" and SPIE Advanced Lithography papers on the XLR 800ix bandwidth control (cymer.com).
- WikiChip Fuse, "TSMC Details 5 nm" (IEDM 2019 coverage) and "IEDM 2019 – TSMC 5nm Process" (SemiWiki) for mask and EUV layer counts.
- Asianometry (YouTube and asianometry.com), "A Deep Dive into Immersion Lithography Technology".
- SPIE Advanced Lithography + Patterning conference proceedings (annual, February), the primary literature for everything in this module.

- [SMEE IC projection-lithography catalogue](https://www.smee.com.cn/eis.pub?differ_net=0&method=indexinfo&onclicknodeno=1_4_1_1&service=homepageService). Official product scope, reviewed September 2026.

- [ASML: updated export-licensing requirements, 2024](https://www.asml.com/en/news/press-releases/2024/asml-expects-impact-of-updated-export-restrictions-to-fall-within-outlook-for-2025). Official product scope, reviewed September 2026.

- [TechInsights: Kirin 9000S physical process analysis](https://www.techinsights.com/blog/hisilicon-kirin-9000s-smic-7nm-n2-process-flow-analysis). Official product scope, reviewed September 2026.
