Repository: DicksonWu654/sand-to-gpu

# Sand to GPU

An in-depth, self-study course following silicon from quartz to an NVIDIA GPU rack. It explains the physics, chemistry, manufacturing equipment, supply chain, and engineering tradeoffs for a reader who knows programming and school science.

See the [global supplier coverage review](GLOBAL_COVERAGE_REVIEW_2026-09-14.md) for corrections to regional omissions, capability claims and policy framing, with primary sources and validation limits.

## Course tracks

- **Deep dive:** 22 modules, roughly 517,000 words, covering materials, wafer fabrication, transistors, memory, packaging, testing, GPU systems, and economics.

File: course/modules/08-euv-lithography.md (part 3 of 4)
# Module 08: Photolithography II: EUV in Full Detail
The stage architecture is inherited from TWINSCAN, ASML's two-stage design in which one wafer is measured (aligned and height-mapped) on one stage while the other is exposed, and then the stages swap, so the measurement time is hidden behind the exposure time. In vacuum the long-stroke stages are **magnetically levitated** planar motors (no air bearings, no lubricant, the moving part floating on magnetic fields), and the position is tracked by laser **interferometers** (counting the fringes of a reflected laser beam) and, on newer tools, by optical **encoders** reading a fine grating, at sub-nanometre resolution. The accelerations are the sort a race car would envy: ASML states that the High-NA EXE wafer stage accelerates at 8 g, twice the NXE wafer stage, and the EXE reticle stage at 32 g, four times the NXE's, which puts the NXE stages at roughly 4 g (wafer) and 8 g (reticle). Reaction forces are absorbed by balance masses so the vessel does not shake, and the stage's control loop, running at tens of kilohertz, holds the wafer on its planned trajectory as it crosses the slit. Two figures of merit describe how well it does that: the **moving average (MA)** of the position error over the few milliseconds a point spends under the slit, which becomes an overlay error, and the **moving standard deviation (MSD)**, the wobble around that average, which smears the image and is seen as a CD change and contrast loss (**fading**). MA must sit well inside the ~1.5–2 nm overlay budget and MSD must be a small fraction of the ~13 nm feature; ASML's exact figures are not public. The NXE:3800E's ~35–40% throughput gain over the NXE:3600D (220 versus 160 wph at 30 mJ/cm²) came as much from a new wafer stage, faster reticle stage, and faster wafer handling as from source power. The stages are ASML's own design; nobody else makes anything like them.

> **Worked example: the scan, pulse by pulse.** Everything here follows from the dose. The light arriving at the wafer, P ≈ 5 W for a 500 W source (the transmission worked example), is spread over a slit w = 26 mm wide, and a point on the wafer collects it for the time the slit takes to pass, h/v, where h is the slit height and v the scan speed. So the dose is D = P/(w × v), independent of the slit height, and the scan speed follows: v = P/(w × D) = 5 W/(2.6 cm × 0.030 J/cm²) ≈ 64 cm/s ≈ 0.6 m/s at 30 mJ/cm², and ~0.3 m/s at 60 mJ/cm². (These are order-of-magnitude figures; ASML does not publish scan speeds.) The reticle stage runs at 4× that, ~2.6 m/s. A point on the wafer is under a 2.5 mm slit for 2.5 mm/0.64 m/s ≈ 3.9 ms, during which a 50 kHz source fires ~195 pulses: with a 2 to 3 mm slit, ~150 to 250 pulses decide the dose at every point, which is the number the droplet-generator worked example used for the jitter averaging. One field takes (33 mm + 2.5 mm of slit overhang)/0.64 m/s ≈ 55 ms to scan, and ~100 fields (including the partial ones at the wafer edge) take ~5 s, a little more than the 4.2 s of pure exposure because of the overhang and the partial fields. The turnaround: reversing 0.64 m/s at ~4 g (~40 m/s²) takes 2 × 0.64/40 ≈ 32 ms, and the 26 mm sideways step at the same acceleration takes 2 × √(0.026/40) ≈ 51 ms; overlapping the two, each turnaround costs ~50–60 ms plus settling, so ~100 turnarounds cost ~6–7 s. The remaining ~4–5 s of the 16 s wafer is the stage swap, wafer exchange and load-lock cycle, which do not overlap with exposure. Now put a 1 kW source in: v doubles to ~1.3 m/s, the scan time halves to ~2.5 s, and each point sees only ~100 pulses, but the ~6–7 s of turnarounds and the ~4–5 s of swap and exchange are untouched unless the stages get faster too. That is the arithmetic behind ASML's "source plus stages" roadmap and behind the EXE's 8 g and 32 g stages.

> **What can go wrong:** Stage problems print as overlay and CD errors rather than as obvious defects. Vibration or a servo that lags the trajectory raises MSD, blurring the image across the slit so that lines print wider and with less contrast (fading), while a bias in MA shifts every feature in the field by the same amount; both are caught by the overlay and CD metrology of Module 13, which can distinguish a field-position signature (stage) from a lens or reticle-heating signature (optics), and by the stage's own error logs, which the tool reports per field. A particle under the wafer that lands on a burl tilts the wafer locally by nanometres, which the level sensor sees as a height bump and the focus control cannot fully follow, so the fix is to find and remove the particle from the chuck. Contamination on an encoder grating or a drifting interferometer path (the hydrogen pressure changes the refractive index of the gas the beam crosses) shows up as slow overlay drift and is corrected by recalibration against alignment marks. And the stage swap and wafer exchange, which are pure overhead, are timed to the millisecond; a slow load-lock pump-down or a robot that has to retry a handoff costs wafers per hour directly, which is why fabs watch throughput per tool daily.

### Throughput and the dose trade-off

Dose, defined in the transmission worked example, is the light energy per unit area delivered to the resist, in millijoules per square centimetre (mJ/cm²); a resist switches from insoluble to soluble at a threshold dose, so the dose is a recipe parameter, not a free choice. ASML specifies throughput at a reference dose. The NXE:3400C was rated at 170 wafers per hour (wph) at 20 mJ/cm² (135 wph at 30 mJ/cm²); the NXE:3600D at 160 wph at 30 mJ/cm²; the NXE:3800E at > 195 wph initially and 220 wph with upgrades, both at 30 mJ/cm², with the 500–600 W source (as of 2025). A fab that runs a layer at 60 mJ/cm² (which many **contact** and **via** layers do, to suppress stochastic defects; contacts are the small vertical holes that connect a transistor to the first wire, and vias connect one wiring layer to the next, Module 12) doubles the exposure time. The relationship between dose and throughput is not linear because of the fixed overhead per wafer, and the one-line model below shows why.

> **Worked example: seconds per wafer.** Time per wafer ≈ overhead + (dose × wafer area)/(power at the wafer). At 30 mJ/cm² a 707 cm² wafer needs 21 J; with ~5 W at the wafer that is 21/5 ≈ 4.2 s of exposure. The NXE:3800E's 220 wph means 3,600/220 ≈ 16 s per wafer, so the overhead (field-to-field turnarounds, stage swap, wafer exchange, load-lock cycles) is ~16 − 4.2 ≈ 12 s. Now double the dose to 60 mJ/cm²: exposure becomes 8.4 s, the wafer takes ~20 s, and throughput falls to ~175 wph, not to half. Now give the tool a 1 kW source, ~10 W at the wafer: exposure at 30 mJ/cm² drops to 2.1 s, but ASML's projected ~330 wph needs 3,600/330 ≈ 10.9 s per wafer, so the overhead must fall from ~12 s to ~9 s. That is why ASML's roadmap is always "source plus stages": past ~500 W, the source alone buys less than the stages and wafer handling do.

That relation is the whole economic argument for the source power roadmap, and for the 1 kW source's projected ~330 wph at 30 mJ/cm² by 2030 (as stated in 2026).

> **Worked example: what an EUV pass costs.** All of these are estimates; ASML does not publish list prices and fabs do not publish costs. A $200 million tool depreciated over 5 years (its purchase price spread evenly over five years of accounting) is $40 million per year. Service contracts, collector and droplet-generator swaps, and ~1 to 1.5 MW of electricity (mostly the laser) add on the order of $10–20 million per year (a rough estimate). A realistic ~150 wph (after dose, availability and rework) × 7,000 productive hours per year ≈ 1.05 million wafer-passes per year, so the tool alone costs ~$50–60 per pass, ~$38 of it depreciation, matching Module 07. Add mask amortization (a reticle at hundreds of thousands of dollars spread over its life), EUV resist and underlayer, the track, and metrology, and an all-in EUV pass is ~$100–150 (Module 07's figure). A leading-edge logic wafer sees 15 to 25 EUV passes, so EUV contributes ~$2,000–3,500 to a wafer that sells for $20,000 to $30,000, roughly a tenth. Expensive, and still cheaper than the SAQP flows it replaced: Module 07's comparison put one tight metal layer at ~$200–250 by SAQP against ~$120–170 by single-exposure EUV.

## Photon Physics and Stochastics

### Very few photons

**Dose** measures energy delivered per unit area, not the number of photons. Think of a fixed budget paid in large or small coins: larger coins mean fewer separate payments. EUV photons are the larger coins. This analogy is only about counting energy packets; whether a photon is absorbed and produces a useful chemical reaction is a separate question.

Here is the number that shapes all EUV process development. A 13.5 nm photon carries 92 eV, versus 6.4 eV for an ArF photon. For the same energy dose in millijoules per square centimetre, EUV delivers 14 times fewer photons.

> **Intuition:** Photons arrive independently and at random, like raindrops on a paving stone. If the average number landing on a patch is N, the actual count varies from patch to patch by about √N; this is a **Poisson** process, and the spread is a law of nature, not a flaw in the source. The absolute spread √N grows with the count, but it grows more slowly than the average N. That is why a larger count is more consistent as a fraction of its average. The relative fluctuation, √N/N = 1/√N, is what hurts: 10,000 raindrops fluctuate by 1%, 100 by 10%. Engineers call the spread σ (**sigma**, the standard deviation) and quote tolerances as **3σ**, a band covering 99.7% of a normal (bell-curve) distribution. That percentage is an approximation when a photon-count distribution is treated as a bell curve. EUV's problem is that its N is small.

> **Worked example: photons per square nanometre at 30 mJ/cm².** One photon at 13.5 nm has energy E = 1240/13.5 = 91.8 eV = 91.8 × 1.602 × 10⁻¹⁹ J = 1.47 × 10⁻¹⁷ J. A dose of 30 mJ/cm² is 0.030 J spread over 10¹⁴ nm², i.e. 3.0 × 10⁻¹⁶ J/nm². Dividing, the dose corresponds to ~20 photons per nm² incident on the resist; a 20 mJ/cm² dose, which is where resist suppliers would love to operate for throughput, is ~14 photons/nm². Now account for what is actually absorbed. Resist absorption is quoted in **µm⁻¹**, an absorption per micrometre of path: it is simply the reciprocal of the absorption length defined under Everything absorbs EUV, so 5 µm⁻¹ means the intensity falls by a factor of e every 1/5 µm = 200 nm. A chemically amplified resist absorbs ~5 µm⁻¹ at 13.5 nm, so a 30 nm film, 0.15 absorption lengths thick, captures only 1 − e^(−0.15) ≈ 14% of the incident photons, roughly 3 absorbed photons per nm². A 16 nm × 16 nm pixel at the edge of a contact hole, the region that decides whether the hole is open or closed, is defined by ~750 absorbed photons at 30 mJ/cm². The Poisson standard deviation of that count is √750 ≈ 27, a 3.6% fluctuation in exposure from a source that is otherwise perfectly stable. On a 1 nm-wide strip along a line edge the count is a few dozen photons and the fluctuation is 15 to 20%. Compare ArF immersion: at the same 30 mJ/cm², 290 photons/nm² incident, and several tens absorbed in a typical 100 nm film; photon shot noise is not on the list of ArF problems.

### Consequences: stochastics

Because the photon count per feature is small and random, the chemical result of exposure varies from feature to feature even when the optical image is identical. The industry term is **stochastics**, and it manifests as a defect population with no deterministic cause: a contact hole that fails to open (a **missing contact**), two adjacent holes that merge (a **kissing contact**), a line that breaks, or a bridge between lines. The probability of any single feature failing may be 10⁻⁹ or 10⁻¹²; a chip with 10¹⁰ contacts on a critical layer then has a defect somewhere with a probability that decides the yield. Stochastic failure rates rise exponentially as the feature is pushed smaller or the dose is lowered, which is why EUV process windows are described not just in terms of CD and focus but with a **stochastic failure cliff** on each side.

> **Worked example: the stochastic cliff.** Treat the photon count as **Gaussian** (the bell curve, which a Poisson distribution approaches once the mean is in the hundreds) and say, for illustration, that a contact fails to open if its edge pixel receives 20% fewer photons than average. At 30 mJ/cm² the mean is 750 and σ ≈ 27, so a 20% shortfall (150 photons) is 150/27 ≈ 5.5σ below the mean; the Gaussian tail beyond 5.5σ is ~2 × 10⁻⁸. Halve the dose: the mean is 375, σ ≈ 19, and the same 20% shortfall (75 photons) is only 75/19 ≈ 3.9σ out, a tail of ~5 × 10⁻⁵. Halving the dose has multiplied the failure rate by thousands; that is the cliff. The real chemistry is more complicated (and less forgiving) than a Gaussian, but the shape is right. Now count: a layer with 10¹⁰ contacts at a failure rate of 10⁻⁹ has ~10 dead contacts per chip, and unless the design has redundancy, every one of those chips is scrap. That is why contact and via layers run at 60 mJ/cm² and eat throughput to do it.

**Line-edge roughness (LER)**, the wobble of one edge along a line, and **line-width roughness (LWR)**, the resulting variation in the width between two edges, are the continuous version of the same statistics, and they are quoted as 3σ so that the number covers nearly every point along the line. EUV lines at 13 nm half-pitch have LWR of ~2 to 4 nm (3σ) in the best resists, a large fraction of the linewidth, and roughness at line edges transfers into transistor variability and interconnect resistance variation.

The photon shot noise is compounded by the resist's own chemistry. Recall the resist: a **chemically amplified resist (CAR)** is a polymer whose protecting groups (the bulky side groups of the Before-you-start list) make it insoluble; a **photoacid generator (PAG)** releases an acid molecule when hit; during the **post-exposure bake (PEB)** each acid hops around and strips hundreds of protecting groups (**deprotection**), making that region soluble, while a **quencher** base mops up stray acid so the edge stays sharp. Each absorbed 92 eV photon does not expose one molecule; it ejects a photoelectron that scatters in the film, generating a cascade of ~4 to 8 **secondary electrons** with energies of a few to tens of eV over a radius of a few nanometres, and it is those electrons that decompose the photoacid generator (in a CAR) or **cross-link** (form chemical bonds between neighbouring molecules so that they become one insoluble network) the metal clusters of a metal-oxide resist, the alternative resist platform, built from tin-oxide clusters rather than a polymer, described in the next section. That **secondary electron blur** of ~2 to 4 nm sets a floor on the resolution and adds its own randomness (how many secondaries, where they went, which molecules they hit). Then in a CAR the acid diffuses during the post-exposure bake, each acid catalyzing a random number of deprotection events, and the quencher neutralizes acids at random. Every stage is a counting process and every stage adds variance.

The design response is captured in the **RLS triangle**: Resolution, Line-edge roughness, and Sensitivity (dose) cannot all be improved at once. A resist can be made faster (lower dose) by increasing acid yield or diffusion, but then fewer photons decide each edge and diffusion blurs it; it can be made smoother by adding quencher and shortening diffusion, but then it needs more dose. The empirical **Z-factor**, Z = R³ × L² × S, where R is the resolution (half-pitch), L the LWR and S the sensitivity (dose to print), has stayed roughly constant across a resist generation, and each new platform tries to lower it. The equation says that resolution is the expensive term: shrinking R by a little requires a lot more dose or a lot more roughness. To print 8 nm instead of 13 nm with the same resist technology, R³ falls by (13/8)³ ≈ 4.3, so L² × S must rise 4.3×: either 4.3× the dose at the same roughness, or 2.1× the roughness at the same dose, or some mixture. That is the High-NA resist problem in one line. Doses that were expected to be 10 to 15 mJ/cm² when EUV was planned in the 2000s are in practice 30 to 60 mJ/cm² for critical layers because that is what the stochastics demand, and the source power roadmap has had to make up the difference.

> **What can go wrong:** A stochastic defect rate of 10⁻⁹ cannot be seen by looking at a few hundred contacts under a microscope. Fabs find these defects by very-large-area electron-beam inspection (Module 13), scanning millions to billions of contacts on test wafers and reporting failures per billion, and by the electrical test structures that show a via chain open. The levers, once the rate is known, are: raise the dose (and pay in throughput); switch to a higher-absorption resist so more of the incident photons count; tune the underlayer to add secondary electrons from below; use stochastic-aware OPC that enlarges the features most likely to fail; and design rules that keep contacts away from the cliff by forbidding the tightest pitches on the layers that cannot afford a 10⁻⁹ failure rate.

> **Why it matters downstream:** Roughness does not stay in the resist. A 3 nm (3σ) LWR on a 13 nm gate becomes a spread of gate lengths across a chip, and gate length sets a transistor's threshold voltage, so LWR becomes threshold-voltage variation and, through it, timing and leakage variation between nominally identical transistors (Module 11). On interconnect layers, roughness in a via's diameter becomes a spread in via resistance, and the slowest via on a signal path sets the clock (Module 12). Both are why LER is a yield and performance number, not a cosmetic one.

## EUV Resists

### Chemically amplified resists at EUV

Module 07's chemically amplified resist (CAR) platform, a polymer with acid-**labile** (easily removed) protecting groups, a photoacid generator (PAG), and a quencher, was extended to EUV by **JSR**, **TOK**, **Shin-Etsu**, **Fujifilm**, and **DuPont**, with JSR and TOK holding the largest EUV share. The adaptations: thinner films (~20 to 35 nm, versus 80 to 120 nm for ArF immersion) because tall, narrow resist lines suffer **capillary collapse** during development (as the rinse water dries, surface tension pulls neighbouring lines together, and the taller and thinner the line the worse it is); polymer-bound PAGs to limit acid diffusion; higher PAG loading; and, in the newest formulations, metal-containing sensitizers (tin, iodine, or fluorine, elements with a high 13.5 nm **absorption cross-section**, the effective target area an atom presents to a photon) to absorb more of the sparse photons, moving absorption from ~4 to ~6 µm⁻¹ (the unit defined in the photon worked example: 5 µm⁻¹ is an absorption length of 200 nm, so a 30 nm film catches ~14% of the light). CARs remain dominant for lines and spaces at N5/N3 because of their maturity, their compatibility with the existing track and with **TMAH** aqueous develop (tetramethylammonium hydroxide, the standard water-based developer), and their low defectivity.

Underneath the resist is an **underlayer** (spin-on carbon or a thin organic adhesion and secondary-electron-emitting layer, a few nanometres thick) that improves adhesion, reduces pattern collapse, and in some designs adds secondary electrons back into the resist from below. Thin EUV resists are typically transferred first into a **hardmask** stack (a tougher film that takes the pattern from the resist and survives the real etch): **spin-on carbon (SOC)** plus a SiON (silicon oxynitride) or metal-oxide hardmask, the **tri-layer** stack of Module 07, because 25 nm of resist cannot survive a 100 nm dielectric etch.

The EUV resist process on the track (TEL's CLEAN TRACK LITHIUS Pro Z or SCREEN's equivalent, docked to the scanner), in order:

1. **Underlayer coat and bake.** A few nanometres of adhesion and secondary-electron layer are spun on over the hardmask stack and baked to cross-link.
2. **Resist coat.** ~20–35 nm of CAR (or ~15–25 nm of metal-oxide resist) is spun on; at this thickness the film is thinner than the wavelength of visible light.
3. **Soft bake.** Solvent is driven off on a hot plate so the film is a solid.
4. **Exposure.** The wafer travels through the load lock into vacuum and receives its 30–60 mJ/cm² in ~16 s (this module).
5. **Post-exposure bake.** For a CAR, the acid deprotects hundreds of sites per photon; for a metal-oxide resist the bake finishes the condensation of the exposed clusters.
6. **Develop.** TMAH for a CAR (exposed areas dissolve, positive tone) or an organic solvent for a metal-oxide resist (unexposed areas dissolve, negative tone).
7. **Rinse and dry.** Water rinse and spin dry; this is where capillary collapse happens if the lines are too tall.
8. **Inspect.** After-develop inspection (a **CD-SEM**, a scanning electron microscope that measures critical dimensions, for size and roughness; overlay; defect scan) and, if the wafer fails, strip and rework (Module 13).
9. **Transfer.** The pattern is etched into the hardmask and then into the film below (Module 09).

### Metal-oxide resists

The alternative platform is the **metal-oxide resist (MOR)**, pioneered by **Inpria** of Corvallis, Oregon (acquired by JSR in 2021 for ~$514 million). Inpria's resist is a solution of tin-oxo clusters, roughly 1 to 2 nm particles of butyl-tin oxide hydroxide, spin-coated to ~15 to 25 nm. Each cluster is a cage of about a dozen tin and oxygen atoms with four-carbon butyl groups on the outside that keep it dissolved in the coating solvent. A 92 eV photon and its secondary electrons strip the butyl groups off, the bare cages cross-link into a tin-oxide network, and that network no longer dissolves, so the exposed areas stay and the developer washes away the unexposed ones: a **negative-tone** process, developed in organic solvent. Tin's 13.5 nm absorption is among the highest of any element, so the film absorbs ~15 to 20 µm⁻¹, three to four times a CAR, and a 20 nm film captures ~30% of incident photons rather than ~10%. There is no acid diffusion step; the "pixel" is the cluster size. The result is lower LER at a given dose and a higher etch resistance (it is essentially SnO₂ after exposure) that lets the resist be very thin. The cost is a different track chemistry, sensitivity to ambient humidity and to delay between coat and exposure, and a defectivity learning curve that took most of a decade. Memory makers (Samsung and SK hynix are widely reported) qualified MOR for **DRAM** (dynamic random-access memory, Module 15) contact layers first; logic makers use it selectively for contacts and vias.

> **Worked example: absorbed photons, CAR versus MOR.** At 30 mJ/cm² about 20 photons arrive per nm². A 30 nm CAR at 5 µm⁻¹ absorbs 1 − e^(−0.15) ≈ 14% of them, ~3 photons per nm². A 20 nm metal-oxide resist at ~17.5 µm⁻¹ absorbs 1 − e^(−0.35) ≈ 30%, ~6 photons per nm². Same dose, same photons in the beam, twice as many photons actually deciding each edge, and √6/6 is smaller than √3/3. The MOR can therefore print the same feature with lower roughness at the same dose, or the same roughness at a lower dose, which is exactly the trade the RLS triangle says a CAR cannot make.

**Lam Research** took the metal-oxide idea one step further with a **dry resist**: the **organotin** (tin bonded to carbon groups) film is deposited from the vapour (the film grows from a gas in a chamber, like the **chemical vapour deposition (CVD)** and **atomic layer deposition (ALD)** processes of Module 06, rather than being spun from a liquid), exposed, and then developed with a dry plasma or thermal step rather than a solvent, all in vacuum-compatible chambers. Dry deposition gives a more uniform, thinner (sub-20 nm) film with no solvent and no **edge bead** (the thick rim a spun liquid leaves at the wafer edge), and better dose efficiency, and dry development avoids the capillary forces that collapse wet-developed lines. Lam's dry resist, branded **Aether**, was developed with imec and SK hynix (partnership announced 2022) and in January 2025 was selected as production **tool of record** (the tool a fab has qualified and committed to for a production step) for advanced DRAM by a leading memory maker (as of 2025); it is one of the leading candidates for High-NA, where the **depth of focus** (the range of focus over which the image is still sharp, worked out under High-NA) mandates films of 20 nm or less.

| | Chemically amplified (CAR) | Metal-oxide (MOR) | Dry resist |
|---|---|---|---|
| Film thickness | ~20–35 nm | ~15–25 nm | Sub-20 nm |
| Absorption at 13.5 nm | ~4–6 µm⁻¹ | ~15–20 µm⁻¹ | ~15–20 µm⁻¹ (organotin) |
| Tone | Positive (exposed areas dissolve) | Negative (exposed areas stay) | Negative |
| Developer | TMAH (aqueous) | Organic solvent | Dry (plasma or thermal) |
| Typical dose | ~30–60 mJ/cm² on critical layers | Lower at equal roughness | Lower still (claimed) |
| Roughness | Higher at a given dose | Lower at a given dose | Lower at a given dose |
| Etch resistance | Needs tri-layer transfer | High (SnO₂-like) | High |
| Status (as of 2025) | Dominant for lines and spaces | Qualified for DRAM contacts; selective use in logic | Tool of record for advanced DRAM (Jan 2025); High-NA candidate |
| Suppliers | JSR, TOK, Shin-Etsu, Fujifilm, DuPont | JSR/Inpria | Lam Research |

> **What can go wrong:** Four failure modes recur. Pattern collapse: above an aspect ratio (height to width) of roughly 2–3, an approximate threshold that depends on the rinse and the resist, the rinse pulls lines over, seen on the CD-SEM as paired, leaning or missing lines, and fixed by a thinner film, a surfactant rinse (a wetting agent that lowers the water's surface tension), or dry development. Metal-oxide sensitivity to humidity and to the delay between coat and exposure, which shifts the **dose-to-size** (the dose that prints a feature at its target width) from lot to lot until the track's environment and queue times are locked down. Outgassing: a formulation that passes its witness-sample outgassing test in the lab but contaminates optics in production is a very expensive discovery, so qualification is conservative. And the defectivity learning curve: every new platform starts with particle and residue counts that only years of formulation and filtration work bring down, which is why fabs change resist platforms only when the stochastics leave them no choice.

## Resolution Limits and Multipatterning

Rayleigh's criterion from Module 07, HP = k1·λ/NA, where HP is the half-pitch, λ the wavelength, NA the numerical aperture and k1 a process factor for how cleverly the light is used, sets the single-exposure limit. k1 cannot go below 0.25 because at least two diffracted beams must fit inside the optics' cone, and at that floor the image has zero contrast margin.

> **Worked example: resolution and depth of focus at 0.33 NA.** With a practical k1 of ~0.32: HP = 0.32 × 13.5/0.33 ≈ 13.1 nm, a **minimum pitch of ~26 to 28 nm** for dense lines in a single exposure. At the theoretical floor, k1 = 0.25: HP = 0.25 × 13.5/0.33 ≈ 10.2 nm, but at that k1 the contrast and the stochastics make yield impossible. The **depth of focus (DOF)**, the range of focus over which the image is still sharp, is ≈ λ/NA² = 13.5/0.33² ≈ 124 nm, about the thickness of the wafer's own local height variation plus the resist, which is why the level sensor maps every wafer. For two-dimensional features such as contact and via arrays the practical single-exposure pitch is larger, ~30 to 36 nm.

This maps onto the nodes as follows (node names are generation labels, and the pitches and pass counts are reconstructions by analysts and by **TechInsights**, a reverse-engineering firm that buys finished chips, cuts them open and measures them, not foundry disclosures):

| Node | Year | Tightest metal pitch | Scheme | Approximate EUV passes per wafer |
|---|---|---|---|---|
| Samsung 7LPP, TSMC N7+ | 2019 | ~40 nm | Single EUV exposure replacing DUV LELE or LELELE on a few layers | A handful |
| TSMC N5 | 2020 | ~28–30 nm | Single EUV exposure on every EUV layer | ~14 |
| TSMC N3 | ~2023 | ~23–24 nm | EUV LELE or SALELE on the two or three tightest metal layers | ~20 (estimate) |
| TSMC N2, Intel 18A | ~2025–2026 (as of mid-2026) | Below N3, not disclosed | EUV double patterning on more layers | Mid-20s |

Below the ~26 nm single-exposure pitch, TSMC began **EUV double patterning** at N3. **EUV LELE** (litho-etch-litho-etch), in order:

1. **First exposure.** Print every second line at a relaxed pitch of 2p, which a single 0.33 NA exposure can resolve.
2. **First etch.** Transfer those lines into the hardmask so they survive the next coat.
3. **Recoat.** Coat a fresh resist over the patterned hardmask.
4. **Second exposure.** Print the other half of the lines, shifted by p, overlaid on the first set.
5. **Second etch.** Transfer, leaving lines at pitch p, each line's neighbours defined by the other exposure.

**SALELE** (self-aligned LELE) adds a spacer so the second exposure does not have to land as precisely. The idea is that once every first-exposure line is flanked by spacers of exactly controlled width, the only places left that can become lines are the gaps between the spacers, and those gaps are already the right width and in the right place; the second exposure merely chooses which gaps are used. In order:

1. **First exposure and etch.** Print and etch the first set of lines (call them the A lines) into the hardmask; they will serve as the **mandrel**, the pattern that the spacers are built around.
2. **Spacer.** Deposit a **conformal** film (equal thickness on every surface, including vertical sidewalls) by ALD over the mandrels, then etch it back anisotropically so that it is removed from the flat tops and floors but stays on the sidewalls: every A line is now flanked on both sides by a spacer whose width is the ALD thickness, controlled to a few tenths of a nanometre (Module 06).
3. **Second exposure.** Coat resist and print the second pattern (the B lines, or the cuts and blocks). The resist opening only has to expose the gap between two spacers; its edges land on top of the spacers, and anywhere on a spacer is fine, because the spacer, not the resist edge, will define where the etch stops. The second exposure's placement tolerance is therefore roughly half a spacer width, several nanometres, instead of a fraction of a nanometre.
4. **Etch and strip.** Etch the exposed gaps into the layer below (the B lines), then strip the spacers. The A–B spacing everywhere on the wafer is the spacer width, set by ALD, not by the overlay between two exposures.

```
   Cross-section through the hardmask (not to scale). Target: 23 nm pitch,
   11.5 nm lines and 11.5 nm spaces; A lines from the first exposure,
   B lines from the second; s = spacer.

   1. First exposure + etch      ___           ___           ___
      (mandrels = A lines)      | A |         | A |         | A |
                             ___|   |_________|   |_________|   |___
                                <-------- 46 nm -------->

   2. ALD spacer + etch-back      ___           ___           ___
      (every sidewall keeps    s | A | s     s | A | s     s | A | s
      a spacer of width s)   __s|   |s_____s|   |s_____s|   |s__
                                     ^ gap ^       ^ gap ^
      Only the gaps between spacers can become lines; each gap is
      already the right width and in the right place.

   3. Second exposure           ####################
      (resist opening)          #    opening       #
                                 ___           ___           ___
                               s| A |s  [ B ] s| A |s  [ B ] s| A |s
      The opening's edges land on top of spacers; anywhere on the
      spacer is fine, so the second exposure can miss by several nm.

   4. Etch + strip spacers       ___     ___     ___     ___     ___
      (A and B lines at 23 nm   | A |   | B |   | A |   | B |   | A |
      pitch; every A-B space    <--s-->
      equals the spacer width)
```

> **Worked example: the space budget, LELE versus SALELE.** Take a 23 nm metal pitch: 11.5 nm lines and 11.5 nm spaces. In plain LELE the space between an A line and its B neighbour is 11.5 nm minus whatever the two exposures are misaligned by, minus half of each line's width error. Overlay of 1.8 nm (3σ) and line-width errors of ±1 nm (3σ) per line, i.e. ±0.5 nm per edge (illustrative but typical values), combine as the square root of the sum of the squares: √(1.8² + 0.5² + 0.5²) ≈ 1.9 nm (3σ). So the space is 11.5 ± 1.9 nm, a ±17% swing, and the narrowest spaces on the wafer are ~9.6 nm: that is where line-to-line leakage and dielectric breakdown (Module 12) start, and the same swing appears in the capacitance between neighbouring wires. In SALELE the A–B space is the spacer width, and ALD sets that to within a few tenths of a nanometre across the wafer, so the space budget drops from ~1.9 nm to a few tenths. The overlay error of the second exposure moves to where the resist edge lands on the spacer, and an 11.5 nm spacer gives it about ±5 nm of room against ~2 nm of overlay. What SALELE does not remove is line-width variation: the A width comes from the first exposure and the B width from the gap between spacers, which inherits the A width error with the opposite sign. And it adds an ALD deposition, a spacer etch-back and a spacer strip, each with its own cost and defects.

> **What can go wrong:** In plain LELE the space between a line from exposure A and a line from exposure B depends directly on the overlay between two EUV exposures, ~1.5–2 nm, which is a large fraction of the ~11–12 nm space in a 23 nm pitch, as the worked example shows; a lot that drifts by a nanometre has shorts on one side and opens on the other. SALELE removes the spacing from the overlay budget but adds deposition and etch steps and their own defectivity: a spacer that is too thin by a few tenths of a nanometre narrows every space on the wafer at once, and a spacer etch-back that leaves residue at the foot of a mandrel narrows or breaks the B line beside it, a defect that repeats wherever the residue does. Either way, every extra EUV pass costs ~$100 or more and about a day of cycle time, and the cost is paid on the two or three most expensive layers of the chip.

> **Why it matters downstream:** EUV multipatterning is exactly the cost spiral that EUV was supposed to end. If N2-class chips need double-patterned EUV on a growing number of layers, then a tool that prints those layers in one pass, even at $380 million, can pay for itself, and that is the entire demand case for High-NA in the next section.

## High-NA and Hyper-NA

### The EXE platform

The **TWINSCAN EXE:5000** (research and development tool, first shipped to Intel in December 2023 in 250 crates and completed in April 2024 at Intel's Hillsboro, Oregon D1X fab, with a second in the joint ASML-imec High-NA lab in Veldhoven) and the **EXE:5200B** (the high-volume model, first shipped to Intel in April 2025 and accepted at Intel's Oregon site in December 2025 ahead of Intel's 14A node, with TSMC, Samsung, SK hynix, and Micron following, as of mid-2026) raise the numerical aperture from 0.33 to **0.55**, a half-angle of 33° at the wafer instead of 19°. By Rayleigh that lowers the single-exposure half-pitch from ~13 nm to ~8 nm (ASML quotes 8 nm resolution), which is enough to return the N2/A16-class metal layers to single exposure and to extend to the 14A / A10 generations.

Raising NA on a reflective system with an angled reticle creates a geometric problem, and the numbers show why the solution had to be unusual.

> **Worked example: why the optics are anamorphic.** Reticle-side NA is wafer-side NA divided by the reduction ratio, so the half-angle of the cone at the reticle is asin(NA/reduction). At 4× and NA 0.55 that is asin(0.55/4) = asin(0.1375) ≈ 7.9°, larger than the 6° chief ray angle: the incoming and outgoing cones would overlap, part of the reflected light would go back into the illuminator, and the absorber shadowing at those angles would be intolerable. At 8× it is asin(0.55/8) ≈ 3.9°, comfortably inside 6°. The costs of the higher NA follow from the same two equations as before. Half-pitch: 0.32 × 13.5/0.55 ≈ 7.9 nm. Depth of focus: 13.5/0.55² ≈ 45 nm, down from ~124 nm at 0.33, a factor of 2.8. And field size: 8× reduction in both directions would shrink the printable field from 26 × 33 mm to 13 × 16.5 mm, a quarter of the area; 8× in one direction only halves it, to 26 × 16.5 mm.

The straightforward fix, 8× reduction, would quarter the field area and quarter throughput. Zeiss and ASML instead made the optics anamorphic, as previewed in the reticle section: **8× reduction in the scan direction and 4× in the cross-scan direction**, a different magnification in the two directions. In the direction where the angular problem is worst, the reticle-side cone is halved; in the other direction the field size is preserved. The same 6-inch reticle now prints a **half-field of 26 mm × 16.5 mm** at the wafer, half the 26 × 33 mm of every scanner since the 1990s, and the pattern on the reticle is drawn stretched, 8× in one axis and 4× in the other.

A half-field is fine for a memory die or a mobile **system-on-chip (SoC)**, the single chip at the heart of a phone. It is a real problem for a reticle-limited die like an NVIDIA GPU or a large data-centre CPU, which fills the full 26 × 33 mm (Module 19's ~800 mm² dies). Those designs must either be split into two **chiplets** (separately made dies wired together in one package, Module 17) at the half-field boundary or **stitched**: printed as two half-field exposures whose patterns cross the boundary with sub-nanometre overlay, which ASML and the foundries have demonstrated but which adds overlay budget and edge-placement error exactly where a design would prefer none. The industry's move to multi-die packages (Module 17) makes this less painful than it would have been in 2015.

The rest of the EXE is scaled accordingly. The projection optics have larger mirrors, up to about a metre across, with a central **obscuration** in the pupil: as in a reflecting telescope, one mirror sits in the light path and blocks the centre of the cone, so the pupil is a ring with a hole in it, which simplifies the mirror geometry but means OPC has to allow for the missing central angles. The reticle stage moves at 8× the wafer speed in scan, so its accelerations are the highest in the machine. The 45 nm depth of focus drives resist thickness to ~20 nm or less (hence toward MORs and dry resist) and tightens flatness, chuck, and focus specs. The 8 nm half-pitch features are close to the secondary-electron blur, which is why High-NA resist development is the pacing item. Throughput needs care to read, because ASML quotes the two models at different reference doses: the EXE:5000 at more than 185 wph at 20 mJ/cm², and the EXE:5200B, the production tool, at 175 wph at 50 mJ/cm² (ASML's product page states the 50 mJ/cm² condition), a dose 2.5 times higher; at equal dose the EXE:5200B is the faster machine by a wide margin, and ASML targets 220 wph for it. The half-field is the reason High-NA throughput is quoted at doses and figures that look modest: every wafer needs twice as many field scans and turnarounds as on an NXE, which is exactly why the EXE stages accelerate at 8 g and 32 g. The EXE:5200B sells for on the order of €350 million (~$380 million) and needs higher cleanroom ceilings and a heavier floor. ASML shipped its first ten or so High-NA systems through 2024–2025 and planned around ten in 2027 (as scheduled in 2026).
