Repository: DicksonWu654/sand-to-gpu

# Sand to GPU

An in-depth, self-study course following silicon from quartz to an NVIDIA GPU rack. It explains the physics, chemistry, manufacturing equipment, supply chain, and engineering tradeoffs for a reader who knows programming and school science.

See the [global supplier coverage review](GLOBAL_COVERAGE_REVIEW_2026-09-14.md) for corrections to regional omissions, capability claims and policy framing, with primary sources and validation limits.

## Course tracks

- **Deep dive:** 22 modules, roughly 517,000 words, covering materials, wafer fabrication, transistors, memory, packaging, testing, GPU systems, and economics.

File: course/modules/03-ingot-to-wafer.md (part 4 of 4)
# Module 03: From Ingot to Polished Wafer
Products: **FD-SOI** for GlobalFoundries' 22FDX and STMicroelectronics/Samsung 28FD-SOI (low-power **Internet-of-Things (IoT)** devices such as sensors and wearables, automotive radar, and **mmWave**, the 24–100 GHz radio bands used for 5G and radar), where back-biasing through the ultrathin BOX tunes threshold voltage; **RF-SOI** (high-resistivity handle plus a **trap-rich** polysilicon layer under the BOX, a deliberately defective layer that traps the stray charges that would otherwise let radio signals leak into the substrate) for the antenna switches in essentially every smartphone, Soitec's largest business by volume; and **Photonics-SOI** (220 nm Si on 2 µm BOX), the platform for the optical transceivers in AI clusters. As of 2025, 300 mm SOI wafers sell for several hundred dollars, over $1,000 for specialty stacks.

## Test, Monitor, and Reclaim Wafers

A fab consumes far more silicon than it ships as product. Every tool is qualified and monitored with wafers that never carry a circuit: **particle monitors** (does the tool add fewer than N particles?), **film-thickness monitors** for deposition and etch rates, **dummy wafers** filling empty slots in a 100–150 wafer furnace **boat** (the quartz rack that carries wafers through a batch furnace) so every product wafer sees the same environment, and **send-ahead wafers** (one wafer run first through a step to verify the recipe before the lot follows). A large fab uses 10–25% as many test wafers as product wafers, hundreds of thousands per month for a **GIGAFAB**-class site (TSMC's term for a fab of 100,000 or more **wafer starts**, wafers entering the line, per month), bought as **test grade** (wafers that missed prime spec on a non-critical parameter, ~40–60% of prime price) or reclaimed.

**Reclaim** strips a used test wafer's films (HF/HNO3 or plasma), repolishes it (removing ~10–20 µm), cleans, inspects, and sells it back at a third to a half of a new test wafer's price. A wafer can be reclaimed several times until it falls below a minimum thickness of ~725–750 µm. As of 2025, RS Technologies (Japan) leads with ~30%+ share; Pure Wafer (US), Hamada Heavy Industries, Kinik and Phoenix Silicon International (Taiwan) share the rest of a ~$700 million per year market that tracks fab utilization.

> **Worked example: how many lives a test wafer has, and what reclaim saves.** A test wafer starts at 775 µm and each reclaim cycle takes ~10–20 µm; with the fab's floor at ~725–750 µm, that is (775 − 740) / 15 ≈ 2–3 cycles for a typical spec and up to ~5 for a lenient one, which is what "several times" means. Now the money: a 100,000-wafer-start GIGAFAB using test wafers at 15% of starts consumes ~15,000 a month. Bought new at test grade (~40–60% of a ~$100–150 prime wafer, so ~$50–80), that is ~$0.75–1.2 million a month; if two-thirds of them are reclaimed wafers at a third to a half of the new price (~$20–40), the monthly bill drops by roughly ~$0.3–0.5 million, several million dollars a year for one fab, which is the entire reason a reclaim industry exists.

> **What can go wrong:** Reclaim's failure modes are contamination and thinness. A wafer that carried copper wiring or a metal-deposition film in its previous life will contaminate a furnace or an epi reactor if the strip is incomplete, so fabs segregate their monitor wafers by the process area they came from and reclaimers run TXRF on every lot; a reclaimed wafer that has thinned below the fab's floor trips thickness sensors, sits low in a furnace boat slot and can be mis-handled by an end-effector set up for 775 µm; and each repolish takes a little more flatness and adds a little more edge roll-off, so a reclaimed wafer is never used where a flatness-sensitive tool is being monitored. The fab's incoming inspection (thickness, Surfscan, TXRF on a sample) catches all three, and a reclaim lot that fails is returned. The subtler failure is bookkeeping: a test wafer read into a product lot by a mis-scanned ID goes all the way through the line before the mismatch is noticed at wafer test.

## Packaging and Shipping

Finished wafers are loaded 25 to a **FOSB (front-opening shipping box)**, a polycarbonate container built for shipping rather than tool docking, with cushions that clamp each wafer's edge against vibration; the **FOUP (front-opening unified pod)** is its fab-side twin, the sealed carrier that docks onto every tool's load port and travels the fab's overhead rails (Module 05), and the two differ mainly in that the FOSB is built to survive a truck and an aircraft rather than a load port. Entegris, Shin-Etsu Polymer, and Miraial make them. The FOSB is sealed in a **Class 1** cleanroom (air with fewer than one particle of 0.5 µm or larger per cubic foot), purged with nitrogen, double-bagged in moisture-barrier bags, and air-freighted with shock indicators. At the fab a **wafer sorter** (a robot station that reads each wafer's ID and moves wafers between carriers; Brooks and Rorze make them) reads each T7 mark and transfers the wafers into the fab's own FOUPs; the FOSBs go back for reuse. Shelf life is of the order of 6–12 months, after which adsorbed organics require a reclean; the exact limit is a matter of each customer's specification.

Why the box matters as much as it does: a polished wafer's surface is a nearly perfect adsorber. The chemical oxide the final clean left is hydrophilic and carries a thin water layer, and anything volatile in the surrounding air, the **plasticizers** (softening additives) that outgas from the box's own polymer, residual solvents, fingerprint oils from a glove, sticks to it within hours. That is why the box is purged with nitrogen, why the polymer is chosen and baked to outgas as little as possible, and why the bag is a moisture barrier: the enemy is not dust in transit but the slow accumulation of a molecular film that would later become haze, a bonding failure, or a shifted threshold voltage after the gate oxide is grown on it.

> **What can go wrong:** The classic transport failures are mechanical and chemical. A dropped or vibrated box chips edges and cracks wafers against the cushions, which the shock indicator on the outer carton records and the fab's incoming edge inspection confirms; the lot is claimed against the carrier. A bag or box seal that leaks lets in humid air, and the wafers arrive with elevated haze and organic contamination, measured at the fab by Surfscan on a sample and by **thermal-desorption gas chromatography (TD-GC-MS)**, which heats a wafer or a box to drive off adsorbed molecules and identifies them by mass; the lot is recleaned at the wafer maker's expense. A box that has outlived its cleaning cycle sheds particles from worn cushions onto every wafer it carries, which is why FOSBs are washed and inspected between uses and retired after a set number of trips. And a wafer loaded in the wrong slot orientation (face down, or notch turned) is caught by the sorter, but not before it has been handled once too often.

## A Representative 300 mm Prime Wafer Specification

The table below is a composite of the sort of spec a leading-edge logic customer might issue for a 300 mm epitaxial wafer; the substrate row shows both the p- option (for p/p-) and the p+ option (for p/p+). Real specs are confidential and considerably longer. The third column says which step sets each parameter and which measurement certifies it.

| Parameter | Typical spec (leading-edge 300 mm) | Set by / measured by |
|---|---|---|
| Diameter | 300.0 ± 0.1 mm | Cylindrical grind / laser diameter gauge |
| Thickness (center) | 775 ± 15 µm (SEMI: ± 25) | As-cut target and removal stack-up / WaferSight |
| Orientation | (100) ± 0.5°, notch on <110> ± 1° | XRD orient and notch grind / XRD |
| Substrate type/dopant | p-type, boron | Crystal growth (Module 02) / four-point probe on slugs |
| Substrate resistivity | 1–20 Ω·cm (p-) or 0.005–0.02 Ω·cm (p+) | Crystal growth / four-point probe, interpolated per wafer |
| Epi layer | 3.0 ± 0.1 µm, p-, 5–20 Ω·cm | Epi reactor / FTIR thickness, Hg-CV resistivity |
| Interstitial oxygen | 12 ± 2 ppma (old ASTM) | Crystal growth / FTIR on slugs |
| Carbon | < 0.2 ppma | Crystal growth / FTIR on slugs |
| TTV | < 0.5 µm | DDG, preserved by alkaline etch and DSP / WaferSight |
| Warp | < 15 µm | DDG and DSP / WaferSight (free shape) |
| SFQR (26 × 8 mm, EE 1.5 mm) | ≤ 20 nm, 100% of sites | DSP and final polish / WaferSight (chucked, per site) |
| Nanotopography (2 mm window) | < 10 nm | Saw marks and DSP carriers, removed by DSP / WaferSight NT filter |
| Edge exclusion | 1.5 mm | Edge profile and edge polish / edge-flatness metrics (ESFQR, ZDD) |
| Front surface roughness | < 0.1 nm RMS (1 × 1 µm AFM) | Final touch polish / AFM on samples, haze on every wafer |
| LPDs | < 10 at ≥ 26 nm PSL-equivalent | RCA clean and dry / Surfscan |
| Surface metals (Fe, Ni, Cu, Zn, Ca) | < 1 × 10^10 atoms/cm² | SC-2 and HF / TXRF, VPD-ICP-MS |
| COPs (epi surface) | none | Epi overgrowth / Surfscan |
| Edge profile | SEMI M1 rounded, mirror-polished | Edge profile and mirror edge polish / edge inspection camera |
| Back surface | Polished (DSP), T7 matrix mark | DSP and laser mark / back-side Surfscan, mark reader |
| Packaging | 25 per FOSB, N2, double-bagged | Packing / incoming inspection at the fab |

## Economics and Market Structure

### Prices and volumes

SEMI's Silicon Manufacturers Group reports the industry's volumes in **millions of square inches (MSI)** of wafer area shipped. Shipments peaked at ~14,700 MSI in 2022, fell 14% in 2023 and another ~3% in 2024 as fabs and their customers burned inventory, and recovered 5.8% to 12,973 MSI in 2025; industry revenue was ~$11.4 billion in 2025, roughly flat to slightly down because the mix shifted toward 300 mm while 200 mm and smaller prices softened (as of SEMI's February 2026 release). A 300 mm wafer is 109.6 square inches, and 300 mm wafers account for roughly three-quarters of area shipped, so the world consumes on the order of 7–8 million 300 mm wafers per month, i.e. 20+ million per quarter and ~90 million per year (estimates that count only prime polished and epi wafers, excluding test and reclaim, run somewhat lower, ~15+ million per quarter). By area the growth, as of 2025, is in advanced epi for AI logic and polished/annealed wafers for **HBM** (high-bandwidth memory, the stacked DRAM mounted beside AI GPUs; Module 15) DRAM; 200 mm and smaller volumes are flat to declining.

Prices are set mostly under multi-year **long-term agreements (LTAs)**, contracts that fix volumes and prices for several years, negotiated in the 2021–2022 shortage, which locked in volumes and prices through 2025–2026 and are the reason wafer revenue held up while volumes fell. As of Q1 2026, a standard 300 mm polished prime wafer sells for roughly $100–150; epi wafers ~$200 and up; leading-edge grades (the tightest SFQR, nanotopography, and LPD specs) carry a premium of ~20% over standard prime; SOI several hundred dollars; 200 mm polished ~$40–60. For a fab, silicon is ~1–2% of the cost of a leading-edge processed wafer (reported at roughly $18,000–30,000 at **N3/N2**, TSMC's 3 nm and 2 nm process generations), so wafer makers have little pricing leverage in good times and none in bad.

### The 2023–2025 inventory correction

The 2021–2022 shortage led fabs to build several months of wafer inventory, and when the consumer and mature-node slump arrived in 2023 they deferred LTA deliveries, so wafer shipments fell far more than chip output. SUMCO fell into the red in fiscal 2025 and announced (February 2025) that 200 mm wafer production at its Miyazaki plant would end by the close of 2026, Siltronic slowed the ramp of its new Singapore fab, and GlobalWafers opened its Sherman, Texas fab in May 2025 without committing to a phase-2 timeline. As of Q1 2026, leading-edge logic and HBM demand had pushed SEMI-reported shipments up 13% year-on-year in Q1 2026 (3,275 MSI), while the mature-node 300 mm and 200 mm overhang was, as a forecast, expected to persist into 2027.

### Market shares

The 300 mm market is an oligopoly of five firms, together ~85–90% of capacity, plus a growing Chinese tier. Approximate revenue shares (as of ~2024–2025; analyst estimates that vary by a few points between sources):

- **Shin-Etsu Handotai (SEH)**, Japan, ~30%: the leader in leading-edge 300 mm prime and epi, and a Smart Cut SOI licensee.
- **SUMCO**, Japan, ~23–25%: number two, originator of "perfect silicon", with Formosa SUMCO in Taiwan.
- **GlobalWafers**, Taiwan, ~15–17%: a roll-up of SunEdison Semiconductor (ex-MEMC) and Topsil; opened a ~$3.5 billion first-phase Sherman, Texas fab in 2025 with support from the CHIPS Act (the 2022 US law subsidising domestic chip manufacturing; Module 20).
- **Siltronic**, Germany, ~12%: ex-Wacker Siltronic; new Singapore 300 mm fab.
- **SK Siltron**, Korea, ~10–12%: ex-LG Siltron; Samsung's and SK hynix's domestic supplier.
- **Others** (~10%): Soitec (SOI); Okmetic (Finland, wafers for **MEMS**, micro-electro-mechanical systems, the tiny mechanical sensors such as accelerometers and microphones); Wafer Works (Taiwan, 200 mm); and Chinese entrants NSIG/Zing Semiconductor, Ferrotec, TCL Zhonghuan, ESWIN, and GRITEK, which by 2025 had over 1 million wafers per month of 300 mm **nameplate** capacity (announced capacity, not demonstrated output), mostly at mature-node quality for domestic fabs. They face fewer barriers than Chinese chipmakers because export controls do not restrict grinders, polishers, or epi reactors the way they restrict lithography and etch.

On the equipment and consumables side, the names have shifted recently: the polishing-pad business long known as DuPont (ex-Rodel) has been part of Qnity since the November 2025 spin-off, and the double-side polisher line long known as Lapmaster Wolters / Peter Wolters now trades as Precision Surfacing Solutions, which also absorbed Meyer Burger's wire-saw line in 2019.

## Summary

- Wafering is a controlled descent of damage: saw (5–30 µm cracks) → grind (2–5 µm) → etch (zero) → polish (sub-nanometre); each step removes more than the last one left.
- The ingot is cropped, cut into ~300–400 mm blocks, characterised from end slugs (resistivity, oxygen, carbon, defects, lifetime), ground to 300.00 mm, XRD-oriented and notched on <110>.
- A multi-wire saw runs one ~120 µm diamond wire as a web of hundreds of strands; pitch = slice + kerf ≈ 1.06 mm; ~1,800 wafers from a 2 m ingot; ~15% of the crystal becomes kerf sludge.
- Diamond wire beat slurry because fixed grit cuts faster, thinner and shallower; the cut still leaves cracks, thickness variation from wire bow, and saw marks.
- Double-disk grinding sets TTV below 1 µm with no chuck touching the faces; alkaline etching removes every remaining crack uniformly because it is reaction-rate-limited, whereas acid etch is smoother but diffusion-limited and degrades flatness.
- CMP is chemical first: an alkaline slurry hydrates the surface and silica (softer than silicon) wipes the soft film away, so a polished wafer has no damage layer; DSP for flatness, then a light front-side touch polish to < 0.1 nm RMS.
- 775 µm is a compromise: sag scales as D^4/t^2, a free 300 mm wafer sags ~90 µm, and flatness is only meaningful on a chucked wafer.
- The RCA clean: SC-1 lifts particles by growing and etching a chemical oxide beneath them and keeps them off by electrostatic repulsion; SC-2 dissolves the metals SC-1 deposits; HF strips oxide; Marangoni drying leaves no droplet to become a watermark.
- Flatness vocabulary: TTV, bow, warp, GBIR, SFQR (~20 nm on 26 × 8 mm sites for EUV), nanotopography, edge exclusion (1.5 mm), all measured by dual Fizeau interferometry.
- Particles are counted by laser scattering (intensity ∝ d^6), which is why sub-0.1 nm roughness is a precondition for seeing 26 nm particles; COPs from the crystal show up as pits.
- Epi wafers grow a fresh, void-free layer by step flow; annealed and "perfect silicon" wafers are the cheaper DRAM alternatives; Smart Cut SOI transfers a film by hydrogen implant, bonding and splitting.
- Five firms hold most 300 mm supply (~85–90%), ~7–8 million 300 mm wafers ship per month, a polished prime wafer is ~$100–150 and epi ~$200+, silicon is ~1–2% of a processed leading-edge wafer's cost, and fabs consume 10–25% extra as test and reclaim wafers.

## Key Numbers

| Quantity | Value | Why it matters |
|---|---|---|
| 300 mm ingot body length / mass | ~2 m / ~330 kg (body only) | Sets the ~1,800 wafers a crystal can yield and the block count per ingot |
| Diameter tolerance (SEMI M1) | 300.0 ± 0.2 mm (makers hold ± 0.1) | Every edge-grip robot, pre-aligner and edge-exclusion measurement assumes it |
| Notch | 1.0 mm deep, 90° V, on <110> ± 1° | Aligns transistor channels, cleavage planes and dicing streets to the crystal |
| Diamond wire core diameter | 100–140 µm, with 8–25 µm diamond grit | Wire plus grit sets the kerf; grit size sets the saw damage depth |
| Wire speed / tension | 10–25 m/s / tens of N, held to a fraction of a N | Tension through the wire bow is the cutting force; its drift is the origin of TTV and warp |
| Kerf loss per slice | ~150–170 µm (DWS), 200+ µm (slurry) | ~15% of the crystal lost per slice, the largest single yield loss in wafering |
| As-cut slice thickness | ~890–950 µm | The one number tuned backward from 775 µm to cover all downstream removal |
| Wafers per 2 m ingot | ~1,800 (at 1.06 mm pitch) | The denominator in every per-wafer cost |
| Saw damage depth | 5–15 µm (DWS), 15–30 µm (slurry) | Sets how much the grinder must remove |
| DDG removal / damage | 60–80 µm total / 2–5 µm | Where flatness is made; its damage sets the etch depth |
| Etch removal | 20–30 µm total (KOH 45–55%, 80–90 °C) | First damage-free surface; alkaline preserves the grinder's flatness |
| DSP removal / final CMP removal | 15–25 µm / 0.5–2 µm | Mirror faces and final TTV; then haze-free front surface |
| Final thickness | 775 ± 25 µm (300 mm); 725 ± 20 (200 mm) | Compromise between sag, silicon cost and back-end thinning |
| Gravitational sag, edge-supported 300 mm wafer | ~90 µm | Why all flatness is measured chucked and 300 mm tools use full-face chucks |
| Front-surface roughness | < 0.1 nm RMS | Less than one atomic step; needed for gate oxides, inspection and bonding |
| SFQR (26 × 8 mm) leading edge | ~20 nm; edge exclusion 1.5 mm | The wafer's share of a ~100 nm EUV focus budget |
| Nanotopography, 2 mm window | < 10 nm | Millimetre-scale waviness that STI CMP would print into oxide thickness |
| LPD spec | < ~10 at ≥ 26 nm (Surfscan SP7) | About one detectable defect per 70 cm² before the fab adds its own |
| Surface metals | < 1 × 10^10 atoms/cm² | One foreign atom per ~70,000 surface atoms; metals kill gate oxides and lifetime |
| SC-1 / SC-2 ratios | NH4OH:H2O2:H2O ~1:1:50; HCl:H2O2:H2O ~1:1:6 | Particle lift-off by oxide regrowth; metal removal as chlorides |
| Megasonic frequency | 0.8–1 MHz | Micron-sized cavitation that removes 30–50 nm particles without damage |
| Epi growth (TCS) | 1,050–1,150 °C, 2–4 µm/min, 2–5 µm for logic | A 3 µm COP-free layer in about a minute of growth |
| Smart Cut H+ dose | ~5 × 10^16 cm^-2; split at 400–600 °C | The perforation that lets a film be transferred with implant-level uniformity |
| FD-SOI top Si / BOX | ~12 nm / 20–25 nm | ± 0.5 nm film control is what makes threshold control by back-bias possible |
| 300 mm polished / epi price | ~$100–150 / ~$200+ | Silicon is only ~1–2% of a processed leading-edge wafer's cost |
| Global wafer shipments 2025 | 12,973 MSI, ~$11.4 B revenue | Scale of the industry; recovery from the 2023–2024 correction |
| 300 mm demand | ~7–8 M wafers/month (~20 M+/quarter) | Sets the number of saws, grinders and polishers the world runs |
| Top-5 share of 300 mm capacity | ~85–90% | An oligopoly with little pricing power against its far larger customers |

## Key Players

| Company | Country | Role / what they supply | Approx. position |
|---|---|---|---|
| Shin-Etsu Handotai (SEH) | Japan | 300 mm prime, epi, annealed, SOI (Smart Cut licensee) | Leader (~30%) |
| SUMCO | Japan | 300 mm prime, epi, "perfect silicon"; Formosa SUMCO (Taiwan) | #2 (~24%) |
| GlobalWafers | Taiwan | 300/200 mm prime and epi; ex-MEMC/SunEdison; Texas fab | #3 (~16%) |
| Siltronic | Germany | 300 mm prime and epi; Singapore FabNext | #4 (~12%) |
| SK Siltron | South Korea | 300 mm prime/epi for Samsung, SK hynix; SiC | #5 (~11%) |
| Soitec | France | SOI wafers via Smart Cut (RF-SOI, FD-SOI, Photonics-SOI) | SOI leader (majority share) |
| NSIG / Zing, Ferrotec, TCL Zhonghuan, ESWIN | China | 300 mm polished/epi for Chinese fabs | Emerging, mostly mature nodes |
| Okmetic | Finland | 150/200 mm specialty and MEMS wafers | Niche |
| RS Technologies | Japan | Wafer reclaim | Reclaim leader (~30%+) |
| Pure Wafer, Hamada, Kinik, Phoenix Silicon | US/Japan/Taiwan | Wafer reclaim | Reclaim #2 tier |
| Arnold Gruppe | Germany | Ingot cropping band saws (Model 72/375 for 300 mm CZ), notch and round grinders | Specialist; one of few makers publishing specs |
| STUDER (UNITED GRINDING group) | Switzerland | Ingot cylindrical grinders with integrated X-ray orienter | Specialist, low-volume tool class |
| Komatsu NTC | Japan | Multi-wire saws for 300 mm | Wire saw leader |
| Asahi Diamond, Nakamura Choko, A.L.M.T. | Japan | Diamond-coated saw wire | Leading wire suppliers |
| Koyo Machinery (JTEKT) | Japan | Double-disk grinders (DXSG series) | DDG leader |
| Disco | Japan | Grinders and dicing saws, mainly back-end thinning and dicing (Module 16); edge tools | Grinder/dicer leader, not a DDG maker |
| Daitron, SpeedFam | Japan | Edge grinders and edge polishers | Edge tool suppliers |
| Precision Surfacing Solutions (ex-Lapmaster Wolters / Peter Wolters), Fujikoshi, SpeedFam | Germany/USA/Japan | Double-side polishers; PSS also owns the ex-Meyer Burger wire saws | DSP leaders |
| Okamoto, SpeedFam, Fujikoshi | Japan | Single-side final polishers (Okamoto PNX332B, SpeedFam SPAW series) | Final-polish tool suppliers |
| Fujimi, Nitta DuPont | Japan | Colloidal silica slurry; pads | Slurry leader / #2 |
| Qnity (ex-DuPont electronics, spun off November 2025) | USA | Polishing pads (ex-Rodel IC1000 and Suba lines) | Pad leader |
| Applied Materials (Centura Epi) | USA | Single-wafer epi reactors | Epi tool leader |
| SCREEN, TEL, SEMES, Lam | Japan/Korea/USA | Wet cleaning and Marangoni/IPA drying | SCREEN leads |
| KLA (Surfscan SP7, WaferSight) | USA | Unpatterned defect inspection, flatness metrology | Dominant |
| Corning Tropel | USA | Flatness interferometers | #2 flatness |
| Entegris, Shin-Etsu Polymer, Miraial | USA/Japan | FOSBs and FOUPs | Leaders |

## Common Misconceptions

- **"Sawing cuts the wafer to its final thickness."** → The as-cut slice is ~890–950 µm; roughly 115 µm is ground, etched, and polished away to reach 775 µm, and the kerf takes another ~160 µm of the ingot per wafer.
- **"Polishing is just very fine grinding."** → CMP removes silicon chemically (alkaline hydration of the surface) and the silica abrasive is softer than silicon; that is why a polished wafer has no damage layer, which no mechanical process can achieve.
- **"A polished wafer is flat."** → It is flat only when chucked. A free 300 mm wafer sags ~90 µm under its own weight and may have 10–30 µm of warp; the 20 nm SFQR spec refers to the residual within a lithography site after the back is pulled flat and the scanner levels each site.
- **"The notch is a smaller version of the flat, chosen to save space."** → Saving area is one reason, but the notch was also adopted because a flat breaks the axisymmetry that spin coating, spin cleaning, and wafer mechanics depend on at 300 mm.
- **"SC-1 dissolves particles."** → It undercuts them by growing and etching a chemical oxide beneath them and keeps them from redepositing through electrostatic repulsion at high pH; SC-2 is needed separately because SC-1 actually deposits certain metals.
- **"Epi is only for suppressing latch-up."** → For leading-edge logic the main reason is defect-free silicon: the CVD-grown layer contains no COPs, so gate-oxide integrity approaches 100%. Annealed and "perfect silicon" wafers are the lower-cost alternatives used in DRAM.
- **"The back side of the wafer does not matter."** → A 300 mm wafer's back is polished to a mirror because every flatness figure is defined with the back pulled flat on a chuck, a rough or particle-laden back prints through as front-side focus error, and the SEMI T7 identity mark the fab reads is on the back.
- **"A spec of fewer than 10 particles at 26 nm means the wafer carries fewer than 10 particles."** → It means fewer than 10 scatterers that scatter as much as a 26 nm polystyrene sphere. Sizes are PSL-equivalent, not physical, and anything smaller than the detection threshold is not counted at all.

## Where This Fits in the Supply Chain

Module 02 delivered a dislocation-free single-crystal ingot of known dopant type, resistivity, and oxygen content, grown by Shin-Etsu, SUMCO, GlobalWafers, Siltronic, or SK Siltron from Module 01's polysilicon. This module turned that ingot into the wafer maker's actual product: about 1,800 polished, cleaned, inspected, individually serialized 775 µm discs per ingot, or their epitaxial, annealed, or SOI derivatives, packed 25 to a FOSB and air-freighted to TSMC, Samsung, Intel, SK hynix, Micron, and the rest. Along the way it consumed diamond wire, colloidal silica, polyurethane pads, KOH, HF, HCl, NH4OH, H2O2, TCS, hydrogen, and ultrapure water, most of which are the subject of Module 04 on fab consumables and non-silicon substrates (silicon carbide, gallium nitride, and the other compound wafers made with related but different techniques). Module 05 then follows the FOSB through the fab's loading dock into a FOUP and onto the process line, where the fab's own cleaning, oxidation, and deposition steps (Module 06) begin by stripping the very chemical oxide this module's final SC-1 left behind.

## Further Reading

- SEMI M1, "Specification for Polished Single Crystal Silicon Wafers," and SEMI M12/M13 and T7 marking standards (SEMI Standards, current revisions). The definitive source for dimensions, notch, edge profile, and flatness definitions.
- Werner Kern, "The Evolution of Silicon Wafer Cleaning Technology," Journal of the Electrochemical Society 137(6), 1887–1892, 1990; and Kern and Puotinen, "Cleaning Solutions Based on Hydrogen Peroxide for Use in Silicon Semiconductor Technology," RCA Review 31, 187–206, 1970. The original RCA clean papers.
- Karen A. Reinhardt and Werner Kern (eds.), Handbook of Silicon Wafer Cleaning Technology, 3rd ed., Elsevier, 2018.
- Z. J. Pei, Graham R. Fisher, and J. Liu, "Grinding of Silicon Wafers: A Review from Historical Perspectives," International Journal of Machine Tools and Manufacture 48, 1297–1307, 2008. Covers double-disk grinding and the ductile-regime mechanics.
- Hans Joachim Möller, "Basic Mechanisms and Models of Multi-Wire Sawing," Advanced Engineering Materials 6(7), 501–513, 2004; and Möller, "Wafering of Silicon Crystals," physica status solidi (a) 203(4), 659–669, 2006.
- Michel Bruel, "Silicon on Insulator Material Technology," Electronics Letters 31(14), 1201–1202, 1995, and Soitec's Smart Cut technology pages (soitec.com).
- SUMCO, "Manufacturing Process of Silicon Wafers" and technical pages on Perfect Silicon and epi wafers (sumcosi.com); Shin-Etsu Handotai product technology pages (sehsi.co.jp).
- SEMI Silicon Manufacturers Group quarterly and annual silicon wafer shipment press releases (semi.org), for volumes and revenue.
- KLA product pages for Surfscan SP7 and WaferSight flatness systems (kla.com).
- Asianometry, "The Amazing, Humble Silicon Wafer" (YouTube, 2022) and "The 300mm Silicon Wafer Transition" (YouTube), good visual overviews of the wafering sequence and the diameter transition.
- Stanley Wolf and Richard Tauber, Silicon Processing for the VLSI Era, Vol. 1: Process Technology, 2nd ed., Lattice Press, 2000, chapters on silicon substrates, epitaxy, and wafer cleaning.
