Repository: DicksonWu654/sand-to-gpu

# Sand to GPU

An in-depth, self-study course following silicon from quartz to an NVIDIA GPU rack. It explains the physics, chemistry, manufacturing equipment, supply chain, and engineering tradeoffs for a reader who knows programming and school science.

See the [global supplier coverage review](GLOBAL_COVERAGE_REVIEW_2026-09-14.md) for corrections to regional omissions, capability claims and policy framing, with primary sources and validation limits.

## Course tracks

- **Deep dive:** 22 modules, roughly 517,000 words, covering materials, wafer fabrication, transistors, memory, packaging, testing, GPU systems, and economics.

File: course/modules/06-oxidation-and-deposition.md (part 4 of 4)
Evaluated, Deal and Grove's own experimental table gives roughly:
| T (°C) | Dry: A (µm) | Dry: B (µm²/h) | Dry: B/A (µm/h) | Dry: τ (h) | Wet: A (µm) | Wet: B (µm²/h) | Wet: B/A (µm/h) |
where Es is silicon's Young's modulus and νs its **Poisson's ratio** (how much a material contracts sideways when stretched); their combination Es/(1 − νs) = 180 GPa is the **biaxial modulus** of Si(100), the stiffness that applies when a plate is stretched equally in both in-plane directions. hs is the wafer thickness (775 µm), hf the film thickness, and κ the change in **curvature** (1 divided by the radius of the bend), measured by scanning a laser across the wafer before and after deposition (KLA and Frontier tools). The sign convention: a tensile film, one that wants to shrink, pulls the wafer's edges up so the film side is concave; a compressive film bows it the other way.

> **Worked example: how much does a 1 GPa film bend a wafer?**
> Rearranging Stoney, κ = 6 σf hf / (M hs²) with M = 180 GPa. For a 100 nm film at 1 GPa on a 775 µm wafer: κ = 6 × 10⁹ × 10⁻⁷ / (1.8 × 10¹¹ × (7.75 × 10⁻⁴)²) = 600 / 1.08 × 10⁵ ≈ **5.6 × 10⁻³ m⁻¹**, a radius of curvature R = 1/κ ≈ **180 m**. The bow of a wafer of diameter D on a sphere of radius R is D²/(8R): for 300 mm, 0.09 / (8 × 180) ≈ 6.2 × 10⁻⁵ m ≈ **~60 µm** centre-to-edge; for 200 mm, ~28 µm. A wafer flat to a fraction of a micrometre leaves the deposition tool bent by more than the thickness of a human hair, and the lithography tool has to level it out again.

Stress is a tool: PECVD nitride can be tuned from −2 GPa compressive (heavy ion bombardment) to +1.5 GPa tensile and was used as a channel stressor; LPCVD nitride's ~1 GPa tension is what limits its thickness. Stress is also a problem: a 3D NAND stack of 200–300 alternating oxide/nitride layers, several micrometers thick, bows a wafer by hundreds of micrometers and distorts **overlay** (the alignment of one patterned layer to the one below it, Module 07), so makers deposit compensating backside films; low-k cracking and the delamination of thick tungsten word lines are stress-driven; and a 20 nm SAQP spacer at +1 GPa can bend a 30 nm-tall mandrel enough to shift the pattern.

The compensating film is a recipe, not a trick. Bow depends on stress multiplied by thickness (Stoney has σf·hf in the numerator), summed over every film on a face, and a film on the *back* of the wafer with the same sign of stress bends it the opposite way. So a 3D NAND maker that measures, say, 300 µm of bow after the stack deposits a backside film whose σ·h matches: by the worked example above, 1 GPa × 100 nm gives ~60 µm on a 300 mm wafer, so cancelling 300 µm needs σ·h five times that, for instance ~500 nm of nitride at ~1 GPa of the same sign as the front-side stack's net stress, or ~250 nm at ~2 GPa. The films are the PECVD oxides and nitrides of 4.2 with their stress set by the low-frequency RF fraction, deposited in a chamber that exposes only the backside; deposition vendors (Applied among them) sell backside-deposition chambers built for this (as of ~2025), and a furnace LPCVD nitride, which coats both faces of every wafer anyway, was the original version of the trick. The compensation is re-tuned whenever the stack changes and is often applied in stages, because the bow must be within the lithography tool's chucking range at *every* layer, not only at the end.

> **What can go wrong:** *Cracking*: a tensile film past its critical thickness (LPCVD nitride above ~100–200 nm, 4.1) cracks, usually starting at a sharp step, and the crack runs through everything above it; seen under optical inspection and fixed by staging the deposition or lowering the stress. *Buckling and peeling*: a compressive film that is too thick or poorly adhered lifts off in the wavy "telephone-cord" blisters that are the signature of compressive delamination, typically at the wafer edge or over a weak interface; fixed by an adhesion layer, a degas step before deposition, or a less compressive recipe. *Bow beyond the chuck*: a wafer bowed by more than the scanner's or the etcher's electrostatic chuck can flatten (a few hundred micrometres (~)) cannot be clamped or focused, and one bowed less than that still prints with overlay error; the curvature scan after every thick film is what decides whether a compensation step is added. *Stress that moves*: PECVD films lose hydrogen and change stress in later anneals, and metals creep at their process temperatures, so the bow measured at deposition is not the bow at lithography a week later; managed by measuring at the lithography step, not only after deposition. *Mandrel and fin bending*: the SAQP spacer case above, and tall fins bent by stressed gate films; found by CD-SEM as **pitch walking** (alternating wide and narrow spaces where equal ones were intended) and fixed by lowering the spacer's stress.

## 9. Film Characterization, Briefly

This section is a side note; Module 13 covers metrology properly. A deposition engineer lives by three techniques. **Spectroscopic ellipsometry** shines polarized light (190–1,700 nm wavelengths) onto the film at a glancing ~65–75° angle and measures how the reflection has changed the light's polarization (two angles, Ψ and Δ, at each wavelength); fitting an optical model to those angles returns the thickness to < 0.1 nm and the refractive index (a proxy for density, hydrogen content, and porosity) of any transparent film, and every furnace and ALD tool has a thickness map from a KLA, Nova, or Onto ellipsometer within minutes of unloading. **X-ray reflectivity** (XRR) shines a narrow X-ray beam at the film at a grazing angle and records how the reflected intensity oscillates as the angle is increased: the oscillation period gives the thickness, the angle at which reflection begins to fall gives the density, and how fast the oscillations die away gives the roughness, all with no optical model, making it the reference for ALD metals and high-k. **X-ray photoelectron spectroscopy** (XPS) shines X-rays onto the top ~5–10 nm and measures the energies of the electrons they knock out; each element, and each chemical state of it (Si⁰ versus Si⁴⁺, Hf–O versus Hf–Cl), releases electrons at its own energy, so the result is the composition and bonding of the surface layer, confirming stoichiometry and interfacial layers. Supporting methods: the **four-point probe** (press four needles in a line onto a metal film, pass current through the outer pair and read voltage across the inner pair to get sheet resistance), wafer-curvature stress (Section 8), and, for the final answer to any argument, a cross-sectional **TEM** image (a transmission electron microscope picture of a slice of the structure thin enough to see individual atomic layers).

## 10. The Deposition Equipment Market

Deposition is the largest segment of **wafer fab equipment (WFE)**, the industry's term for the tools inside a fab, after lithography: on the order of $25–30 billion in 2024–2025, roughly a quarter of WFE (an order-of-magnitude estimate; market reports disagree). The shares below are vendor or analyst statements, not audited figures.

| Segment | Leader | Approx. share | Note (as of 2024–2025) |
|---|---|---|---|
| PVD | Applied Materials (Endura) | ~80% or more | Other PVD suppliers include Ulvac, Evatec and NAURA |
| Single-wafer ALD | ASM International (Pulsar, EmerALD, Eagle) | > 55% | ALD is over half of ASM's equipment revenue; Applied and Lam investing to challenge |
| Batch ALD/CVD | Kokusai Electric (TSURUGI-C²) | ~70% | Largely memory fabs; TEL is #2 |
| Tungsten and metal fill | Lam Research (Altus, Altus Halo) | majority | Applied second |
| Dielectric PECVD and gap fill | Applied (Producer, Eterna) and Lam (Vector, Striker, Speed) | co-leaders | TEL and Piotech challengers |
| Silicon epi | Applied (Centura Prime Epi) and ASM (Intrepid ES) | roughly half each | ASM gained at the GAA transition |
| Vertical furnaces | Tokyo Electron (TELINDY PLUS) | leader | Kokusai second, ASM third |
| RTP | Applied (Vantage) | leader | Mattson (Beijing E-Town), Screen niche |

**Applied Materials** is the overall leader, with PVD, the leading CVD franchise, roughly half of epi, the RTP franchise, and growing ALD and W/Mo positions. **Lam Research** leads tungsten and metal fill, is co-leader in dielectric PECVD/ALD and gap fill, and is heavily exposed to 3D NAND. **ASM International** leads single-wafer ALD and is #2 in epi, making it the purest beneficiary of the gate-all-around transition. **Tokyo Electron** leads vertical furnaces and shares batch ALD with **Kokusai Electric**. ALD as a whole (single-wafer plus batch) is now an equipment market at least as large as PVD. Other suppliers serve distinct deposition applications: Jusung and Wonik IPS (Korea); Piotech (China), with PECVD, ALD and gap-fill systems; NAURA (China), with PVD, CVD and furnace products; and Veeco/Aixtron in compound-semiconductor MOCVD. A broad deposition label covers many film chemistries and reactor designs, so a supplier list does not imply that the tools are interchangeable.

## Summary

- A fab has five ways to put a film on a wafer, in order of decreasing temperature: thermal oxidation, epitaxy, CVD, ALD, PVD. The order is also the order in which the thermal budget shrinks through the flow.
- Thermal oxide grows *into* the silicon: the oxidant diffuses through the existing oxide and reacts at the buried interface, consuming 0.44 nm of silicon per nm of oxide. The interface is born clean, which is why Si/SiO2 is the cleanest electrical interface known and why silicon beat germanium.
- Deal-Grove: x² + Ax = B(t + τ); reaction-limited (linear) when thin, diffusion-limited (parabolic) when thick. Wet oxidation is ~25× faster because water is ~600× more soluble in silica, offset by ~12× slower diffusion and the factor of 2 in N1.
- Sub-2 nm oxides are made by ISSG/radical or plasma oxidation in single-wafer tools and calibrated empirically; every HKMG gate still keeps a ~0.5–1 nm SiO2 interfacial layer under the high-k.
- Furnaces are for steps where the film is the product; RTP is for steps where the thermal history is the product. √(Dt) turns "thermal budget" into nanometres: a 2 h furnace step spreads boron ~100 nm, a 1 s spike anneal ~2 nm.
- CVD has two regimes: surface-reaction-limited (temperature rules; batch LPCVD; Ea/kT² ≈ 2% per °C) and mass-transport-limited (flow rules; single-wafer showerheads; epi). The sticking coefficient sets conformality.
- The CVD family by job: LPCVD (poly, nitride, TEOS: hot, conformal, batch), PECVD (< 400 °C wiring-level oxides, nitrides, low-k), HDP and flowable CVD (gap fill), tungsten and molybdenum CVD (plugs and word lines; fluorine is the enemy).
- ALD is two self-limiting half-reactions separated by purges: ~0.1 nm per cycle (about a third of a monolayer), thickness = cycles × GPC, conformal in 100:1 holes, slow. Thermal versus plasma ALD; the ALD window.
- High-k HfO2 (k ~20) is physically thick but electrically thin: EOT = t × 3.9/k, so 2 nm of HfO2 is 0.39 nm of oxide equivalent; ~20 cycles make it. ALD steps rose from a handful at 45 nm to ~100 at 2 nm.
- PVD is magnetron sputtering: argon ions knock atoms off a target in a near-vacuum. Line-of-sight arrival is its weakness; ionized PVD and the Endura barrier/liner/seed sequence are the fixes. Applied holds most of the market.
- Epitaxy grows single crystal on single crystal: selective SiGe:B and Si:P source/drains for strain and contact resistance, and the Si/SiGe superlattice that is the raw material of nanosheet transistors.
- Every film bends the wafer (Stoney: a 1 GPa, 100 nm film bows a 300 mm wafer ~60 µm). Stress is both a tool (channel strain) and a problem (3D NAND stacks, low-k cracking).
- Deposition is about a quarter of fab equipment spend: Applied (PVD, CVD, epi, RTP), Lam (W/Mo, dielectric CVD/ALD), ASM (single-wafer ALD, epi), TEL and Kokusai (furnaces, batch ALD).

## Key Numbers

| Quantity | Value | Why it matters |
|---|---|---|
| Thermal oxidation temperature range | 800–1,200 °C (furnace); ISSG 900–1,100 °C for seconds | Sets which steps a thermal oxide can follow |
| Silicon consumed per unit oxide thickness | ~0.44–0.46 (44 nm of Si per 100 nm SiO2) | The surface moves; a 1 nm IL eats ~0.4 nm of a nanosheet |
| Deal-Grove dry O2 at 1,000 °C (111) | B = 0.0117 µm²/h, B/A = 0.071 µm/h, A = 0.165 µm | Model for thicker planar oxides; ultrathin growth and modern 3D structures need corrections |
| Deal-Grove wet H2O at 1,000 °C (111) | B = 0.287 µm²/h, B/A = 1.27 µm/h, A = 0.226 µm | Wet is ~25× faster in the parabolic regime |
| (111):(100) linear rate ratio | 1.68 | Fin sidewalls oxidize faster than tops |
| Activation energies | B: 1.23 eV (dry), 0.78 eV (wet); B/A: ~2.0 eV | 100 °C changes the rate several-fold |
| Oxidant solubility and diffusivity in SiO2 at 1,000 °C | C*: ~3 × 10¹⁹ (H2O) vs ~5 × 10¹⁶ cm⁻³ (O2); D: ~6 × 10⁻¹⁰ vs ~7 × 10⁻⁹ cm²/s | Solubility, not diffusion, is why wet wins |
| Time to grow 1 µm oxide at 1,000 °C | ~99 h dry vs ~4.3 h wet | Wet growth is faster; required film quality and device flow can justify dry growth or deposition |
| HKMG interfacial SiO2 / HfO2 thickness | ~0.5–1.0 nm as formed, ~0.5–0.7 nm after scavenging / ~1.5–2.0 nm; total EOT ~0.8–1.0 nm | The IL is the largest single share of EOT |
| EOT of 2 nm HfO2 (k ~20) | 2 × 3.9/20 = 0.39 nm | Physically thick against tunneling, electrically thin |
| Interface trap density after forming-gas anneal | ~10¹⁰ cm⁻² eV⁻¹ | One defect per ~10⁴ nm²; a gate is a few thousand nm² |
| Vertical furnace batch size and ramp rate | 100–150 wafers; 5–15 °C/min | Ramp limited by slip; hours per cycle |
| RTP ramp rate | 50–250 °C/s; spike anneal ~1,050 °C for < 1 s | Activates dopants without moving them |
| Boron diffusion length √(Dt) (~) | ~100 nm for 2 h at 1,000 °C; ~2 nm for a 1 s spike at 1,050 °C; ~0.8 nm for a 1 ms laser anneal at 1,300 °C | The thermal budget in nanometres |
| Pyrogenic torch: H2:O2 ~1.8:1 | ~95% H2O, ~720 torr steam if undiluted (~1.13× the 640 torr table values of B) | Steam pressure, hence wet rate, is set by the gas ratio |
| CVD temperature sensitivity, Ea = 1.5 eV at 600 °C | ~2.3% per °C (~25% per 10 °C) | Why furnaces hold ±0.5 °C |
| LPCVD poly-Si / Si3N4 / TEOS temperatures | ~600 °C / ~750 °C / ~700 °C at 0.1–2 torr | Front-end films; too hot for the BEOL |
| PECVD temperature and RF | 300–400 °C, 13.56 MHz (+ 300–400 kHz LF for stress) | The hottest step allowed over copper |
| Low-k SiOC:H / porous ULK dielectric constant | k ~2.7–3.0 / ~2.2–2.5 (vs 3.9–4.2 for SiO2) | Lower wiring capacitance, weaker films |
| W CVD bulk reaction | WF6 + 3 H2 → W + 6 HF at 400–450 °C | Fluorine byproducts force the Ti/TiN liner |
| ALD growth per cycle (TMA/H2O for Al2O3; suitable Hf precursor for HfO2) | ~0.1 nm/cycle (~1/3 monolayer); cycle time 2–10 s single-wafer | Thickness by counting; slowness is intrinsic |
| Cycles for 2 nm HfO2 | ~20; ~5.5 × 10¹⁵ Hf atoms/cm² in the finished film | A gate dielectric is ~6 monolayers of hafnium |
| HfO2 formula-unit density / monolayer areal density | 2.8 × 10²² cm⁻³ / ~9 × 10¹⁴ cm⁻² | Converts GPC to atoms and precursor mass |
| ALD step count in a 3 nm/2 nm logic flow | on the order of 100 | Why ALD tool spend rivals PVD |
| Sputter yield at ~500 eV Ar⁺ | Cu ~2.3, Al ~1.0, Ti/Ta/W ~0.5–0.6 | Sets deposition rate per unit ion current |
| Mean free path in argon (~) | ~5 cm at 1 mtorr, ~0.07 µm at 1 atm | Below ~1 mtorr atoms cross the gap unscattered |
| Magnetron target utilization | ~30% static, 50–70% with rotating magnets | Target cost per wafer |
| Barrier + liner + seed budget at ~20 nm pitch (~) | ~4–5 nm total in a ~10–12 nm trench | Why copper is losing the narrowest lines |
| Si–Ge lattice mismatch; S/D SiGe Ge content | 4.2%; ~50–65% Ge at 5/3/2 nm, B ~1–3 × 10²¹ cm⁻³ | Strain and contact resistance of PMOS |
| Contact resistivity 10⁻⁹ Ω·cm² on a 20 × 20 nm contact | ~250 Ω | Comparable to the transistor itself |
| Nanosheet superlattice | 3–4 pairs Si / Si0.7–0.75Ge0.25–0.3, each ~6–12 nm, grown ~550–650 °C | Layer thickness becomes channel thickness |
| Stoney: 1 GPa × 100 nm film on a 775 µm wafer | κ ≈ 5.6 × 10⁻³ m⁻¹, R ≈ 180 m, bow ~60 µm (300 mm) | Every film bends the wafer the litho tool must level |
| Market shares (approx.) | AMAT ≥ 80% PVD; ASM > 55% single-wafer ALD; Kokusai ~70% batch ALD; Lam majority of W CVD | Who to call for each film |

## Key Players

| Company | Country | What they supply | Position |
|---|---|---|---|
| Applied Materials | US | Endura PVD, Producer/Ultima CVD, Eterna FCVD, Centura Epi/Prime Epi, Vantage RTP, Olympia ALD, Endura Volta CVD Co/W/Ru | Leader in deposition overall, PVD, CVD, RTP; co-leader epi |
| Lam Research | US | Altus W/Mo CVD-ALD (Altus Halo for Mo), Vector PECVD, Striker ALD, Speed HDP-CVD | Leader in W metal fill; co-leader dielectric CVD/ALD |
| ASM International | Netherlands | Pulsar/EmerALD/Eagle ALD (XP8), Intrepid ES epi, A412 furnaces | Leader single-wafer ALD (> 55%); #2 epi |
| Tokyo Electron | Japan | TELINDY vertical furnaces, batch ALD, NT333 spatial ALD, Triase+ metal CVD/ALD, Trias SPA plasma oxidation | Leader in furnaces; #2 batch ALD |
| Kokusai Electric | Japan | AdvancedAce-300 furnaces, TSURUGI-C² batch ALD | Leader batch ALD (~70%) |
| Jusung Engineering / Wonik IPS | South Korea | ALD/CVD for Samsung, SK hynix | Niche, memory-focused |
| NAURA / Piotech | China | NAURA: PVD, CVD and furnaces; Piotech: PECVD, ALD and gap fill | Distinct deposition portfolios |
| Mattson (Beijing E-Town) / Screen | China / Japan | RTP, laser anneal | Niche |
| Aixtron / Veeco | Germany / US | MOCVD for GaN, GaAs, SiC epi | Leaders in compound-semiconductor epi |
| Merck (EMD), Entegris, Air Liquide, Adeka, Soulbrain, DNF, UP Chemical | DE / US / FR / JP / KR | ALD and CVD precursors (TMA, TEMAH, HfCl4, DCS, WF6, TSA, Mo precursors) | Precursor supply base |
| Honeywell, JX Advanced Metals, Tosoh, Materion, Linde (the former Praxair target business) | US / JP / US / DE-US | Sputter targets (Cu, Ta, Ti, Al, Co, W); ownership of some target lines has changed hands, so check current names | Target supply base |
| KLA, Nova, Onto, Bruker | US / IL / US / US | Ellipsometry, XRR, XPS, stress metrology | Film metrology leaders |

## Common Misconceptions

- **"Thermal oxide is deposited on top of the silicon."** → It is grown *into* the silicon: the oxidant diffuses through the existing oxide and reacts at the buried interface, consuming ~44% of the oxide thickness in substrate silicon. This is why the interface is so clean and why the surface moves.
- **"Wet oxidation is faster because water molecules diffuse faster."** → H2O diffuses roughly ten times more slowly than O2 in SiO2; wet oxidation is 20–25× faster because water's solubility in silica is ~600× higher, so the concentration gradient driving the flux is far larger.
- **"ALD deposits one monolayer per cycle."** → A typical GPC of ~0.1 nm is only ~1/3 of a monolayer, because bulky ligands sterically block adjacent surface sites. ALD is "atomic layer" in its precision, not in its count.
- **"Since high-k replaced SiO2, there is no thermal oxide in the transistor anymore."** → Every HKMG stack retains a ~0.5–1 nm SiO2 interfacial layer under the HfO2; a bare HfO2/Si interface has unacceptable mobility and trap density. Thermal and chemical oxides also persist as STI liners, sacrificial oxides, and I/O gate oxides.
- **"PVD is obsolete at the leading edge."** → Copper seed, Ta liners, TiN, Al pads, MRAM/PCRAM stacks and many gate metals are still sputtered; ALD has taken thin, conformal layers but PVD remains the cheapest route to pure, low-resistivity metal, and Endura remains one of the best-selling tools in the industry.
- **"CVD tungsten is just WF6 plus hydrogen."** → Without a Ti/TiN liner and a silane- or borane-based nucleation layer, WF6 would attack the silicon and oxide (wormholes, volcanoes, HF damage) and would not nucleate on dielectric at all; the two-step chemistry and the fluorine-free (WCl5) and molybdenum alternatives exist precisely because of fluorine.
- **"PECVD at 400 °C is a cold process."** → It is the hottest step the back end of line allows: one degree more and copper diffusion, aluminum hillocks and low-k damage begin. It is "cold" only next to the 600–900 °C furnace films of the front end.
- **"ALD is too slow to matter."** → A 2 nm film takes minutes per wafer, yet a 2 nm-class logic flow contains on the order of 100 ALD steps and ALD tool spend now rivals PVD; the slowness is paid for in chamber count and batch tools, not avoided.

## Where This Fits in the Supply Chain

Module 03 delivered a polished (and possibly epitaxial) 300 mm wafer, and Module 05 carried it in a FOUP into the fab; this module is where the first films go onto it: the pad oxide and nitride for isolation, the STI fill, the SiGe/Si superlattice or fin material, the gate stack, spacers, source/drain epi, contact liners and plugs, and, later, every dielectric, barrier, seed, and cap of the ~15–18 metal layers. The inputs consumed are the specialty gases (SiH4, DCS, NH3, WF6, NF3, GeH4, O2, H2), liquid and solid precursors (TEOS, TMA, TEMAH, HfCl4, TSA, WCl5), sputter targets, and quartzware from Module 04, plus the dummy wafers from Module 03, and the tools are the Applied, Lam, ASM, TEL, and Kokusai systems that make up a quarter of a fab's equipment spend. Every deposition step is followed by patterning: the films are shaped by the lithography of Modules 07 and 08 and the etch of Module 09, doped by Module 10, and their thicknesses verified by the metrology of Module 13. Modules 11 and 12 then show how these individual films are sequenced into a nanosheet transistor and a copper interconnect stack.

## Further Reading

1. B. E. Deal and A. S. Grove, "General Relationship for the Thermal Oxidation of Silicon," *Journal of Applied Physics* 36, 3770 (1965). The original linear-parabolic model, with the rate-constant tables reproduced above.
2. J. D. Plummer, M. D. Deal, and P. B. Griffin, *Silicon VLSI Technology: Fundamentals, Practice and Modeling* (Prentice Hall, 2000). Chapters 6 (oxidation) and 9 (thin-film deposition) are the standard graduate treatment.
3. S. M. Sze and M.-K. Lee, *Semiconductor Devices: Physics and Technology*, 3rd ed. (Wiley, 2012), and S. A. Campbell, *Fabrication Engineering at the Micro- and Nanoscale* (Oxford, 2013), for the CVD regime analysis and PVD chapters.
4. S. M. George, "Atomic Layer Deposition: An Overview," *Chemical Reviews* 110, 111–131 (2010). The definitive ALD tutorial, including the TMA/H2O mechanism.
5. R. W. Johnson, A. Hultqvist, and S. F. Bent, "A brief review of atomic layer deposition: from fundamentals to applications," *Materials Today* 17, 236–246 (2014).
6. K. Mistry et al., "A 45nm Logic Technology with High-k+Metal Gate Transistors, Strained Silicon, 9 Cu Interconnect Layers, 193nm Dry Patterning, and 100% Pb-free Packaging," *IEDM Technical Digest* (2007). The paper that introduced HKMG into production.
7. S. Wolf and R. N. Tauber, *Silicon Processing for the VLSI Era, Vol. 1: Process Technology*, 2nd ed. (Lattice Press, 2000). Encyclopedic on furnaces, LPCVD, and classic sputtering.
8. Applied Materials product pages for Endura PVD, Producer Eterna FCVD, Centura Prime Epi, and Vantage RTP (appliedmaterials.com), and ASM International's technology pages for Pulsar ALD and Intrepid ES epitaxy (asm.com).
9. SemiAnalysis, "Going Vertical: Gate All Around, 3D DRAM, 3D NAND, Kokusai Electric IPO" (2023), on batch ALD and the furnace market.
10. A. J. M. Mackus, M. J. M. Merkx, and W. M. M. Kessels, "From the Bottom-Up: Toward Area-Selective Atomic Layer Deposition with High Selectivity," *Chemistry of Materials* 31, 2–12 (2019).

- [NAURA product catalogue](https://www.naura.com/product/). Official product scope, reviewed September 2026.

- [Piotech deposition product catalogue](https://en.piotech.cn/). Official product scope, reviewed September 2026.
