Repository: DicksonWu654/sand-to-gpu

# Sand to GPU

An in-depth, self-study course following silicon from quartz to an NVIDIA GPU rack. It explains the physics, chemistry, manufacturing equipment, supply chain, and engineering tradeoffs for a reader who knows programming and school science.

See the [global supplier coverage review](GLOBAL_COVERAGE_REVIEW_2026-09-14.md) for corrections to regional omissions, capability claims and policy framing, with primary sources and validation limits.

## Course tracks

- **Deep dive:** 22 modules, roughly 517,000 words, covering materials, wafer fabrication, transistors, memory, packaging, testing, GPU systems, and economics.

File: course/modules/08-euv-lithography.md (part 4 of 4)
# Module 08: Photolithography II: EUV in Full Detail
Intel's strategy is to use High-NA in earnest at 14A (**risk production**, the first low-volume runs of a new node, ~2027), where it expects replacing EUV double patterning with single exposure to pay for itself; as a first step, ASML and Intel announced in July 2026 that certain Intel 18A layers (Core Ultra Series 3, "Panther Lake") had been dual-qualified (qualified to run on either the NXE or the EXE tools) on the EXE platform and were running in **high-volume manufacturing (HVM)** on High-NA with yields matched to the NXE tools (as of mid-2026). TSMC has said it will not use High-NA at A16, has said A14 will not need it, and is evaluating later nodes (its plans beyond that are not public), betting that low-NA multipatterning is cheaper for a few more years (as of mid-2026). Which is right depends on how many layers are double-patterned and on the resist stochastics at 8 nm.

> **What can go wrong:** Four High-NA-specific problems. Stitching: two half-field exposures that share a boundary must overlay to a fraction of a nanometre along that seam, and any error there is a systematic defect line down the middle of every die, caught by overlay metrology on stitch marks. Secondary-electron blur: at 8 nm half-pitch the ~2–4 nm blur is a large fraction of the line, so the resist, not the optics, sets the achievable roughness. Obscuration: the hole in the pupil removes the central illumination angles, so pupil shapes and OPC models built for the NXE do not transfer and every layer's illumination has to be re-optimized. And the building: the tool is heavier and taller than an NXE, so a fab designed in 2018 may need a reinforced floor and a higher ceiling before the first crate arrives.

### Hyper-NA

Hyper-NA is a side note in this module: it is a design study, not a machine, so one paragraph is all it gets. ASML and Zeiss have discussed a further step to **NA 0.75**, "hyper-NA," on a roughly 2030 horizon. At that NA the mirrors approach two metres, and polarization becomes a problem. Light's electric field oscillates across its direction of travel; at large angles the fields of two interfering beams whose oscillation lies in the plane of incidence (**p-polarized**) are nearly perpendicular to each other and can neither cancel nor reinforce, so the fringes wash out unless only the other orientation (**s-polarized**, field perpendicular to the plane of incidence) is used, which throws away half the light. The reticle-side angular problem also returns even with anamorphic optics. Whether it is built depends on whether the cost per transistor still improves; as of mid-2026 ASML has framed hyper-NA as an option to be decided in the next year or two, not a commitment.

## The Machine, Its Supply Chain, and Its Economics

An NXE:3800E contains on the order of 100,000 parts from ~5,000 suppliers, weighs ~180 tonnes, and ships in about 40 freight containers on ~20 trucks or three fully loaded Boeing 747s. It is assembled and tested in Veldhoven, Netherlands, then disassembled into modules for shipment and reassembled at the customer. Installation and qualification of a low-NA tool takes months; the first EXE:5000 at Intel took about six months from first crate (December 2023) to first light (April 2024).

ASML is an integrator: it builds the stages, wafer tables, and metrology, writes the software, and does final assembly, while the critical modules come from a few partners in bilateral, mostly exclusive relationships:

| Module | Supplier | Location | Exclusive? |
|---|---|---|---|
| Illuminator and projection optics, mirror substrates and coatings | Carl Zeiss SMT | Oberkochen, Germany | Yes; ASML bought 24.9% of Zeiss SMT in 2016 for €1 billion to fund the High-NA optics, and there is no second source |
| Mirror substrate glass (Zerodur, ULE) | Schott; Corning | Germany; USA | Two sources, both to Zeiss |
| CO₂ drive laser | Trumpf | Ditzingen, Germany | Yes; a business reported to be on the order of €1 billion per year within Trumpf's ~€4.3 billion total sales |
| LPP source, droplet generator, collector refurbishment | Cymer | San Diego, USA | ASML subsidiary since 2013 |
| Vacuum vessel, frames, large mechanical modules | VDL ETG | Eindhoven, Netherlands | Key module supplier |
| Wafer and reticle tables (electrostatic clamps) | Berliner Glas | Berlin, Germany | ASML subsidiary since 2020 |
| Electronics and mechatronics | Prodrive; NTS | Netherlands | Key suppliers |
| Vacuum pumps | Edwards | UK (part of Sweden's Atlas Copco group) | Key supplier |
| Reticle blanks | Hoya; AGC | Japan | Two sources |
| Actinic reticle inspection | Lasertec | Japan | Sole source |
| Pellicles | Mitsui Chemicals | Japan | Leader |
| Resist tracks docked to the scanner | TEL; SCREEN | Japan | Two sources (Module 07) |
| Stages, wafer handling, metrology, software, final assembly | ASML | Veldhoven, Netherlands | In-house |

ASML has shipped roughly 350 EUV systems cumulatively since the NXE:3100 in 2010: the 100th shipped in early 2020. ASML counts a system in its revenue when the customer accepts it (**revenue recognition**), which can be a quarter or more after it ships, so shipment counts and recognized counts differ by a few units a year; on the recognized basis the count was 31 in 2020, 42 in 2021, 40 in 2022, 53 in 2023, 44 in 2024, and 48 in 2025 (low-NA plus a handful of High-NA), and ASML has scheduled 56 low-NA and 10 High-NA deliveries for 2027 (as scheduled in 2026). TSMC holds well over half of the installed base, followed by Samsung and Intel, with SK hynix and Micron in the tens for DRAM. The NXE:3800E lists at roughly €180 to 200 million (~$200 million); what that works out to per wafer pass is in the cost worked example under The Wafer Side. EUV service (spares, collectors, field upgrades, resident engineers at every EUV fab) is a large and growing fraction of ASML's revenue. Tools last 20+ years; the NXE:3300s and 3350s of 2013–2016 still run non-critical layers, and ASML retrofits newer sources and stages in the field.

## Who Has EUV, and Who Is Not Allowed To

EUV has never shipped to China. SMIC ordered an NXE:3400 in 2018 and the Dutch government, under US pressure, never issued the licence; EUV has been formally export-controlled since 2019. The US October 2022 and 2023 rules and the Dutch September 2023 (NXT:2000i and above) and September 2024 (NXT:1970i/1980i) rules then restricted the immersion DUV tools that would be used to multi-pattern around the lack of EUV. SMIC nonetheless produced 7 nm-class logic (Huawei Kirin 9000S, 2023) and "5 nm-class" parts by DUV quadruple patterning (the SAQP of the Before-you-start list), at lower yield and higher cost.

China's domestic response: **SMEE** (Shanghai Micro Electronics Equipment) is the DUV champion, with 90 nm tools in production and a 28 nm-class immersion tool (SSA800) that has been "about to ship" for years. On EUV, the most public program is the **laser-induced discharge plasma (LDP)** source at Harbin Institute of Technology under Zhao Yongpeng, in which a laser vaporizes tin from an electrode and a high-voltage discharge through the vapour forms the plasma; reported in-band power was ~100 to 150 W in 2025 (as reported, 2025), versus ASML's 500 to 600 W, and discharge sources are hard to scale (Ushio's XTREME group, which took over Philips' LDP program in 2010, reached ~30 W at the intermediate focus in 2011 and gave up on high-volume manufacturing sources a few years later). A prototype scanner, reportedly assembled with former ASML engineers, was said to be under test in 2025 with a target of ~2028 (as reported, 2025). Tsinghua's **steady-state microbunching (SSMB)** source is a longer-shot alternative: it starts from a synchrotron, the ring accelerator introduced under the Mo/Si mirror section, whose circulating electrons normally emit light incoherently and spread across the spectrum, and SSMB would make the electrons bunch so that they emit coherently at 13.5 nm, an approach still on paper at wafer-scale power. As of 2026 no Chinese EUV tool has printed a production wafer; the source gap is years, and the Zeiss-class optics are the harder problem behind it.

## History

| Year | Event | Why it mattered |
|---|---|---|
| 1986 | Hiroo Kinoshita at NTT demonstrates soft X-ray projection imaging with multilayer mirrors | Proof that reflective imaging at ~10 nm-class wavelengths works; Bell Labs and Lawrence Livermore follow, and the technique is renamed EUV to distance it from proximity X-ray lithography, which failed |
| 1997 | Intel leads formation of **EUV LLC** with Motorola and AMD (later Micron, Infineon, IBM), ~$250 million | Funds Sandia, Lawrence Livermore and Lawrence Berkeley to build the Engineering Test Stand; ASML, Nikon and Canon licence the results |
| 2001 | Engineering Test Stand prints its first EUV images | The full chain (source, multilayer optics, reflective mask, resist) shown to work end to end |
| 2006 | ASML ships two alpha demo tools to imec and the Albany NanoTech complex in New York | First tools in customers' hands; Nikon and Canon drop out |
| 2010 | NXE:3100 pre-production tool (NA 0.25, ~5 wph); Ushio takes over Philips' LDP source program | Fabs begin process development; the LDP route reaches ~30 W in 2011 and is later abandoned |
| 2012 | Intel, TSMC and Samsung buy a combined 23% of ASML for €3.85 billion plus €1.38 billion of R&D funding (Intel alone 15% and $4.1 billion including its $1 billion R&D contribution); Cymer purchase (~$2.5 billion) announced | Customers fund the program that would otherwise have stalled; the source comes in-house |
| 2013 | Cymer acquisition closes; NXE:3300B | Cymer's LPP source wins over Gigaphoton's, which had strong technology (magnetic mitigation, a 100 kHz droplet generator) but not ASML's integration |
| 2015 | NXE:3350B | Sources still at a fraction of the promised power |
| 2016 | ASML buys 24.9% of Zeiss SMT for €1 billion; 250 W demonstrated | Funds the High-NA optics; the 250 W target reached in the lab |
| 2017 | NXE:3400B, 125 wph at 250 W | First tool with HVM-plausible throughput; 250 W reached at customer sites in 2017–2018 |
| 2019 | Samsung 7LPP first EUV node in HVM (early 2019), TSMC N7+ within months | EUV in production, 33 years after the first image |
| 2020 | TSMC N5, the first node designed around EUV (~14 layers); 100th EUV system shipped | EUV becomes the default for critical layers |
| 2020–2021 | Samsung and SK hynix bring EUV into DRAM (Micron in 2024–2025, as of 2025); NXE:3600D (2021) | EUV spreads to memory |
| 2023 | EXE:5000 shipped to Intel (December) | First High-NA tool leaves Veldhoven |
| 2024 | NXE:3800E; EXE:5000 completed at Intel (April) | 500–600 W sources and 220 wph in production; High-NA first light (as of 2025) |
| 2025 | First EXE:5200B shipped (April), accepted at Intel (December) | First production High-NA tool (as of mid-2026) |
| February 2026 | 1,000 W in-band demonstrated in a proof-of-concept source | Path to ~330 wph and to 1.5–2 kW stated (as of mid-2026) |
| July 2026 | High-NA in HVM on dual-qualified Intel 18A layers | First High-NA layers in production (as of mid-2026) |

The 2010s were a decade of delays. The 2008 roadmaps had EUV in production at 22 nm in 2012; the source delivered a tenth of the promised power with poor availability, and mask blank defects and resist stochastics were unsolved. ASML's response was financial and structural: buy the source company, have the three biggest customers pay for the R&D through the 2012 co-investment, buy into the optics supplier, and grind through the collector, droplet-generator and availability problems one at a time until 250 W at 90% availability arrived in 2017–2018. From first image to first product took 33 years.

## Summary

- EUV exists to collapse three or four DUV passes into one by using 13.5 nm light, 14 times shorter than 193 nm, on the ~15–25 layers per wafer where 193 nm cannot print the pitch in a single exposure.
- 13.5 nm is set by the Mo/Si multilayer mirror (~40–50 bilayers at ~6.9–7.0 nm, ~70% reflectance, ~2% system passband), not by the source; highly charged tin ions happen to radiate there.
- Nothing transmits EUV, so the machine is all-reflective and in vacuum; ~11 reflections at ~67% each leave ~1–2% of the in-band light, so every mirror is argued over.
- The light comes from 27 µm tin droplets, 50,000 a second, flattened by a pre-pulse and heated to ~30–40 eV by a 25–40 kW CO₂ laser; conversion efficiency ~5–6%; 250 → 600 W at the intermediate focus, 1,000 W demonstrated in 2026.
- Hydrogen at ~100 Pa slows the tin ions and etches tin off the collector as SnH₄; debris and availability, not resolution, delayed EUV by a decade.
- Zeiss's six-mirror 0.33 NA optics are figured to ~50 pm RMS; every mirror is a 30% tax, so every design decision is a light budget.
- The wafer is scanned through a fixed 26 × 2–3 mm slit at ~0.6–0.8 m/s (reticle at 4×, on stages accelerating at several g), so each point's dose is a sum over ~150–250 pulses; of the ~16 s per wafer only ~4 s is exposure, and past ~500 W the turnarounds and wafer exchange, not the source, set throughput.
- The reticle is a mirror lit at 6°, so its 60–70 nm absorber casts shadows (~1.6 nm at wafer scale) and shifts patterns through focus; OPC and thinner absorbers fight this, and anamorphic High-NA optics exist because of it.
- At 30 mJ/cm² only ~20 photons/nm² arrive and ~3 are absorbed in a CAR; √N counting noise plus secondary-electron and chemical randomness produce stochastic defects, and doses ended up 2–4× higher than planned.
- Resists moved thinner (20–35 nm), higher-absorbing (metal-oxide, ~15–20 µm⁻¹) and toward dry deposition; RLS and Z = R³L²S say you cannot win resolution, roughness and dose all at once.
- 0.33 NA prints ~26–28 nm pitch in one shot; N3 and N2 already double-pattern with EUV, which is the case for High-NA.
- High-NA (0.55) reaches ~8 nm half-pitch with anamorphic 4×/8× optics and a 26 × 16.5 mm half-field; ~$380 million per tool, at Intel since 2024, in HVM on some 18A layers as of mid-2026.
- One supplier chain (ASML, Zeiss, Trumpf, Cymer, Hoya/AGC, Lasertec, Mitsui, JSR/TOK), ~350 tools, none in China; an EUV pass costs ~$100–150 all-in and a leading wafer takes 15–25 of them.

## Key Numbers

| Quantity | Value | Why it matters |
|---|---|---|
| EUV wavelength / photon energy | 13.5 nm / 92 eV (ArF: 193 nm / 6.4 eV) | 14× shorter wavelength and 14× fewer photons per millijoule; both facts drive the module |
| Mo/Si multilayer | ~40–50 bilayers, ~6.9–7.0 nm period, ~67–70% peak reflectance, ~0.5 nm (~4%) FWHM per mirror, ~2% system in-band | The mirror fixes the wavelength and taxes every reflection 30% |
| Reflections from IF to wafer | ~11 (4 illuminator + reticle + 6 projection) → ~1–2% of IF light reaches wafer | Why a 500 W source delivers ~5 W to the resist |
| Tin droplets | ~25–30 µm diameter, 50 kHz (60–100 kHz in newest sources), ~70–80 m/s, ~72 ng each | Each is a target the laser must hit to a few micrometres |
| Tin consumption | ~3.6 mg/s, ~13 g/h, ~0.3 kg per day of continuous droplet generation; ~800,000 droplets per wafer at 220 wph | Every vaporized atom that misses the pumps lands on the collector |
| Drive laser | Trumpf CO₂, 10.6 µm, five amplifier stages, tens of kW (~25–40 kW) average, a few hundred mJ per pulse, ~20 m beam path | Long wavelength stops at low plasma density, which is why CE is 5–6% rather than 2–3% |
| Plasma | Sn⁸⁺–Sn¹⁴⁺, ~30–40 eV (~350,000–500,000 K), conversion efficiency ~5–6% | The charge states whose 4d–4f jumps fall in the mirror band |
| Source power at IF | NXE:3400 250 W → NXE:3600D ~350–400 W → NXE:3800E / EXE 500–600 W → 1,000 W demo (2026) | Sets exposure time per wafer at a given dose |
| Collector | ~650 mm ellipsoidal Mo/Si, ~5 sr, ~60–65% new | Catches ~40% of the plasma's directions; its decay sets the swap schedule |
| Hydrogen buffer gas | ~1 mbar in source; a few Pa in scanner body; Sn + H → SnH₄; ~10% loss per metre at 100 Pa | Slows debris and self-cleans the collector at a few percent of the light |
| Projection optics (NXE) | 6 mirrors, NA 0.33, 4×, 26 × 33 mm field, figure ~50 pm RMS, flare a few % | Resolution and the light budget |
| Reticle | 152 × 152 × 6.35 mm ULE, Mo/Si ML + Ru cap, ~55–70 nm Ta-based absorber, 6° CRA | A mirror lit at an angle: source of mask 3D effects |
| Absorber shadow | 60 nm × tan 6° ≈ 6.3 nm at mask, ~1.6 nm at wafer | The HV bias that OPC must remove; why High-NA is anamorphic |
| Pellicle | Polysilicon/silicide ~83–88% single pass (0.69–0.77 double pass); CNT ≥ 92–94% single pass, designed for ≥ 600 W | 20–30% dose penalty against particles that print on every die |
| Photons per nm² at 30 mJ/cm² | ~20 incident, ~3 absorbed in a 30 nm CAR, ~6 in a 20 nm MOR | Small counts make √N noise a yield term; MOR doubles the deciding photons |
| Resist thickness / absorption | CAR ~20–35 nm at ~5 µm⁻¹; metal-oxide ~15–25 nm at ~15–20 µm⁻¹ | Thin for collapse and DOF; absorbing for stochastics |
| Single-exposure limit | NA 0.33: ~13 nm half-pitch (26–28 nm pitch); NA 0.55: ~8 nm | Where EUV double patterning starts and why High-NA exists |
| Depth of focus | ~124 nm at NA 0.33 → ~45 nm at NA 0.55 | Drives resist thickness to ≤ 20 nm and tightens flatness and focus specs |
| Throughput | 3600D ~160 wph, 3800E > 220 wph (both at 30 mJ/cm²); EXE:5000 > 185 wph at 20 mJ/cm²; EXE:5200B 175 wph at 50 mJ/cm² → 220 targeted | Wafers per hour per $200–380 million tool; compare only at equal dose |
| Per-wafer time budget | ~16 s per wafer at 220 wph: ~4 s exposure + ~12 s overhead (~6–7 s field turnarounds, ~4–5 s stage swap and wafer exchange, estimates) | Past ~500 W the stages, not the source, limit throughput |
| Slit scan | Slit ~26 mm × 2–3 mm at the wafer; scan speed ~0.6–0.8 m/s at 30 mJ/cm² (reticle 4×); ~150–250 pulses per point; NXE stages ~4 g (wafer) / ~8 g (reticle), EXE 8 g / 32 g | Each point's dose is a sum over a couple of hundred pulses; turnarounds are most of the overhead |
| Cost per EUV pass | ~$50–60 tool-only, ~$100–150 all-in (estimates); 15–25 passes per leading wafer | ~$2,000–3,500 per wafer, still cheaper than the SAQP flow it replaced |
| High-NA field | Anamorphic 4× / 8×, 26 × 16.5 mm half-field | Reticle-limited dies must be stitched or split |
| Price | NXE:3800E ~$200 M; EXE:5200B ~$380 M; power draw ~1–1.5 MW per tool | The most expensive tool in the fab and one of the hungriest |
| Installed base | ~350 EUV systems shipped cumulatively by end 2025; 48 recognized in 2025; zero in China | One supplier, a few hundred tools, the choke point of the industry |

## Key Players

| Company | Country | Role / what they supply | Approx. position |
|---|---|---|---|
| ASML | Netherlands | Only maker of EUV scanners (NXE, EXE); stages, integration, software, service | Monopoly |
| Carl Zeiss SMT | Germany | Illuminator and projection optics, mirror substrates, multilayer coatings | Sole source (ASML owns 24.9%) |
| Schott; Corning | Germany; USA | Zerodur and ULE mirror-substrate glass | Two sources, supplying Zeiss |
| Trumpf | Germany | CO₂ drive laser (MOPA chain, five stages, ~25–40 kW) | Sole source |
| Cymer (ASML) | USA | LPP source: droplet generator, collector, vessel; collector refurbishment | Sole source (ASML subsidiary) |
| Gigaphoton (Komatsu) | Japan | Alternative LPP source technology; DUV **excimer** lasers (the pulsed KrF and ArF gas lasers that drive DUV scanners, Module 07) | Niche in EUV, #2 in DUV lasers |
| VDL ETG | Netherlands | Vacuum vessels, frames, large mechanical modules | Key module supplier |
| Berliner Glas (ASML) | Germany | Wafer and reticle tables / electrostatic clamps | ASML subsidiary |
| Veeco | USA | Ion-beam deposition tools for multilayer blank coating | Usual tool supplier, as far as public information goes |
| Hoya | Japan | EUV reticle blanks | Leader |
| AGC | Japan | EUV reticle blanks | #2 |
| Lasertec | Japan | Actinic EUV blank and pattern inspection (ABICS, ACTIS) | Sole source for actinic |
| Mitsui Chemicals | Japan | EUV pellicles (ASML-licensed and CNT) | Leader |
| JSR (incl. Inpria) | Japan / USA | EUV CARs; metal-oxide resist | Leader in EUV resist |
| TOK, Shin-Etsu, Fujifilm, DuPont | Japan / USA | EUV chemically amplified resists | #2 to #5 |
| Lam Research | USA | Dry-deposited / dry-developed metal-oxide resist (Aether) | Emerging; DRAM tool of record (Jan 2025) |
| TEL; SCREEN | Japan | Resist tracks docked to EUV scanners | Two sources (Module 07) |
| TSMC | Taiwan | Largest EUV user (well over half of installed base); N7+ 2019, N5, N3, N2 | Leader |
| Samsung | South Korea | First EUV HVM (7LPP, 2019); logic and DRAM | #2 |
| Intel | USA | Largest High-NA customer; 18A (low-NA, with some layers dual-qualified on High-NA in HVM from 2026), 14A (High-NA) | #3, High-NA leader |
| SK hynix, Micron | South Korea / USA | EUV in DRAM (the 1a, 1b and 1γ generations: DRAM makers' node labels for successive "10 nm-class" generations, Module 15), high-bandwidth memory (HBM) base layers | DRAM users |
| SMEE / Harbin IT | China | Domestic DUV; LDP EUV source research (~100–150 W, as reported 2025) | No production EUV |

## Common Misconceptions

- **"EUV is just a shorter-wavelength laser, like KrF to ArF."** → There is no EUV laser. The light comes from a tin plasma at ~500,000 K created by a CO₂ laser 785 times longer in wavelength; the machine is an all-reflective vacuum system with no lenses, no transmissive mask, and no air.
- **"13.5 nm was chosen because it is the shortest wavelength that could be produced."** → It was chosen because Mo/Si multilayer mirrors have their reflectance peak there. Shorter wavelengths (6.7 nm with La/B mirrors) have been studied; the mirror and the tin emission band, not the source alone, fix the wavelength.
- **"More source power means a smaller feature."** → Source power sets throughput at a given dose, not resolution. Resolution comes from wavelength and NA; power buys the ability to run higher doses (which reduce stochastic defects) without losing wafers per hour.
- **"EUV resolution problems are optical, like DUV."** → The dominant EUV yield limiter is stochastic: with only ~20 photons per nm² incident at 30 mJ/cm², and a few absorbed, photon counting noise plus secondary-electron and chemical randomness create missing contacts and line breaks with no deterministic cause.
- **"EUV ended multi-patterning."** → It ended it for one node. At N3 and N2, the tightest metal layers are below the ~26 nm single-exposure pitch of 0.33 NA and are double-patterned with EUV LELE or SALELE. High-NA exists to end it again.
- **"High-NA just prints smaller; everything else is the same."** → The optics are anamorphic (4× / 8×) to keep the reticle-side angles workable, which halves the field to 26 × 16.5 mm. Reticle-limited dies such as large GPUs must be stitched or split into chiplets.
- **"The hydrogen in the tool is there to make a better vacuum."** → It is a deliberately added gas at ~100 Pa in the source and a few Pa in the scanner: it slows tin ions before they sputter the collector, its radicals turn tin and carbon deposits into gases the pumps remove, and it costs only ~10% of the light per metre at 100 Pa.
- **"China has, or is about to have, its own EUV."** → As of 2026 the strongest Chinese source (Harbin LDP) is reported at ~100–150 W versus ASML's 500–600 W in production and 1,000 W demonstrated; no Chinese tool has printed a production wafer, and the Zeiss-class optics are the larger unsolved problem.

## Where This Fits in the Supply Chain

Module 07 delivered the resist chemistry, the track, and the DUV scanner that still exposes the majority of layers on any wafer; this module is the small set of critical layers (typically 15 to 25 of the ~80 to 100 lithography passes on an N3/N2 wafer, at ~$100–150 per EUV pass all-in) where only 13.5 nm light can print the pattern in one or two exposures. The inputs consumed here are the photomask blanks and finished EUV reticles from Module 04 (Hoya and AGC blanks, written and inspected in the foundry's mask shop with Lasertec actinic tools), EUV resists and underlayers from JSR, TOK, Shin-Etsu, Fujifilm, and Inpria/Lam, ultra-high-purity hydrogen, tin, and the ~1 MW of power and vacuum infrastructure in the sub-fab; the machine itself is the product of Zeiss, Trumpf, Cymer, VDL, and ~5,000 other suppliers integrated in Veldhoven. The output is a patterned resist layer, ~25 nm thick, with features at 13 nm half-pitch (8 nm with High-NA), that immediately goes to Module 09 for etch transfer into the hardmask and the underlying film, and whose CD, overlay, and stochastic defect populations are what Module 13's metrology and inspection tools spend most of their time measuring.

## Further Reading

- Vivek Bakshi (ed.), *EUV Lithography*, 2nd edition, SPIE Press, 2018. The standard reference on sources, optics, masks, and resists.
- Chris Mack, *Fundamental Principles of Optical Lithography*, Wiley, 2007, plus his "Stochastic modeling in lithography" papers in the *Journal of Micro/Nanolithography, MEMS, and MOEMS* (2009 onward).
- I. Fomenkov et al., "Light sources for high-volume manufacturing EUV lithography: technology, performance, and power scaling," *Advanced Optical Technologies* 6 (2017) 173. The Cymer team's own description of the LPP source.
- ASML, "EUV lithography systems" and "TWINSCAN NXE:3800E" / "EXE:5000" / "EXE:5200B" product pages (the source of the throughput-at-dose specifications), the story "5 things you should know about High NA EUV lithography" (2024, the source of the stage acceleration figures), and ASML's annual reports (asml.com).
- Jan van Schoot et al., "High-NA EUV lithography exposure tool: program progress," Proc. SPIE Advanced Lithography (annual updates 2020–2025).
- Bits&Chips (bits-chips.com), coverage of ASML, Zeiss, and the Dutch high-tech supply chain, including "ASML hits 1000 W in EUV source proof of concept" (February 2026) and "ASML ships first high-NA EUV production scanner" (April 2025).
- Asianometry (YouTube and asianometry.com), "How Carl Zeiss Crafted a House of Mirrors for EUV Light" and related episodes on ASML, Cymer, and EUV sources.
- Chris Miller, *Chip War*, Scribner, 2022, chapters on EUV LLC, ASML, and export controls.
- imec press releases on the CNT pellicle and High-NA lab (imec-int.com); Mitsui Chemicals CNT pellicle production announcements (2024–2025).
- SemiAnalysis (semianalysis.com), coverage of the EUV supply chain and High-NA economics.
- Carl Zeiss SMT, EUV and High-NA EUV lithography optics technology pages (zeiss.com/smt).
