Repository: DicksonWu654/sand-to-gpu

# Sand to GPU

An in-depth, self-study course following silicon from quartz to an NVIDIA GPU rack. It explains the physics, chemistry, manufacturing equipment, supply chain, and engineering tradeoffs for a reader who knows programming and school science.

See the [global supplier coverage review](GLOBAL_COVERAGE_REVIEW_2026-09-14.md) for corrections to regional omissions, capability claims and policy framing, with primary sources and validation limits.

## Course tracks

- **Deep dive:** 22 modules, roughly 517,000 words, covering materials, wafer fabrication, transistors, memory, packaging, testing, GPU systems, and economics.

File: course/modules/14-wafer-sort-and-test.md (part 4 of 4)
# Module 14: Wafer Sort and Test
| Probe card lifetime | ~0.5–1M+ touchdowns before refurbishment | ~13,000 single-site GPU wafers or ~8,000 16-site mobile wafers per million touchdowns (illustrative) |
| Fresh contact resistance | < ~1 Ω per probe; cleaning triggered at a few Ω | Cres drift is what the continuity test watches on every die |
| ATE system cost | $2–10M+ per configured SoC tester | The largest line in the ~$0.10 per second GPU cell cost |
| ATE timing accuracy | ~±25–50 ps edge placement at the DUT | Decides whether at-speed tests can be trusted |
| Digital channel data rate | ~5 Gb/s; serial-link instruments to tens of Gb/s | Well below 100+ Gb/s SerDes, hence loopback at sort |
| Scan shift frequency | ~50–200 MHz | Shift cycles × chain length sets scan time; the first thing optimised |
| GPU sort supply current | Hundreds of A to > 1,000 A at ~0.7–1.0 V | 1 mΩ of path drops 0.5 V at 500 A, hence remote sensing and thousands of power probes |
| Supply droop from a current step (illustrative) | 200 A in 10 ns through ~50 pH ≈ 1 V | More than the rail, so the first nanoseconds must come from capacitors |
| Subthreshold leakage versus temperature (rule of thumb) | Of order doubling per ~10–15 °C | Why hot test finds IDDQ outliers and why fixed IDDQ limits fail |
| Scan coverage targets | ~99%+ stuck-at, ~90%+ transition delay | Near full coverage, the simplified Williams–Brown model predicts roughly tenfold lower escapes per added nine; real defects need empirical validation |
| Scan compression ratio | ~50–200× | Turns minutes of scan into seconds |
| Tester cost per second | ~$0.01–0.05 (up to ~$0.10 for a fully loaded GPU cell) | Multiplies every second in the program |
| GPU sort cells for 100,000 wafers a year | ~58 (55 to 60) | How a test house sizes capex; ~$400 million of equipment (illustrative) |
| Williams-Brown escapes at Y = 0.7 | T = 0.99 → ~3,560 DPPM; T = 0.999 → ~357 DPPM | Escapes are inevitable; final test and SLT exist to catch them |
| H100 SM harvest | 144 SMs on die, 132 enabled on H100 SXM | Sort decides the disable map; the illustrative harvesting model improves sellable yield, which NVIDIA does not disclose |
| Advantest / Teradyne SoC tester share | Advantest self-estimate: 56% (2024), 66% (2025); Teradyne reported estimates ~35% / ~25–30%, not freshly confirmed here | A duopoly; test capacity follows their order books |
| Probe card market | ~$3B/yr; FormFactor leader (~25–30%), Technoprobe #2; top 5 ~75% (as of ~2025) | A concentrated consumable supply chain |
| KYEC 2025 revenue / capex | NT$34.93B revenue / NT$32.36B PP&E cash acquisitions, 2025 consolidated statements | The scale of outsourced test behind one GPU ramp |

## Key Players

| Company | Country | Role / what they supply | Approx. position |
|---|---|---|---|
| Advantest | Japan | V93000 EXA Scale and T2000 SoC testers, T5800 memory testers, ACS analytics | Leader in SoC and memory ATE (~56–66% SoC, 2024–2025) |
| Teradyne | US | UltraFLEX / UltraFLEXplus SoC testers, Magnum memory testers, STDF originator | #2 in ATE (~25–35% SoC, 2024–2025) |
| Tokyo Electron | Japan | Precio- and Prexa-series 300 mm wafer probers | Co-leader in probers |
| Tokyo Seimitsu (Accretech) | Japan | UF3000-series wafer probers | Co-leader in probers |
| FormFactor | US | MEMS probe cards (logic, DRAM, NAND), engineering probe systems | Probe card leader (~25–30%) |
| Technoprobe | Italy | Vertical MEMS probe cards for advanced logic | #2, gaining at TSMC 3 nm and 2 nm |
| Micronics Japan (MJC) | Japan | Full-wafer DRAM probe cards, logic cards | #3; DRAM leader |
| Japan Electronic Materials (JEM) | Japan | Vertical and MEMS probe cards | Top 5 |
| MPI Corporation | Taiwan | Probe cards, engineering probers | Top 5, niche |
| King Yuan Electronics (KYEC) | Taiwan | Pure-play wafer sort and final test; NVIDIA's main test house | Largest pure-play test house |
| TSMC (advanced packaging and testing / Advanced Backend Fabs) | Taiwan | WAT, sort and CoW-stage test for CoWoS/SoIC flows | Integrated foundry test |
| ASE / SPIL | Taiwan | OSAT assembly and test | Largest OSAT overall |
| Amkor | US | OSAT assembly and test | #2 OSAT |
| Ardentec | Taiwan | Wafer probing services | Niche specialist |
| Synopsys (TestMAX, SLM) | US | ATPG, DFT insertion, on-die monitors, test analytics | Co-leader in DFT EDA |
| Siemens EDA (Tessent) | US / Germany | ATPG, TestKompress compression, MBIST, IJTAG | Co-leader in DFT EDA |
| PDF Solutions (Exensio) | US | Test and yield data analytics | Leader in analytics |
| Cohu | US | Handlers, contactors, lower-end ATE | Niche / #3 in ATE |
| Chroma | Taiwan | ATE for power, mixed-signal and mature-node devices | Niche |
| Hangzhou Changchuan | China | Testers and handlers for mature-node devices | Growing domestic supplier |
| Beijing Huafeng | China | Testers for mature-node analog and SoC devices | Growing domestic supplier |
| Keysight / Keithley (Tektronix) | US | Parametric testers for WAT | Leaders in parametric test |

## Common Misconceptions

- **"Test just checks whether the chip works."** → Reality: test is a structured search for manufacturing defects using fault models (stuck-at, transition, cell-aware) that have nothing to do with the chip's function; functional vectors are a small and inefficient part of a modern program. A passing chip has been shown to be free of a specific list of modeled defects to a quantified coverage, nothing more.
- **"Wafer sort finds all the bad dies, so final test is a formality."** → Reality: probe-card parasitics, power delivery limits, and single-temperature testing leave real coverage gaps at sort; the Williams-Brown arithmetic guarantees escapes, and final test, burn-in, and SLT exist to catch them. Sort's job is to keep the escape rate low enough that downstream insertions are economical.
- **"Test cost is negligible."** → Reality: for a small die tested 16 sites in parallel it is under a percent of die cost, but for a single-site reticle-sized GPU tested at multiple temperatures it is several percent at sort alone and approaching $100 per unit across all insertions; test capacity was reported as one of the constraints on the Blackwell ramp.
- **"A tester is a fast computer that runs the chip."** → Reality: an ATE is a rack of precision instruments (drivers, comparators, PMUs, multi-hundred-amp supplies, serial-link generators) with picosecond timing that runs pre-computed vectors; it does not execute the chip's software, and at sort it cannot even run the chip at full power.
- **"Yield means the fraction of perfect dies."** → Reality: for large dies, most shipped products have disabled units. Partial-good harvesting via e-fuse configuration (144 SMs built, 132 enabled) is the primary yield lever, and sort is where the harvest decision is made.
- **"The probe card is a simple fixture."** → Reality: an advanced MEMS probe card is a $1 million, 12-week-lead-time custom precision instrument with tens of thousands of lithographically fabricated springs, a multilayer ceramic space transformer, and planarity specs of ~10 µm, with its own lifetime, cleaning schedule, and failure modes.
- **"Cold is always the slow, worst corner."** → Reality: at nominal voltage, cold speeds transistors up and hot slows them, but at the low supply voltages of advanced nodes the threshold voltage's fall with temperature can dominate and transistors get faster when hot (temperature inversion). Which corner is worst depends on the path and the operating voltage and has to be characterised, not assumed.
- **"IDDQ testing is obsolete."** → Reality: a fixed IDDQ limit is useless on a leaky advanced node, but delta-IDDQ between vector states and DPAT outlier screening against the wafer's own distribution still catch bridging defects that scan misses, and IDDQ remains a standard input to PAT.

## Where This Fits in the Supply Chain

Wafer sort consumes finished wafers from the BEOL (Module 12) together with the WAT data and inline inspection records from Module 13, and it is the point where Module 13's yield model becomes a measured number: sort yield per wafer, the failure Pareto, and the wafer maps that go back to the fab as the primary yield-learning feedback. Its outputs are an electronic wafer map with hard bins, speed bins, and harvest configurations for every die, an ECID and repair map burned into each die's e-fuses, and a datalog in STDF that follows the die for life. The wafer then ships (from TSMC's fab to TSMC's Advanced Backend Fab, or to KYEC and then to an OSAT) into Module 15's memory world in the case of HBM and into Modules 16 and 17 for dicing and packaging, where the pick-and-place equipment reads the map and picks only the dies sort declared good. Module 18 picks the story up at final test, burn-in, and system-level test, where the escapes that this module's arithmetic says must exist are hunted down in the package.

## Further Reading

- M. L. Bushnell and V. D. Agrawal, *Essentials of Electronic Testing for Digital, Memory and Mixed-Signal VLSI Circuits*, Springer, 2000. The standard textbook on fault models, ATPG, scan, and BIST.
- L.-T. Wang, C.-W. Wu, and X. Wen (eds.), *VLSI Test Principles and Architectures: Design for Testability*, Morgan Kaufmann, 2006.
- T. W. Williams and N. C. Brown, "Defect Level as a Function of Fault Coverage," *IEEE Transactions on Computers*, vol. C-30, no. 12, 1981. The origin of the DL = 1 − Y^(1−T) relationship.
- Automotive Electronics Council, *AEC-Q001: Guidelines for Part Average Testing*. The formal definition of PAT and DPAT.
- IEEE Std 1149.1 (JTAG), IEEE Std 1500 (core wrappers), IEEE Std 1687 (IJTAG), and IEEE Std 1838 (3D test access), available from the IEEE Standards Association.
- Advantest, *V93000 EXA Scale* platform technical overview and the Advantest Investors Guide (2025), for tester architecture and market share data.
- FormFactor and Technoprobe annual reports and investor presentations, for probe card technology roadmaps and market data.
- SEMI E142, *Specification for Substrate Mapping*, and the Teradyne *STDF V4 Specification*, for the wafer map and test data formats.
- Asianometry, "The Chip Testing Business" and related videos on ATE and KYEC, for an accessible industry overview.
- International Test Conference (ITC) proceedings, especially the annual papers on adaptive test, volume diagnosis, and HBM/chiplet KGD test from Advantest, Teradyne, NVIDIA, and TSMC.

- [Advantest April 2026 results, slide 18: dated company tester-share estimates](https://www.advantest.com/document/en/investors/ir-library/result/JE_BIZ_260427_slide.pdf).
