Repository: DicksonWu654/sand-to-gpu

# Sand to GPU

An in-depth, self-study course following silicon from quartz to an NVIDIA GPU rack. It explains the physics, chemistry, manufacturing equipment, supply chain, and engineering tradeoffs for a reader who knows programming and school science.

See the [global supplier coverage review](GLOBAL_COVERAGE_REVIEW_2026-09-14.md) for corrections to regional omissions, capability claims and policy framing, with primary sources and validation limits.

## Course tracks

- **Deep dive:** 22 modules, roughly 517,000 words, covering materials, wafer fabrication, transistors, memory, packaging, testing, GPU systems, and economics.
- **Survey:** ten shorter chapters connecting the whole supply chain, with links into the deep modules.
- **Interactive learning:** 46 widget implementations, eight-question module quizzes, search, a glossary, and browser-local progress and theme preferences.
- **Illustrated atlas:** 352 authored figures across the substantive teaching sections, chapter opening illustrations, and responsive light and dark layouts. Physical structures, process flows, comparisons, and networks complement the interactive labs.
- **Listen as you learn:** local Kokoro narration, synchronized word highlighting, adjustable playback speed, and optional gentle scrolling. Generated passages are cached for repeat listening; course text is not sent to a speech API. See [local narration setup and limitations](NARRATION_2026-09-13.md).
- **Publish with recorded audio:** the static export includes Heart recordings and word timings for all 32 lessons. Visitors play saved MP3 files; hosting needs no speech model or API. See [pre-rendering and publication](PRERENDER_2026-09-13.md).
- **Ask about a passage:** select lesson text and choose **Ask ChatGPT** to prepare a question with its section and optional nearby explanation. Copy it, open ChatGPT, and paste; no AI service is embedded in the course. See [the reading handoff and its limits](STUDY_HANDOFF_2026-09-14.md).

| Part | Modules |
|---|---|
| Materials and wafers | 00 Overview · 01 Sand to polysilicon · 02 Crystal growth · 03 Ingot to wafer · 04 Compound semiconductors and consumables |
| The fab | 05 Inside a fab · 06 Oxidation and deposition · 07 DUV lithography · 08 EUV lithography · 09 Etch · 10 Doping |
| Devices, wiring, and yield | 11 Transistors · 12 Interconnect · 13 Metrology and yield · 14 Wafer sort and test |
| Memory and packaging | 15 DRAM, NAND, and HBM · 16 Packaging · 17 CoWoS, SoIC, and chiplets |
| Systems and the industry | 18 Final test · 19 Building an NVIDIA GPU · 20 Economics and geopolitics · 21 Glossary and reference tables |

## Run locally

Install Node.js and the locked dependencies, then build and serve:

```bash
npm ci
node build.js
node serve.js
```

Open [the local course](http://127.0.0.1:8790).

## Files

```text
course/modules/           Deep modules (the source of truth)
course/survey/            Survey chapters
course/quizzes/           Module quiz data
course/visuals/           Authored figure data, renderer, schema, and coverage inventory
course/review/            Historical and second-round review evidence
course/v1/                Preserved first edition
site/                     Static learning application and widgets
site/course-shell.js      Shared chapter and homepage illustration components
site/content.js           Generated content consumed by the application
qa/                       Browser harness, interaction scenarios, and QA reports
build.js                  Generates site/content.js
serve.js                  Local course server and optional narration API
tools/narration/          Pinned local speech runtime setup, worker, and cache
HANDOFF.md                Original Claude handoff (historical state)
CONTINUATION_2026-09-13.md Follow-up work, validation, and remaining limits
```

`course/TEACHING_GUIDE.md` defines the intended reader, explanation sequence, and depth standard. `course/SURVEY_GUIDE.md` defines the shorter track. `qa/WIDGET_QA_STANDARD.md` defines visual and interaction checks.

Section figures are authored in `course/visuals/lessons/`, keyed to exact section IDs. Follow `course/visuals/SCHEMA.md` when adding or editing them. The renderer supplies reusable drawing primitives and mechanism variants; each figure supplies its own components, relationships, explanation, and source provenance. Reference sections retain appropriate tables and lists. The build places teaching figures and labs inside their owning sections, after an opening paragraph where one exists.

`npm run check` includes strict figure coverage and source-preservation checks. The [visual refactor record](DESIGN_REFACTOR_2026-09-13.md) describes the implementation and validation evidence.

The [second visual refinement](VISUAL_POLISH_2026-09-13.md) adds apparatus studies, richer chapter openings, direct-label figure layouts and further lab improvements, with its validation and reproduction commands.

File: course/quizzes/00-overview.json
{
  "module": 0,
  "questions": [
    {
      "q": "A polished 300 mm prime wafer costs ~$100-150 when it enters a leading-edge fab and is worth ~$17,000-20,000 when it leaves ~3 months later. Which single factor best explains where that value was added?",
      "options": [
        "The silicon was purified further inside the fab, from 9N to 11N",
        "Roughly 1,000-1,500 process steps across ~70-100+ mask layers were performed on tools from a fab costing ~$20-30B, with most capex in equipment",
        "The wafer was thinned from 775 um to ~30 um, which is the most expensive step",
        "The fab embedded HBM memory into the wafer during the BEOL"
      ],
      "answer": 1,
      "explanation": "The fab adds value through the ~1,000+ patterning, deposition, etch, implant, and CMP steps that build transistors and ~15-18 wiring levels, amortizing a $20-30B facility whose cost is ~70-80% equipment. Purity is fixed before the fab; thinning and HBM integration happen afterward, in packaging."
    },
    {
      "q": "In the module's illustrative H100 SXM bill-of-materials model, which listed component contributes the largest estimated hardware cost?",
      "options": [
        "The 814 mm2 GPU die (~$350 at ~45-50 sellable die per ~$16.5k wafer)",
        "The five HBM3 stacks (80 GB at ~$15-20/GB, roughly $1,200-1,600)",
        "Wafer sort and final test",
        "The SXM printed circuit board and voltage regulators"
      ],
      "answer": 1,
      "explanation": "In this illustrative model, HBM has the largest listed component cost. These are estimates for a historical configuration, not disclosed purchasing prices or a measured NVIDIA product gross margin."
    },
    {
      "q": "TSMC reports total wafer capacity across many nodes. Why does that number alone fail to identify the bottleneck for a particular AI accelerator?",
      "options": [
        "All process nodes and package types are interchangeable",
        "A package needs appropriately allocated logic wafers, memory and packaging capacity; the smallest compatible output can constrain shipments",
        "Only the raw silicon mass matters",
        "Foundry capacity measures finished GPU racks"
      ],
      "answer": 1,
      "explanation": "Total 12-inch-equivalent capacity does not disclose the relevant node, allocation, yield or package and memory availability. Bottlenecks must be assessed for the actual product and period."
    },
    {
      "q": "A planning example assumes 100,000 wafer starts per month, 24 EUV passes per wafer, and 100,000 productive passes per scanner per month. How many scanners cover that nominal workload?",
      "options": [
        "4",
        "12",
        "24",
        "240"
      ],
      "answer": 2,
      "explanation": "The demand is 2,400,000 passes per month. Divide by 100,000 productive passes per scanner to obtain 24 scanners. Real plans additionally account for the assumptions behind availability, dose, maintenance and reserve capacity."
    },
    {
      "q": "Which set correctly names the three chokepoints of the leading-edge supply chain as described in this module?",
      "options": [
        "Quartz mining, metallurgical-grade silicon smelting, and polysilicon purification",
        "EUV lithography (ASML), leading-edge foundry (TSMC in Taiwan), and advanced packaging plus HBM (CoWoS; SK hynix/Samsung/Micron)",
        "EDA software, CPU IP licensing, and server ODM assembly",
        "Copper supply, ultrapure water, and data-center electricity"
      ],
      "answer": 1,
      "explanation": "Each of these three is a step where one or a handful of firms hold nearly all capability: ASML is the sole EUV supplier, TSMC makes >90% of the most advanced logic wafers, and CoWoS capacity and HBM output gated AI accelerator supply. Raw silicon is cheap and abundant."
    },
    {
      "q": "In the master process flow, 'replacement metal gate' (gate-last) comes AFTER which of these steps, and why?",
      "options": [
        "After M1 dual damascene, because the gate is formed in the BEOL",
        "After source/drain epitaxy and ILD0 CMP, because the dummy polysilicon gate must survive the high-temperature S/D epi and anneal steps before being swapped for high-k and work-function metals",
        "Before STI formation, because the gate defines the active area",
        "After wafer sort, because the gate metal is deposited during bumping"
      ],
      "answer": 1,
      "explanation": "In a gate-last flow, a sacrificial amorphous-Si dummy gate is patterned first, spacers and embedded S/D epi are formed around it, ILD0 is deposited and polished to expose it, and only then is it removed and replaced with the HfO2 high-k stack, work-function metals, and W/Co fill, so the metals never see the S/D thermal budget."
    },
    {
      "q": "A component BOM is estimated at $3,000 and a reseller quotes $30,000 for a GPU module. Which conclusion is justified?",
      "options": [
        "NVIDIA has a verified 90% product gross margin",
        "NVIDIA spends $27,000 on R&D per unit",
        "The component estimate is 10% of the reseller quote, but realized revenue and full cost of revenue are needed to calculate gross margin",
        "The silicon wafer costs $30,000 per die"
      ],
      "answer": 2,
      "explanation": "A BOM can omit manufacturing overhead, testing, warranty and other costs; the reseller quote need not equal manufacturer revenue. The arithmetic gap is not a disclosed margin."
    },
    {
      "q": "A GPU and its HBM stacks need thousands of wires between them in a strip a few millimetres wide. Which carrier can route wiring at the ~1 um pitch this requires, and what is it called in a CoWoS package?",
      "options": [
        "The printed circuit board (~50-100 um line pitch), called the baseboard",
        "The ABF build-up substrate (~10 um pitch), called the core",
        "A slab of silicon wiring with no transistors (~1 um pitch), called the interposer",
        "The copper NVLink spine (~1 mm pitch), called the bridge"
      ],
      "answer": 2,
      "explanation": "Every carrier has a minimum wire spacing: a PCB ~50-100 um, an ABF substrate ~10 um, a silicon interposer made with fab lithography ~1 um, the chip itself <0.1 um. Only silicon-class patterning can route thousands of GPU-to-HBM wires in a few millimetres, so a silicon (or fine-RDL) interposer sits between the dies and the organic substrate; that is the \"wafer\" in Chip-on-Wafer-on-Substrate."
    }
  ]
}

File: course/quizzes/01-sand-to-polysilicon.json
{
  "module": 1,
  "questions": [
    {
      "q": "Silicon contains about 5 x 10^22 atoms per cm3. A polysilicon lot is certified at 9N (99.9999999%) total purity. Roughly how many impurity atoms per cm3 does that correspond to, and how does it compare with the ~1.3 x 10^15 cm-3 of boron a wafer maker adds on purpose for a 10 ohm-cm p-type substrate?",
      "options": [
        "5 x 10^16 cm-3, about 40 times more than the intentional doping",
        "5 x 10^13 cm-3, about 25 times fewer than the intentional doping",
        "5 x 10^10 cm-3, about 25,000 times fewer than the intentional doping",
        "5 x 10^19 cm-3, roughly equal to the intentional doping"
      ],
      "answer": 1,
      "explanation": "9N means 1 part per billion, so 5 x 10^22 x 10^-9 = 5 x 10^13 impurity atoms per cm3, about 25 times below the deliberate boron level of 1.3 x 10^15 cm-3; only a small fraction of those impurities are electrically active dopants."
    },
    {
      "q": "Why does the Siemens process go to such lengths (many-stage distillation, resin guard beds, complexing agents) to remove boron from trichlorosilane, when metals like iron receive comparatively little attention at that stage?",
      "options": [
        "Boron trichloride is a solid at column temperatures and clogs the packing, while metal chlorides are volatile",
        "Boron has a segregation coefficient of ~0.8 in silicon so crystal growth cannot reject it, and BCl3 boils only ~19 C below SiHCl3, making it hard to separate; iron (k ~ 10^-5) is rejected into the melt during crystal growth and FeCl3 is non-volatile anyway",
        "Boron is the only impurity that survives the 1,100 C deposition step; all other impurities burn off as gases",
        "Iron is removed earlier in the arc furnace by oxidative ladle refining, so none reaches the chlorosilane plant"
      ],
      "answer": 1,
      "explanation": "Boron goes almost entirely into the crystal during Czochralski or float-zone growth (k ~ 0.8), so it must be removed chemically, yet BCl3 (12.5 C) and SiHCl3 (31.8 C) have similar volatility. Metals segregate strongly to the melt and their chlorides stay in the column bottoms."
    },
    {
      "q": "A modern Siemens deposition reactor consumes 40-60 kWh per kg of silicon, and older ones 100-150 kWh/kg, even though the reaction SiHCl3 + H2 -> Si + 3HCl is only mildly endothermic. Where does most of the energy go?",
      "options": [
        "Compressing hydrogen to the 5-6 bar operating pressure",
        "Breaking the Si-Cl bonds, which are stronger than Si-O bonds",
        "Thermal radiation from the ~1,100 C rods to the water-cooled bell-jar wall, which must stay cold so silicon does not deposit on it",
        "Heating the slim rods from room temperature to 400 C at start-up, since cold silicon is nearly an insulator"
      ],
      "answer": 2,
      "explanation": "A grey body at 1,100 C radiates on the order of 140 kW per square meter, and the reactor wall is deliberately kept cold; rod count, pressure, reflective (silver-plated) walls and the FBR alternative all exist to reduce that radiative loss."
    },
    {
      "q": "The carbothermic reduction SiO2 + 2C -> Si + 2CO has an enthalpy of about +690 kJ per mole of silicon. Which statement about the submerged-arc furnace is correct?",
      "options": [
        "The theoretical minimum is ~6.8 MWh per tonne of silicon and real furnaces use 11-13 MWh/t, so about 55-60% of the electricity goes into the reaction",
        "Real furnaces use about 2 MWh/t because the reaction becomes exothermic above 1,800 C",
        "The furnace is fuel-fired with natural gas because arcs cannot reach 2,000 C",
        "Fine beach sand is preferred as feed because its high surface area speeds the reaction"
      ],
      "answer": 0,
      "explanation": "690 kJ/mol divided by 28.09 g/mol gives 24.6 MJ/kg = 6.8 kWh/kg; the remainder of the 11-13 MWh/t covers heating the charge to ~2,000 C, melting, and heat carried out by CO gas. Lumpy quartz is required so gases can escape the packed bed."
    },
    {
      "q": "Why do the world's 300 mm wafer makers buy electronic-grade polysilicon almost entirely from Wacker, Hemlock, Tokuyama, OCI, and High-Purity Silicon Corp. (the former Mitsubishi Materials business), even though Chinese producers such as Tongwei, GCL, and Daqo make roughly 95% of the world's polysilicon?",
      "options": [
        "Chinese plants use the FBR silane route, which cannot reach better than 6N purity",
        "Electronic grade requires 10-100x lower boron and phosphorus, etched and cleanroom-handled chunk, FZ test-ingot verification and 1-2 year customer qualification, and the whole EG market is only ~40-50 kt/yr, so incumbents with long-term contracts and traceable supply chains keep it",
        "US export controls prohibit the import of any Chinese polysilicon for semiconductor use",
        "Chinese polysilicon is sold only as granules, which cannot be loaded into a Czochralski crucible"
      ],
      "answer": 1,
      "explanation": "EG is a small (~3% of tonnage), slow-growing, qualification-locked market where purity, surface cleanliness, and traceability matter far more than price; Chinese producers have EG programs but as of ~2025 supply mainly 200 mm and domestic customers."
    },
    {
      "q": "A 300 mm Czochralski ingot has a 2 m cylindrical body grown at ~306 mm diameter. Using a silicon density of 2.33 g/cm3 and a per-wafer pitch of ~1.0-1.1 mm (775 um wafer plus kerf and polishing losses), which estimate is correct?",
      "options": [
        "About 34 kg of body silicon and ~180 wafers",
        "About 343 kg of body silicon and ~1,800-2,000 wafers, so roughly 0.2-0.25 kg of polysilicon per shipped wafer once the charge, crown, tail and pot scrap are counted",
        "About 3,400 kg of body silicon and ~20,000 wafers",
        "About 343 kg of body silicon and ~2,600 wafers, since kerf is negligible with diamond wire"
      ],
      "answer": 1,
      "explanation": "pi x (15.3 cm)^2 x 200 cm = ~147,000 cm3, times 2.33 g/cm3 = ~343 kg; a 2,000 mm body at ~1.05 mm pitch gives ~1,900 slices. With a ~400 kg charge and ~1,700 shipped wafers, that is ~0.23 kg polysilicon per wafer, of which only ~127 g is in the finished wafer."
    },
    {
      "q": "Boron trichloride boils at 12.5 C and trichlorosilane at 31.8 C, a relative volatility of roughly 2. Why do the TCS distillation columns need 60-100 trays to bring boron from ~10 ppm in crude TCS down to ~10 ppt?",
      "options": [
        "Because BCl3 is a solid at column temperature and must be filtered off on every tray",
        "Because cutting boron by six orders of magnitude at alpha ~ 2 needs ln(10^6)/ln 2 ~ 20 theoretical stages even at total reflux, roughly double that at a practical reflux ratio, and a real tray is only ~0.5-0.7 of a theoretical stage",
        "Because each tray removes exactly 1% of the boron, so 100 trays remove all of it",
        "Because the trays are needed to strip iron and aluminum chlorides, which are more volatile than TCS"
      ],
      "answer": 1,
      "explanation": "The Fenske equation gives N_min = ln F / ln alpha = ln(10^6)/ln 2 ~ 20 stages at total reflux; a practical reflux ratio roughly doubles that, and at a tray efficiency of ~0.5-0.7 that is ~60-80 real trays. Boron side-species that do not obey ideal volatility are why chemical complexing, guard beds and a generous lights cut are layered on top of the columns."
    },
    {
      "q": "Fluidized-bed (FBR) granular polysilicon made from silane uses only 5-15 kWh/kg against 40-60 kWh/kg for a modern Siemens reactor and runs continuously. Why has it not displaced Siemens chunk as feedstock for 300 mm electronic-grade crystals?",
      "options": [
        "Silane cannot be purified below 6N because boron and phosphorus hydrides boil at the same temperature as silane",
        "Granules collide constantly with the reactor wall and pick up iron, chromium and nickel on their surfaces, and they trap tens of ppm of hydrogen that bubbles out and splashes silicon when they melt in a CZ crucible; the material is therefore used as a 20-50% blend in solar crucibles, not as electronic-grade feed",
        "FBR granules are too large to fit through the feed tube of a Czochralski puller",
        "The FBR route uses TCS, whose 31.8 C boiling point makes it unsuitable for a continuous reactor"
      ],
      "answer": 1,
      "explanation": "Wall metals and trapped hydrogen are the two unsolved contamination problems, which is why granular silicon is a solar blend material; REC Silicon's Moses Lake granular product failed Hanwha's qualification on impurity levels and ingot yield in 2024-25. Silane itself is easier to purify than TCS, since B2H6 (-93 C) and PH3 (-88 C) boil far from silane's -112 C."
    }
  ]
}

File: course/quizzes/02-crystal-growth.json
{
  "module": 2,
  "questions": [
    {
      "q": "Why does the Dash necking process eliminate dislocations from a Czochralski seed crystal?",
      "options": [
        "The high temperature of the melt anneals the dislocations out of the seed before growth begins",
        "Growing a thin (~3 mm) neck at several mm/min lets dislocations, which glide on {111} planes inclined to the <100> axis, reach the free surface and exit before the crystal carries them along",
        "The neck is grown under a strong magnetic field that pins dislocations in the seed holder",
        "Dislocations cannot exist in silicon below a critical diameter of about 5 mm"
      ],
      "answer": 1,
      "explanation": "Dash's method is geometric: in a thin, fast-grown neck every dislocation inclined to the growth axis glides out to the surface within a few tens of millimetres, and the vacancy supersaturation from fast growth helps them climb out. After that the crystal stays dislocation-free unless a new one is nucleated."
    },
    {
      "q": "A 300 mm CZ ingot is grown from a 400 kg boron-doped melt with k = 0.8, targeted at 10 ohm-cm at the seed end. According to the Scheil equation, what happens to the resistivity toward the tail, and why?",
      "options": [
        "It rises, because boron evaporates from the melt during the run",
        "It stays exactly constant, because the melt is well mixed",
        "It falls to roughly 6 to 7 ohm-cm at 90% solidified, because k < 1 leaves the melt progressively enriched in boron and C_s = k C0 (1-g)^(k-1)",
        "It falls by a factor of about 4.5, the same as phosphorus"
      ],
      "answer": 2,
      "explanation": "With k = 0.8 the exponent (k-1) is -0.2, so the solid concentration at g = 0.9 is 0.1^(-0.2) = 1.58 times the seed-end value, taking ~10 ohm-cm down to ~6.4 ohm-cm. Phosphorus (k = 0.35) would give a factor of ~4.5, which is why n-type CZ ingots have a much larger axial spread."
    },
    {
      "q": "In Voronkov's v/G theory, what determines whether a CZ crystal becomes vacancy-rich (forming COP voids) or interstitial-rich (forming dislocation loops)?",
      "options": [
        "The oxygen concentration: above 12 ppma the crystal is vacancy-rich",
        "The ratio of pull rate v to the axial temperature gradient G at the interface; above a critical value of about 1.3 to 2 x 10^-3 cm^2/(min K) advection dominates and the more numerous vacancies arrive in excess and annihilate the interstitials, while below it diffusion dominates and the faster-diffusing interstitials win",
        "The crucible rotation rate, which sets the convective flux of interstitials to the interface",
        "The dopant type: boron-doped crystals are always vacancy-rich"
      ],
      "answer": 1,
      "explanation": "Both point defects are incorporated at equilibrium and then annihilate, diffuse, and are advected at speed v. High v/G favours advection and leaves excess vacancies (COPs); low v/G gives diffusion time and the faster interstitials win. Because G is higher at the crystal edge, one pull rate can give both regimes across the radius, separated by the OSF ring."
    },
    {
      "q": "Why are the interstitial oxygen levels of 10 to 14 ppma found in CZ silicon deliberately retained in most logic and memory substrates rather than minimised?",
      "options": [
        "Oxygen is an n-type dopant that sets the substrate resistivity",
        "Oxygen cannot be removed because it comes from the argon atmosphere",
        "Dissolved oxygen strengthens the wafer against slip during thermal processing, and controlled oxygen precipitation in the bulk provides intrinsic gettering of metals beneath a denuded zone",
        "Oxygen lowers the melting point of the melt so pulling can proceed at a lower heater power"
      ],
      "answer": 2,
      "explanation": "Oxygen from crucible dissolution pins dislocations (raising yield stress) and, via a denuded-zone / precipitation anneal sequence, forms SiO2 precipitates and punched-out loops in the bulk that trap Fe, Cu and Ni. Only image sensors, power and RF products specify low oxygen, using MCZ or FZ."
    },
    {
      "q": "A 300 kg ingot hangs from a 3 mm Dash neck. Roughly what tensile stress does the neck carry, and what does the industry do about it at 300 mm?",
      "options": [
        "About 4 MPa, which is negligible, so no special measures are needed",
        "About 40 MPa, handled by using a steel seed holder",
        "About 400 MPa, so pullers use thicker fast-grown necks, heavily boron-doped neck-less seeds, or mechanical crystal-support jaws that grip the crown after it is grown",
        "About 4 GPa, which is why 300 mm ingots are limited to 100 kg"
      ],
      "answer": 2,
      "explanation": "Stress = m g / (pi r^2) = 2,943 N / 7.07 x 10^-6 m^2, about 416 MPa, uncomfortably close to practical limits for a real neck with surface flaws. Crystal support mechanisms, thicker necks and hardened (B > 10^19) seeds are the production solutions."
    },
    {
      "q": "Which statement correctly describes Float Zone silicon relative to Czochralski silicon?",
      "options": [
        "FZ uses a synthetic quartz crucible with a stronger magnetic field, giving lower oxygen and 300 mm capability",
        "FZ has no crucible, so oxygen is below ~10^16 cm^-3 and resistivity can exceed 10^4 ohm-cm, but surface-tension support of the molten zone limits production diameter to 200 mm and the oxygen-free wafers are mechanically weaker in the fab",
        "FZ is cheaper than CZ because it needs no crucible, and is used for all DRAM substrates",
        "FZ crystals are polycrystalline and used only for solar cells"
      ],
      "answer": 1,
      "explanation": "In FZ an RF coil melts a short zone in a vertical poly rod, held by surface tension and electromagnetic pressure, with no container to leach oxygen. It serves power devices, detectors and high-resistivity RF substrates, at a price multiple of CZ and with a 200 mm production ceiling."
    }
  ]
}

File: course/quizzes/04-materials-and-consumables.json
{
  "module": 4,
  "questions": [
    {
      "q": "Silicon carbide boules are grown by physical vapor transport (seeded sublimation) rather than by Czochralski pulling. What is the fundamental reason?",
      "options": [
        "SiC is too hard to be pulled through a seed neck without cracking",
        "Quartz crucibles dissolve carbon, contaminating the melt",
        "SiC never melts into a liquid of its own composition at practical pressures (it has no congruent melting point); it decomposes at ~2,830 °C and 35 atm into liquid silicon and solid carbon, so there is no stable melt to pull from",
        "The 4H polytype can only form from a vapor phase below 1,000 °C"
      ],
      "answer": 2,
      "explanation": "SiC sublimes and decomposes rather than melting under accessible conditions, so it must be transported as vapor from a ~2,400 °C source onto a slightly cooler seed at ~100–500 µm/h, which is why boules take about a week and substrates cost tens of times more than a silicon wafer of the same diameter."
    },
    {
      "q": "A Si0.75Ge0.25 layer is grown epitaxially on a silicon wafer. Which statement about its strain and critical thickness is correct?",
      "options": [
        "The film is under ~1% compressive strain (mismatch ≈ 0.042 x 0.25) and relaxes by misfit dislocations above an equilibrium critical thickness of roughly 35–40 nm",
        "The film is under tensile strain because Ge atoms are smaller than Si, and it can be grown arbitrarily thick",
        "The film is unstrained because SiGe is fully miscible with Si",
        "The film relaxes only if its Ge content exceeds 50%, regardless of thickness"
      ],
      "answer": 0,
      "explanation": "Ge's lattice constant is 4.2% larger than Si's, so the alloy is compressed in-plane to match the substrate; Matthews–Blakeslee theory gives a critical thickness of a few tens of nm at x = 0.25, which is why nanosheet SiGe sacrificial layers are kept to ~10 nm."
    },
    {
      "q": "Why does an AlGaN/GaN HEMT conduct without any intentional doping of the channel?",
      "options": [
        "GaN is naturally n-type due to nitrogen vacancies at ~10^19 cm^-3",
        "Aluminum diffuses into the GaN and acts as a shallow donor",
        "The silicon substrate injects electrons through the buffer layer",
        "Spontaneous and piezoelectric polarization at the AlGaN/GaN interface create a fixed sheet charge that is neutralized by a ~10^13 cm^-2 two-dimensional electron gas with mobility of ~1,500–2,000 cm^2/V·s"
      ],
      "answer": 3,
      "explanation": "The wurtzite polarization discontinuity forms a 2DEG confined in a few-nm quantum well, spatially separated from any ionized donors, which is what gives the HEMT its low sheet resistance; a p-GaN gate or cascode is then needed to make the device normally off."
    },
    {
      "q": "A fab producing 100,000 300 mm wafers per month uses about 1,800 gallons of ultrapure water per wafer. Roughly how much UPW must its plant produce per day, and what is the theoretical resistivity the water must reach? Assume a 30-day month and water at 25 °C.",
      "options": [
        "About 600,000 gallons/day at 1.8 MΩ·cm",
        "About 6 million gallons/day at 18.2 MΩ·cm",
        "About 60 million gallons/day at 18.2 MΩ·cm",
        "About 6 million gallons/day at 182 MΩ·cm"
      ],
      "answer": 1,
      "explanation": "100,000 x 1,800 / 30 ≈ 6.0 million gallons/day (~22,700 m^3/day). 18.2 MΩ·cm at 25 °C is the resistivity of water with essentially zero ions; with TOC below 1 ppb and metals below 1 ppt it is the purest liquid produced industrially, and ~85–90% of it is reclaimed at leading fabs."
    },
    {
      "q": "Which set correctly describes an EUV photomask blank and why only two companies supply it?",
      "options": [
        "A 6025 fused-silica plate with a 70 nm chromium absorber; Hoya and AGC hold patents on chrome sputtering",
        "A quartz plate with a MoSi 6% attenuated phase shifter; Hoya and AGC are the only makers of molybdenum silicide",
        "A low-thermal-expansion (ULE-type) substrate with 40 Mo/Si bilayers (~7 nm period, ~65% reflectivity), a Ru cap and a TaBN absorber; Hoya and AGC are the only makers who can deposit the multilayer with essentially zero printable phase defects",
        "A silicon wafer coated with a thin tin-oxide absorber; only Hoya and AGC have licensed the Inpria chemistry"
      ],
      "answer": 2,
      "explanation": "Because everything absorbs 13.5 nm light, the EUV mask is a Bragg mirror; a particle buried in any of the 40 layers becomes an unrepairable phase defect, and the ion-beam deposition yield needed to avoid that is what has kept Hoya (~2/3) and AGC (~1/3) as an effective duopoly."
    },
    {
      "q": "A pellicle transmits 90% of EUV light per pass. What is its double-pass optical transmission?",
      "options": [
        "90%",
        "81%",
        "19%",
        "180%"
      ],
      "answer": 1,
      "explanation": "Light crosses it toward the reflective mask and again on the return path: 0.9 × 0.9 = 0.81. The resulting 19% optical loss is not automatically a 19% full-cycle throughput loss, because handling and stage overhead also consume time."
    },
    {
      "q": "A water monitor reads 18.2 MΩ·cm at 25 °C. What additional checks are still necessary for fab use?",
      "options": [
        "None; this certifies every contaminant is absent",
        "Only water color",
        "Independent checks of particles, organic carbon and relevant trace contaminants",
        "Only reservoir size"
      ],
      "answer": 2,
      "explanation": "Resistivity is primarily sensitive to ions. An excellent reading does not measure every form of contamination."
    },
    {
      "q": "Why must a nominally equivalent replacement slurry undergo process qualification?",
      "options": [
        "Its label determines the final transistor design",
        "Particle distribution, chemistry and selectivity can change removal rates and defectivity",
        "Only the supplier's nationality affects polishing",
        "Slurries never interact with existing films"
      ],
      "answer": 1,
      "explanation": "Chemical-mechanical polishing combines chemical reactions and abrasion. A replacement must preserve removal, uniformity and defect performance on the actual film stack."
    }
  ]
}

File: course/quizzes/05-inside-a-fab.json
{
  "module": 5,
  "questions": [
    {
      "q": "A fab starts 100,000 wafers per month and has a 90-day cycle time. Using Little's law, roughly how many wafers are in the fab (WIP) at any instant?",
      "options": [
        "About 30,000 wafers",
        "About 100,000 wafers",
        "About 300,000 wafers",
        "About 3,000,000 wafers"
      ],
      "answer": 2,
      "explanation": "WIP = throughput x cycle time. 100,000 wafers/month is ~3,300 wafers/day; times 90 days gives ~296,000 wafers, i.e. roughly 12,000 lots of 25 sitting in tools, buffers, and stockers."
    },
    {
      "q": "Why can the ballroom of a 300 mm leading-edge fab be run at only ISO 5-6 rather than ISO 1-3?",
      "options": [
        "Modern ULPA filters make the whole room ISO 1 anyway, so the ballroom class is only a nominal rating",
        "Wafers are sealed in FOUPs at all times and are only exposed inside tool mini-environments (EFEMs) that have their own ULPA fan-filter units at ISO 1-3",
        "Killer defect sizes at N3/N2 are larger than 0.5 um, so ISO 5 air is clean enough for direct wafer exposure",
        "The OHT vehicles carry wafers above the laminar flow zone, where particle counts are lowest"
      ],
      "answer": 1,
      "explanation": "The FOUP plus load port plus EFEM mini-environment means the wafer never sees ballroom air; only the small volumes that touch bare wafers must be ISO 1-3, which makes the ballroom layout, full automation, and human presence possible."
    },
    {
      "q": "A $20 billion fab has $15 billion in tools (depreciated over 5 years) and $5 billion in building (depreciated over 20 years) and produces 1.2 million wafers per year at full output. What is the approximate depreciation cost per wafer, and what happens to it at 50% loading?",
      "options": [
        "~$1,000 per wafer, unchanged at 50% loading because depreciation is a variable cost",
        "~$2,700 per wafer, roughly doubling to ~$5,400 at 50% loading because depreciation is a fixed cost",
        "~$16,700 per wafer, halving at 50% loading",
        "~$270 per wafer, rising slightly at 50% loading"
      ],
      "answer": 1,
      "explanation": "Annual depreciation is $15B/5 + $5B/20 = $3.25B; divided by 1.2M wafers gives ~$2,700 per wafer. Depreciation accrues whether or not wafers are made, so at half the output the per-wafer charge doubles. This is why fabs run 24/7 at high utilization."
    },
    {
      "q": "According to Kingman's queueing approximation, what happens to the average waiting time at a tool as its utilization rises from 80% to 95%, all else equal?",
      "options": [
        "It rises by about 19% because utilization rose by 15 percentage points",
        "It falls, because a busier tool processes lots faster",
        "It rises by roughly a factor of 5, because the u/(1-u) term goes from 4 to 19",
        "It stays constant as long as the tool is not the bottleneck"
      ],
      "answer": 2,
      "explanation": "Waiting time scales with u/(1-u): at 80% utilization this is 4, at 95% it is 19. This 'operating curve' is why bottleneck scanners are run at ~85-95% while other tools are deliberately given slack to protect cycle time."
    },
    {
      "q": "Why are copper seed PVD and copper electroplating tools placed close together and governed by a queue-time (Q-time) limit of a few hours?",
      "options": [
        "The plating bath must be kept at the same temperature as the PVD chamber",
        "The 2-5 nm Cu seed layer oxidizes in air, and plating onto an oxidized seed produces voids and poor adhesion",
        "The AMHS cannot transport FOUPs containing copper wafers more than a few hundred meters",
        "Copper wafers must stay in vacuum, so the two tools share one cluster mainframe"
      ],
      "answer": 1,
      "explanation": "A freshly sputtered ultra-thin copper seed reacts with air; if the delay before plating is too long the plated film nucleates poorly and the interconnect is defective. Many step pairs in the flow carry similar Q-time limits for surface-chemistry reasons, and the MES dispatcher enforces them."
    },
    {
      "q": "A fab runs 100,000 wafers per month with 25 EUV layers. An NXE:3800E achieves an effective ~160 wafers per hour at production doses with ~85% availability. Approximately how many EUV scanners are required before adding margin?",
      "options": [
        "About 5",
        "About 12",
        "About 25",
        "About 100"
      ],
      "answer": 2,
      "explanation": "2.5 million EUV exposures per month are needed. One scanner delivers 160 x 24 x 30.4 x 0.85 = ~99,000 exposures per month, so ~25 scanners are needed, and fabs add ~20% for dedication and ramp headroom, giving ~30 at ~$200M each."
    },
    {
      "q": "A fab draws 500 MW continuously and starts 100,000 wafers per month. Roughly how much electricity does each wafer account for?",
      "options": [
        "About 36 kWh",
        "About 360 kWh",
        "About 3,600 kWh",
        "About 36,000 kWh"
      ],
      "answer": 2,
      "explanation": "500,000 kW x 24 h x 30.4 days is about 365 million kWh per month; divided by 100,000 wafers that is roughly 3,600 kWh per wafer, about a household's annual use. At $0.10 per kWh it is about $360 per wafer, 3-4% of a ~$10,000 wafer, consistent with the ~5% utilities line in the cost breakdown once water and gases are added."
    },
    {
      "q": "Why are FOUPs, load ports, and stockers in a leading-edge fab fitted with nitrogen purge?",
      "options": [
        "To cool the wafers quickly after high-temperature anneal and epitaxy steps",
        "To displace oxygen and humidity so that native oxide regrowth on cleaned silicon and oxidation of copper and cobalt between BEOL steps are slowed, and so the FOUP's polymer walls do not release adsorbed HF or ammonia back onto the wafers",
        "To keep the FOUP at positive pressure so that the OHT vehicle's gripper can hold it securely",
        "To make the FOUP lighter so that the overhead hoist can lift it faster"
      ],
      "answer": 1,
      "explanation": "A purged FOUP holds wafers at a few percent humidity in a nearly oxygen-free atmosphere. That slows the surface chemistry that queue-time limits exist to control (native oxide on HF-last silicon, oxidation of the 2-5 nm copper seed, corrosion of exposed copper after CMP) and stops the polycarbonate body from feeding absorbed process chemicals back onto the wafers. Stockers and buffers purge lots that are waiting under humidity-sensitive Q-time limits for the same reason."
    }
  ]
}

File: course/quizzes/10-doping.json
{
  "module": 10,
  "questions": [
    {
      "q": "A p+ extension is implanted with 11B+ at 10 keV (Rp ~ 37 nm, delta-Rp ~ 17 nm) to a dose of 1e15 cm^-2. Roughly what is the as-implanted peak boron concentration?",
      "options": [
        "~ 6e17 cm^-3",
        "~ 2e19 cm^-3",
        "~ 2e20 cm^-3",
        "~ 6e22 cm^-3"
      ],
      "answer": 2,
      "explanation": "For a Gaussian profile the peak is Np = Q / (sqrt(2*pi) * delta-Rp) = 0.4 * 1e15 / 1.7e-6 cm = 2.4e20 cm^-3, which is right at boron's solid-solubility limit; this is why 1e15 cm^-2 is the canonical high dose."
    },
    {
      "q": "Why does a 1,050 C spike anneal lasting under a second often produce LESS boron diffusion than an 800 C anneal for 10 minutes?",
      "options": [
        "Boron diffusivity is lower at 1,050 C than at 800 C",
        "Transient enhanced diffusion from dissolving {311} interstitial defects is worse at lower temperature because the interstitials are released slowly instead of annihilating quickly at the surface",
        "The spike anneal melts the surface so dopants cannot move",
        "At 800 C boron pairs with vacancies and becomes highly mobile"
      ],
      "answer": 1,
      "explanation": "TED is driven by the excess silicon interstitials left by the implant; at 700-900 C the {311} defects release them slowly over minutes and boron diffusivity is enhanced 1,000x, while a spike anneal gets through the transient in under a second."
    },
    {
      "q": "A high-current implanter runs in deceleration mode: ions are extracted at 5 keV and slowed to 500 eV before the wafer. What is the specific risk this creates and how do modern tools mitigate it?",
      "options": [
        "Space charge blows up the beam; mitigated by a plasma flood gun",
        "The Faraday cup over-counts dose; mitigated by a suppression electrode",
        "Channeling increases; mitigated by 7 degree tilt",
        "Energy contamination: ions neutralised by charge exchange before the decel stage arrive at the full 5 keV and land ~ 10x deeper; mitigated by a bend or energy filter after deceleration"
      ],
      "answer": 3,
      "explanation": "A neutral cannot be decelerated by the electrostatic decel stage, so a few percent of the beam arriving at 10x the intended energy creates a deep tail that sets the junction depth; placing the energy filter after the decel stage removes anything not at the final energy."
    },
    {
      "q": "Which statement about the analyser magnet is correct? A 49 amu BF2+ ion at 30 keV is selected instead of 11B+ because...",
      "options": [
        "BF2+ has a higher charge state so it gains more energy per volt",
        "BF2+ delivers its boron atom at only about 30 x (11/49) = 6.7 keV, giving a shallower profile than the tool could otherwise reach, and the heavy fragments amorphise the surface as they go",
        "BF2+ is the only boron-bearing ion produced in a BF3 plasma",
        "Fluorine acts as a donor and compensates the boron"
      ],
      "answer": 1,
      "explanation": "The molecular ion shares its kinetic energy among its atoms in proportion to mass, so a 30 keV BF2+ implant is effectively a 6.7 keV boron implant with a self-amorphising fluorine co-implant; the same principle is used by B18H22 cluster ions."
    },
    {
      "q": "Why are the channels of modern FinFET and nanosheet transistors left undoped, with threshold voltage set by gate work-function metals rather than a channel implant?",
      "options": [
        "At 1e18 cm^-3 a 20 nm x 20 nm x 20 nm channel contains only ~ 8 dopant atoms, so Poisson statistics (random dopant fluctuation) would make the threshold voltage uncontrollable",
        "Implanters cannot reach the 1e17-1e18 cm^-3 doping range",
        "Dopants in the channel would diffuse into the gate oxide during the anneal",
        "The high-k dielectric is destroyed by any implant"
      ],
      "answer": 0,
      "explanation": "1e18 cm^-3 x (20 nm)^3 = 8 atoms, with a +/-35 % statistical spread; fully depleted fins and sheets do not need channel doping for electrostatics, so the industry moved V_T control to TiN/TiAl/dipole layers in the metal gate."
    },
    {
      "q": "Silicon carbide power MOSFETs are implanted with aluminium at ~ 500 C wafer temperature and annealed at 1,600-1,800 C under a carbon cap. Why is each of these three unusual conditions necessary?",
      "options": [
        "Hot implant increases beam current; the high anneal temperature drives the Al deep; the carbon cap adds n-type dopant",
        "Hot implant reduces channeling; the high temperature dissolves {311} defects; the carbon cap acts as an anti-reflective layer",
        "Hot implant prevents amorphisation (amorphous SiC does not regrow in the correct polytype); ~ 1,700 C is needed to activate Al because dopants barely diffuse or activate in SiC below that; the carbon cap stops the SiC surface subliming and step-bunching",
        "All three are only needed because SiC wafers are 150 mm rather than 300 mm"
      ],
      "answer": 2,
      "explanation": "Diffusion in SiC is negligible, so every doped region must be implanted to its final shape and activated at extreme temperature; amorphised SiC recrystallises as defective 3C material, and bare SiC loses silicon by sublimation above ~ 1,500 C, hence the graphitised-photoresist cap."
    },
    {
      "q": "Boron's equilibrium diffusivity at 800 C is about 4e-17 cm^2/s, so a 10-minute anneal should give a wander distance sqrt(Dt) of only ~1.6 nm. Yet a 1e14 cm^-2 boron implant annealed at 800 C for 10 minutes moves ~50 nm. Roughly what enhancement of the diffusivity does this imply, and what causes it?",
      "options": [
        "~30x, caused by the surface oxide injecting vacancies",
        "~1,000x, caused by the excess silicon interstitials released from dissolving {311} defects (transient enhanced diffusion)",
        "~30,000x, caused by boron melting the surface",
        "~1,000,000x, caused by channeling during the implant"
      ],
      "answer": 1,
      "explanation": "The wander distance scales as the square root of D, so moving 32x further (50 nm / 1.6 nm) needs about 32^2 = 1,000x the diffusivity. That is the interstitial supersaturation of 1e3-1e4 created when the implant's excess interstitials, stored in {311} defects, dissolve over minutes at 700-950 C."
    },
    {
      "q": "A four-point probe on the monitor wafer from a 5e14 cm^-2 arsenic source/drain implant reads V/I = 61.8 ohm after the spike anneal. Full activation at ~1e20 cm^-3 (mobility ~90 cm^2/V.s) would give ~140 ohm/sq. What does the reading tell the process engineer?",
      "options": [
        "R_s = 4.532 x 61.8 = 280 ohm/sq, i.e. only ~50 % of the dose is active; suspect a cold anneal or dopant clustering",
        "R_s = 61.8 ohm/sq, so the implant was over-dosed by about 2x",
        "R_s = 280 ohm/sq, so the junction is twice as deep as intended",
        "The probe cannot read arsenic layers; a SIMS profile is required"
      ],
      "answer": 0,
      "explanation": "Sheet resistance is R_s = (pi/ln 2) x V/I = 4.532 x 61.8 = 280 ohm/sq, twice the fully activated value. Since R_s = 1/(q x Q_active x mobility), twice the resistance means half the active dose (about 50 % activation); if the pre-anneal ThermaProbe reading was normal, the implanter delivered the dose and the anneal is the suspect."
    }
  ]
}
