Repository: DicksonWu654/sand-to-gpu

# Sand to GPU

An in-depth, self-study course following silicon from quartz to an NVIDIA GPU rack. It explains the physics, chemistry, manufacturing equipment, supply chain, and engineering tradeoffs for a reader who knows programming and school science.

See the [global supplier coverage review](GLOBAL_COVERAGE_REVIEW_2026-09-14.md) for corrections to regional omissions, capability claims and policy framing, with primary sources and validation limits.

## Course tracks

- **Deep dive:** 22 modules, roughly 517,000 words, covering materials, wafer fabrication, transistors, memory, packaging, testing, GPU systems, and economics.

File: course/quizzes/11-transistor-architectures.json
{
  "module": 11,
  "questions": [
    {
      "q": "A production FinFET has a subthreshold swing of 65 mV/dec. If a designer lowers the threshold voltage of a cell by 130 mV to gain speed, roughly how does its off-state leakage change, and why can no conventional MOSFET at 300 K do better than about 60 mV/dec?",
      "options": [
        "Leakage doubles; the limit comes from the mobility of silicon",
        "Leakage rises ~100x; the limit is (kT/q) ln(10) times the body factor, set by the Boltzmann distribution of carriers in the source",
        "Leakage rises ~10x; the limit is set by gate-oxide tunneling",
        "Leakage is unchanged; only drain-induced barrier lowering changes I_off"
      ],
      "answer": 1,
      "explanation": "Each 65 mV of V_T reduction multiplies I_off by 10, so 130 mV gives ~100x. SS = (kT/q) ln(10) x (1 + C_dep/C_ox) >= 59.6 mV/dec at 300 K because carriers surmounting the source barrier follow a Boltzmann distribution."
    },
    {
      "q": "Using the double-gate scale-length approximation lambda = sqrt((eps_Si/(2 eps_ox)) x t_Si x t_ox) with eps_Si/eps_ox = 3, a 7 nm fin, and 0.9 nm EOT, what minimum gate length does the L_g >= 5 lambda rule give, and what is the main way a nanosheet lowers it further?",
      "options": [
        "~ 8 nm; by using a higher-k dielectric",
        "~ 45 nm; by making the fin taller",
        "~ 15 nm; by gating a thinner (5-6 nm) body on all four sides, which reduces lambda to ~ 2 nm",
        "~ 15 nm; by increasing channel doping to shrink the depletion depth"
      ],
      "answer": 2,
      "explanation": "lambda = sqrt(1.5 x 7 x 0.9) ~ 3.1 nm, so L_g >= ~ 15 nm. A nanosheet is thinner and gated on four sides, giving lambda ~ 1.9 nm and allowing L_g ~ 10-12 nm; doping the channel would degrade mobility and add variability."
    },
    {
      "q": "In a replacement-metal-gate (gate-last) flow, why is the polysilicon gate deposited first and then removed, rather than depositing the HfO2/metal stack at the start?",
      "options": [
        "Polysilicon is easier to pattern with EUV than metal",
        "The high-k and work-function metals cannot survive the ~1000 C source/drain activation anneal without work-function drift and interfacial-layer regrowth, so the real gate is built after all high-temperature steps",
        "Metal gates require a self-aligned contact cap, which can only be formed on polysilicon",
        "The dummy poly provides the tensile strain needed for NMOS mobility"
      ],
      "answer": 1,
      "explanation": "Gate-first flows (IBM/Samsung 32/28 nm) exposed the HKMG stack to the S/D anneal and lost V_T control; gate-last uses sacrificial poly to define the device, does the anneal, then replaces poly with IL/HfO2/WFM/fill in the empty trench."
    },
    {
      "q": "A standard-cell library on a FinFET node has CPP = 51 nm, minimum metal pitch = 30 nm, and 6-track cells. Estimate the NAND2-based transistor density.",
      "options": [
        "~ 45 MTr/mm2",
        "~ 91 MTr/mm2",
        "~ 145 MTr/mm2",
        "~ 290 MTr/mm2"
      ],
      "answer": 2,
      "explanation": "Cell height = 6 x 30 = 180 nm; a NAND2 is 3 CPP = 153 nm wide; area = 153 x 180 = 27,540 nm2 = 0.02754 um2 holding 4 transistors, so 4 / 0.02754 = ~ 145 MTr/mm2 (TSMC N5 class)."
    },
    {
      "q": "Which step is unique to the gate-all-around nanosheet flow and why is it considered the hardest?",
      "options": [
        "Fin reveal by STI recess, because the etch depth sets fin height",
        "Inner spacer formation: the SiGe layers are laterally recessed 5-8 nm, a dielectric is ALD-filled into the cavities and etched back, and the recess must be identical for every sheet because it sets each sheet's gate length and gate-to-S/D isolation",
        "Self-aligned contact cap formation, because the gate recess must be uniform",
        "Dual stress liner deposition, because tensile and compressive films must be patterned separately"
      ],
      "answer": 1,
      "explanation": "Without inner spacers the replacement gate metal filling the inter-sheet gaps would short to the source/drain epi; the lateral recess suffers loading differences between top and bottom sheets, and 1 nm of non-uniformity becomes 1 nm of L_g mismatch."
    },
    {
      "q": "Intel's PowerVia and TSMC's A16 Super Power Rail both deliver power from the back of the wafer. What is the key structural difference between them, and what shared process cost do both incur?",
      "options": [
        "PowerVia uses copper while SPR uses ruthenium; both require High-NA EUV",
        "PowerVia uses nano-TSVs from the M0 rails down through the STI, while SPR makes backside contacts directly to the source/drain epi; both require bonding to a carrier wafer and thinning the device wafer to a few hundred nanometers",
        "PowerVia is a sequential CFET while SPR is monolithic; both require a Si/SiGe superlattice",
        "PowerVia places signals on the back and power on the front, the reverse of SPR; both eliminate the need for CMP"
      ],
      "answer": 1,
      "explanation": "SPR's direct S/D contact is the most area-efficient variant (7-10% density gain over N2P) but the hardest to land; both approaches need carrier bonding, extreme backside thinning, backside litho aligned to front-side marks, and accept a worse thermal path."
    },
    {
      "q": "A gate stack is physically 2.4 nm thick but has an equivalent oxide thickness (EOT) of about 0.95 nm. How can both statements be correct?",
      "options": [
        "EOT is the physical thickness after polishing",
        "The high-k layers provide the capacitance of a thinner SiO2 layer while retaining a thicker physical barrier",
        "The oxide expands when electrical power is removed",
        "EOT includes only the metal gate"
      ],
      "answer": 1,
      "explanation": "EOT compares electrical capacitance with SiO2. It is not the microscope-measured thickness of the multilayer insulator; high-k materials provide stronger capacitive coupling per unit thickness."
    },
    {
      "q": "Logic density improves substantially on a new node while SRAM cell area changes little. What follows for a cache-heavy chip?",
      "options": [
        "Its total area must shrink by exactly the logic density gain",
        "Its total area can shrink less than a logic-only estimate predicts",
        "SRAM contains no transistors and is unaffected by manufacturing",
        "Its cache must become nonvolatile"
      ],
      "answer": 1,
      "explanation": "A chip combines logic, SRAM, analog and interfaces. Each fraction scales differently, so a logic-library density claim does not determine the complete die area."
    }
  ]
}

File: course/quizzes/12-interconnect-beol.json
{
  "module": 12,
  "questions": [
    {
      "q": "A copper line is scaled from 40 nm wide to 20 nm wide. Beyond the geometric 1/(w x h) increase in resistance, why does its effective resistivity also rise several-fold?",
      "options": [
        "Copper oxidizes more readily in narrow trenches, raising its resistivity",
        "The line width is below copper's ~39 nm electron mean free path, so surface and grain-boundary scattering add to phonon scattering, while the fixed ~3 to 4 nm barrier/liner per sidewall takes a growing share of the cross section",
        "The low-k dielectric around the line becomes conductive at small spacings",
        "Electroplated copper has a different crystal structure below 30 nm"
      ],
      "answer": 1,
      "explanation": "Fuchs-Sondheimer surface scattering and Mayadas-Shatzkes grain-boundary scattering raise effective resistivity to ~5 to 8 uOhm-cm at 20 nm width, and the non-scaling TaN/Co barrier and liner consume roughly a third of the width."
    },
    {
      "q": "Why is copper interconnect built by damascene (etch dielectric, fill metal, polish) rather than by the subtractive etch used for aluminum?",
      "options": [
        "Copper is too soft to survive plasma etching",
        "Copper halide etch products (CuCl, CuCl2) are not volatile below roughly 200 to 250 C, which photoresist cannot survive, and copper must be sealed by a diffusion barrier on every side",
        "Damascene is cheaper because it needs fewer lithography steps",
        "Copper cannot be sputtered as a blanket film"
      ],
      "answer": 1,
      "explanation": "Aluminum chlorides are volatile at ~180 C, but copper chlorides are not at resist-compatible temperatures, so the pattern is etched into the dielectric and copper is inlaid and polished back."
    },
    {
      "q": "In copper electrochemical deposition, what mechanism causes a narrow via to fill from the bottom up (superfill) instead of pinching off at the top?",
      "options": [
        "The electric field is strongest at the via bottom, attracting more Cu2+ ions",
        "The suppressor is consumed at the bottom and the leveler plates copper preferentially there",
        "The large, diffusion-limited suppressor (PEG plus Cl-) blocks deposition on the field and trench mouth, while the small accelerator (SPS) adsorbed at the bottom becomes concentrated as the shrinking bottom surface area fills, speeding deposition there",
        "The copper seed is thickest at the via bottom because of PVD line-of-sight deposition"
      ],
      "answer": 2,
      "explanation": "This is the curvature-enhanced accelerator coverage mechanism: accelerator does not desorb, so as the bottom surface shrinks its coverage rises and deposition accelerates, while the suppressed field stays slow."
    },
    {
      "q": "During copper CMP, what makes the process planarize (remove high points faster than recessed areas) rather than simply thin the copper uniformly?",
      "options": [
        "The pad is harder than copper and only touches the highest features",
        "Slurry oxidizer and complexing agent attack copper everywhere, but a corrosion inhibitor (BTA) passivates the surface; the pad and abrasives strip that passivation only at high points, where removal then proceeds",
        "The eddy-current endpoint sensor stops the polish in recessed areas",
        "The slurry pH is chosen so copper dissolves only under high pressure"
      ],
      "answer": 1,
      "explanation": "Cu CMP is chemically driven and mechanically gated: H2O2 oxidizes, glycine complexes, BTA passivates, and abrasion removes the passivating film only where the pad contacts, so recessed areas are protected."
    },
    {
      "q": "A 30 um long copper line at 1 MA/cm2 does not fail by electromigration in accelerated tests even though longer lines of the same width do. Which effect explains this?",
      "options": [
        "The Blech effect: below a critical J x L product (~2,000 to 4,000 A/cm for Cu), the stress gradient that builds between the compressed anode and tensile cathode ends drives a back-flux that cancels the electron-wind flux",
        "Black's equation predicts lifetime proportional to line length",
        "Short lines have no grain boundaries and therefore no diffusion path",
        "The cobalt cap only works on lines shorter than ~50 um"
      ],
      "answer": 0,
      "explanation": "At J = 1 MA/cm2 the critical Blech length is ~20 to 40 um; lines shorter than this, bounded by barriers at both ends, are effectively immortal, which design rules exploit."
    },
    {
      "q": "Why is ruthenium a candidate to replace copper at M0/M1 despite having a bulk resistivity of 7.1 uOhm-cm, more than four times copper's 1.68 uOhm-cm?",
      "options": [
        "Ruthenium has a higher melting point, so it can be annealed to larger grains than copper",
        "Ruthenium is cheaper than copper per gram",
        "Ruthenium's short electron mean free path (~6.6 nm) gives it a lower rho x lambda product, and it needs essentially no diffusion barrier, so below roughly 12 to 15 nm line width its total line resistance beats barrier-clad copper; it can also be dry-etched (volatile RuO4), enabling subtractive patterning",
        "Ruthenium has a lower dielectric constant than copper"
      ],
      "answer": 2,
      "explanation": "The figure of merit at small dimensions is rho x lambda plus the barrier share; Ru wins on both at sub-15 nm widths, and its etchability restores the subtractive metal option with airgaps and no CMP dishing."
    },
    {
      "q": "In the dual damascene flow, why is the plated copper annealed before CMP rather than after it?",
      "options": [
        "The anneal hardens the copper so the pad can abrade it cleanly",
        "As-plated copper is metastable and recrystallizes into larger grains over hours (its resistance drops ~20 percent); a forced anneal at 150 to 400 C completes this first, so the film has a stable removal rate during polishing, grains as large as the trench allows (bamboo structure), and relaxed stress before the cap is deposited",
        "The anneal drives the plating additives out of the copper so they do not contaminate the slurry",
        "CMP must be done on a hot wafer for the BTA inhibitor to work"
      ],
      "answer": 1,
      "explanation": "Polishing a film that is still recrystallizing gives an unstable removal rate, so the anneal (furnace or hotplate, N2/H2) is done first; it also produces the bamboo grain structure that resists electromigration and relaxes stress before the SiCN cap goes on."
    },
    {
      "q": "Why does moving the power grid to the back of the wafer (backside power delivery) allow the M0 pitch to relax, as Intel reported for PowerVia (30 nm to 36 nm)?",
      "options": [
        "The thinned wafer conducts heat better, so the wires can be spaced further apart",
        "The backside metal carries the signals, so M0 no longer needs to exist",
        "In a conventional stack the power rails occupy M0 tracks alongside every standard-cell row; with power delivered from the back through nano-TSVs those tracks are freed for signals, so fewer tracks are needed per cell and the remaining lines can be spaced wider, which also raised cell utilization by 5 to 10 percent",
        "Backside power removes the need for EUV lithography on M0"
      ],
      "answer": 2,
      "explanation": "Power rails no longer compete for space on the front side. Intel's PowerVia test vehicle on Intel 4 relaxed M0 from 30 to 36 nm, improved cell utilization by 5 to 10 percent and cut IR drop, while the tight-pitch signal layers are built exactly as before."
    }
  ]
}

File: course/quizzes/13-metrology-inspection-yield.json
{
  "module": 13,
  "questions": [
    {
      "q": "A spectroscopic ellipsometer reports a 1.85 nm gate oxide with 0.01 nm repeatability. What does the instrument actually measure, and why can its accuracy still be off by several tenths of a nanometer?",
      "options": [
        "It measures the time-of-flight of photons through the film; accuracy is limited by detector timing jitter",
        "It measures the polarization change (Psi and Delta) of obliquely reflected light across many wavelengths and infers thickness by fitting an optical model; if the model (dispersion, interfacial layer, roughness) is wrong, the fitted thickness is wrong regardless of repeatability",
        "It counts atomic layers directly by X-ray diffraction; accuracy is limited by the lattice constant uncertainty",
        "It measures reflectance at a single wavelength; accuracy is limited by lamp intensity drift"
      ],
      "answer": 1,
      "explanation": "Ellipsometry measures rho = r_p/r_s = tan(Psi) exp(i Delta); thickness comes only from model fitting, which is why recipes are validated against cross-section TEM."
    },
    {
      "q": "Why does a fab use scatterometry (OCD) rather than CD-SEM to monitor the thickness of the three stacked silicon channels in a nanosheet transistor in-line?",
      "options": [
        "CD-SEM cannot operate in a cleanroom",
        "OCD images each nanosheet with visible light at higher resolution than an electron beam",
        "CD-SEM gives a top-down 2D image and cannot see buried profile parameters, while OCD fits the diffraction spectrum of a periodic target with an RCWA (or ML) model that returns the full 3D profile, non-destructively, in under a second and without charging or shrinkage",
        "OCD is a contact technique that physically probes each layer"
      ],
      "answer": 2,
      "explanation": "OCD solves an inverse problem on the specular spectrum of a grating; its output includes buried layer thicknesses and sidewall angles that no top-down SEM image contains."
    },
    {
      "q": "In diffraction-based overlay (DBO), two stacked gratings are printed with programmed shifts of +d and -d in two neighboring targets. What is the purpose of the two opposite biases?",
      "options": [
        "To double the target size so the microscope can find it",
        "To allow the proportionality constant between the +1/-1 order intensity asymmetry and the overlay error to be cancelled algebraically, so overlay is obtained without knowing the stack's optical response",
        "To measure overlay in x and y simultaneously with one target",
        "To compensate for resist shrinkage under the electron beam"
      ],
      "answer": 1,
      "explanation": "The asymmetry between the +1st and -1st diffraction orders is proportional to overlay; with two known biases the unknown sensitivity drops out, giving ~0.1 nm repeatability from a fast, small target."
    },
    {
      "q": "A single-beam e-beam inspector at a 5 nm pixel would need on the order of 2.8 x 10^15 pixels (about 80 days at 400 MHz) to cover a 300 mm wafer. What is the practical consequence, and how do multi-beam tools such as the ASML HMI eScan 1100 address it?",
      "options": [
        "EBI is used only on bare wafers; multi-beam tools add dark-field channels",
        "EBI covers only a small fraction of each wafer on selected care areas; the eScan 1100 splits the source into a 5 x 5 array of 25 beams with separate detectors for up to ~15x single-beam throughput, extending sampling but still not replacing full-wafer optical inspection",
        "EBI is faster than optical inspection at all pixel sizes; multi-beam tools are used for review only",
        "EBI cannot see electrical opens; multi-beam tools add voltage contrast"
      ],
      "answer": 1,
      "explanation": "Serial pixel scanning limits single-beam EBI to well under 1% of a wafer; 9-beam (eScan 1000) and 25-beam (eScan 1100) arrays multiply throughput but remain sampling tools for critical EUV layers."
    },
    {
      "q": "At D0 = 0.1 defects/cm2, an 800 mm2 GPU die yields about 45% under the Poisson model but about 51% under the negative binomial model with alpha = 2, while a 100 mm2 phone die yields ~90.5% under both. What explains the divergence for the large die?",
      "options": [
        "The negative binomial model assumes defects cluster (gamma-distributed density with clustering parameter alpha), which leaves more large dies defect-free than independent Poisson defects would; the models converge for small dies because A x D0 is small",
        "The Poisson model ignores edge dies, which are more numerous for large dies",
        "The negative binomial model includes systematic yield loss, which is larger for small dies",
        "Large dies have more metal layers, and the Poisson model only counts one layer"
      ],
      "answer": 0,
      "explanation": "Y = (1 + A D0/alpha)^(-alpha) reduces to exp(-A D0) as alpha goes to infinity; real defects cluster, so the Poisson model is pessimistic for large dies, and the choice of alpha matters enormously for GPU economics."
    },
    {
      "q": "The GH100 die (814 mm2) has 144 physical SMs but the H100 SXM product enables only 132. Roughly how does this change the number of sellable dies per 300 mm wafer at D0 = 0.1/cm2, assuming ~70% of the die area is harvestable?",
      "options": [
        "It has no effect on yield; SMs are disabled only for power reasons",
        "It roughly doubles the sellable count, from ~27 to 31 fully defect-free dies (of ~60 to 63 candidates) to ~47 to 49, because only defects in the ~30% non-harvestable area (fabric, memory controllers, NVLink) are fatal",
        "It reduces yield because disabled SMs still consume test time",
        "It raises the count to all ~63 candidates, since any defect can be routed around"
      ],
      "answer": 1,
      "explanation": "Survival of the ~2.44 cm2 unrepairable region is exp(-0.244) = 78%, and the chance of more than 12 dead SMs in the harvestable region is negligible, so effective yield is ~78% instead of ~45 to 51%."
    },
    {
      "q": "An etch CD has a specification of 18 to 22 nm. The process runs at a mean of 20.2 nm with a standard deviation of 0.5 nm. What is its C_pk, and what is the cheapest way to reach the 1.33 target?",
      "options": [
        "C_pk = 2.0; it already exceeds the target",
        "C_pk = min(22 - 20.2, 20.2 - 18) / (3 x 0.5) = 1.8 / 1.5 = 1.2, below 1.33; centring the mean at 20.0 nm with a recipe offset raises it to 2.0 / 1.5 = 1.33 without reducing the spread",
        "C_pk = 0.6; the only fix is tighter metrology precision",
        "C_pk cannot be computed without the control limits"
      ],
      "answer": 1,
      "explanation": "C_pk uses the nearer specification limit: (USL - mean)/(3 sigma) = 1.2. Centring costs nothing; the alternative, cutting sigma to about 0.45 nm, is months of process work. C_pk = 1.33 means the nearer limit is 4 sigma from the mean (~60 ppm outside if centred)."
    },
    {
      "q": "Overlaying a metal-1 inspection map on the sort map shows that dies carrying a class-X defect fail 70% of the time, while dies without one fail 30% of the time. What is the kill ratio of class X, and what is it used for?",
      "options": [
        "0.70; it is the fraction of all dies that fail",
        "0.40; it is the difference in failure rates and is used only for reporting",
        "About 0.57, from (0.70 - 0.30)/(1 - 0.30): the extra failures attributable to class X as a fraction of the dies that would otherwise have passed; multiplied by the class-X count per die it gives the yield loss forecast used to disposition a held lot",
        "1.0; any real defect is a killer"
      ],
      "answer": 2,
      "explanation": "The kill ratio removes the baseline failure rate from other causes and normalizes by the dies that would otherwise pass. Kill ratio x defects per die is the yield forecast that decides whether a held lot ships, is reworked, or is scrapped."
    },
    {
      "q": "A WAT via chain of 10^6 vias in series reads open at 5% of the sites on a lot. Assuming independent via failures, what is the per-via open probability, and why does the fab track it?",
      "options": [
        "5 x 10^-2 per via; it is the die yield",
        "About 5 x 10^-8 per via, from p = -ln(0.95)/10^6, because the chain survives with probability exp(-N x p); it is a per-layer input to the defect-density model and a lot-by-lot monitor of which layer's D0 is moving",
        "5 x 10^-6 per via, obtained by dividing 5% by 10^4",
        "It cannot be computed without knowing the via resistance"
      ],
      "answer": 1,
      "explanation": "One open via anywhere opens the chain, so a 95% chain survival rate over 10^6 vias implies a per-via open rate near 5 x 10^-8. Comb/serpentine structures give the same kind of per-layer defect density, e.g. -ln(0.97)/0.01 cm^2 = 3/cm^2 for 3 failures in 100 sites."
    }
  ]
}

File: course/quizzes/15-memory-dram-nand-hbm.json
{
  "module": 15,
  "questions": [
    {
      "q": "A DRAM cell with Cs = 12 fF shares charge with a bit line of Cbl = 36 fF precharged to VDD/2 = 0.55 V. Roughly what signal reaches the sense amplifier, and why can't the capacitor simply shrink with the cell footprint?",
      "options": [
        "~ 550 mV; it can shrink, because the sense amplifier is differential",
        "~ 1.1 V; the word-line boost voltage VPP restores the full signal",
        "~ 12 mV; DRAM works because reads are repeated 64 times per refresh cycle",
        "~ 140 mV; below ~ 60-80 mV the sense amp's offset and bit-line noise cause read errors, so Cs must stay ~ 10-20 fF and the capacitor grows taller instead"
      ],
      "answer": 3,
      "explanation": "Charge sharing gives ΔV = 0.55 V × 12/(12+36) ≈ 140 mV. Sense amplifiers need a margin above their mismatch offset and coupling noise, so capacitance has been held roughly constant since the mid-2000s while the capacitor's height rose to > 1 µm at aspect ratios above 40."
    },
    {
      "q": "In the 3D NAND gate-replacement flow, when is the tungsten word-line metal actually deposited?",
      "options": [
        "First, as alternating W/oxide layers, before the channel holes are etched",
        "Immediately after the channel-hole etch, before the ONO and polysilicon channel",
        "After the channel, staircase and slit are formed: hot phosphoric acid dissolves the sacrificial silicon nitride layers through the slit, and W (with TiN/Al2O3 liners) is ALD/CVD-filled into the resulting horizontal cavities",
        "During BEOL, together with the copper bit lines"
      ],
      "answer": 2,
      "explanation": "The stack is deposited as oxide/nitride pairs because nitride can be etched with > 100:1 selectivity in hot H3PO4 and the etch must happen after the channel pillars exist to hold the oxide shelves up; W is then filled from the slit inward and etched back in the slit to separate the layers."
    },
    {
      "q": "Why does HBM4 at its JEDEC base rate deliver ~ 2 TB/s per stack while running each pin at a lower speed (~ 8 Gbps) than HBM3E (~ 9.2 Gbps)?",
      "options": [
        "HBM4 core dies use a faster 1γ DRAM cell with lower latency",
        "HBM4 doubles the interface from 1,024 to 2,048 data bits, so 2,048 × 8 Gbps / 8 ≈ 2.05 TB/s; bandwidth is pins × data rate",
        "HBM4 uses hybrid bonding, which removes the solder joint resistance that limited HBM3E",
        "HBM4 stacks are 16-high, and bandwidth scales with the number of core dies"
      ],
      "answer": 1,
      "explanation": "HBM is a wide-and-slow interface. HBM3E: 1,024 × 9.2 Gbps ≈ 1.18 TB/s. HBM4: 2,048 × 8 Gbps ≈ 2.05 TB/s. Doubling the width puts the burden on the base die (now made on a foundry logic process) and the interposer routing rather than on per-pin signalling."
    },
    {
      "q": "SK hynix's MR-MUF process won most of NVIDIA's HBM3/HBM3E business over Samsung's TC-NCF. Which statement best describes the mechanism behind that advantage?",
      "options": [
        "MR-MUF forms all solder joints at once in a reflow oven and then injects a filled epoxy molding compound with ~ 2× the thermal conductivity of NCF, giving higher throughput, less force on thin dies, lower warpage and cooler stacks; TC-NCF bonds each die serially under heat and force through a low-conductivity film",
        "MR-MUF uses hybrid Cu-Cu bonding with no bumps, giving a thinner stack",
        "MR-MUF places the base die on a TSMC logic process, which Samsung could not access",
        "MR-MUF thins dies to 30 µm, whereas TC-NCF cannot go below 100 µm"
      ],
      "answer": 0,
      "explanation": "Thermo-compression bonding dwells each of 12 dies at ~ 250-300 °C under force, with an epoxy film of plastic-like conductivity; mass reflow plus molded underfill parallelizes the joint formation and uses a silica-filled EMC that conducts heat better and holds the stack flatter. Samsung's 12-high HBM3E only passed NVIDIA qualification in September 2025."
    },
    {
      "q": "JEDEC's HBM4 standard sets the package height at 775 µm for both 12-high and 16-high stacks. What did that decision do to the technology roadmap?",
      "options": [
        "It forced immediate adoption of hybrid bonding, because 16 microbumped dies cannot fit",
        "It allowed 16-high stacks to be built with existing microbump TCB/MR-MUF processes by thinning core dies to ~ 30 µm, postponing hybrid bonding to HBM4E/HBM5",
        "It made 16-high stacks impossible until 3D DRAM is available",
        "It had no effect, because HBM height is set by the GPU lid, not by JEDEC"
      ],
      "answer": 1,
      "explanation": "16 × ~ 30 µm dies + 16 bump gaps of ~ 12 µm + a ~ 50 µm base die + ~ 30 µm of bottom solder is ~ 750 µm, which fits in 775 µm with microbumps with only ~ 25 µm to spare; hybrid bonding would remove ~ 190 µm of gaps but requires sub-nm surface finishes and sub-µm placement that were not production-ready. The relaxed height therefore let vendors ship HBM4 with proven bonding."
    },
    {
      "q": "TrendForce estimated HBM at ~ 18% of the top three suppliers' DRAM wafer input for ~ 8% of DRAM bit supply at end-2025. Which combination of factors explains this ~ 2-3× wafer-per-bit penalty?",
      "options": [
        "HBM uses an older, larger DRAM node so that the TSVs can be etched",
        "Each HBM stack requires a separate silicon interposer wafer made in the DRAM fab",
        "HBM core dies are ~ 1.5-1.8× larger per bit (TSV columns, keep-out zones, wider datapath), stack assembly yields only ~ 60-80% for 12-high, every stack needs a foundry-made base die, and the core dies are on the newest node with the lowest output per tool",
        "HBM cells need 3× larger capacitors to survive the higher operating temperature"
      ],
      "answer": 2,
      "explanation": "The cells are ordinary 1β/1γ DRAM; the penalty is architectural and yield-driven. This is why diverting ~ 100k wafers per month to HBM removes ~ 250k wafers per month of DDR5-equivalent bits and produced the 2025-26 conventional DRAM shortage."
    }
  ]
}

File: course/quizzes/16-packaging-fundamentals.json
{
  "module": 16,
  "questions": [
    {
      "q": "A 30 mm square flip-chip die on an organic substrate (CTE ~15 ppm/K vs. 2.6 ppm/K for Si) cools from solder solidification at ~217 C to room temperature. Roughly how large is the unconstrained relative displacement at a corner bump, and what package element prevents this from destroying the joint?",
      "options": [
        "~0.5 um; the solder resist absorbs it",
        "~5 um; the copper pillar's ductility absorbs it",
        "~50 um; capillary underfill couples die and substrate so they bend together instead of shearing the bumps",
        "~500 um; the integrated heat spreader clamps the die flat"
      ],
      "answer": 2,
      "explanation": "DNP of a corner bump is ~21 mm; 21 mm x 12.4 ppm/K x 192 K is ~50 um, a ~70% shear strain across a 70 um bump. Underfill converts that shear into shared warpage, cutting bump strain by more than an order of magnitude."
    },
    {
      "q": "Why do copper pillar bumps replace solder-only C4 bumps as bump pitch shrinks below ~130 um?",
      "options": [
        "Copper is cheaper than tin-silver solder per bump",
        "A solder ball's height scales with its diameter, so fine-pitch solder bumps become too short for underfill and bridge easily, whereas a tall Cu pillar keeps a ~50-70 um stand-off and also resists electromigration far better than Sn",
        "Copper pillars can be wire-bonded while solder bumps cannot",
        "Copper pillars need no under-bump metallurgy"
      ],
      "answer": 1,
      "explanation": "A plated Cu pillar decouples height from pitch and carries 5-10x higher current density before electromigration; the small SnAg cap still provides the solder joint."
    },
    {
      "q": "In stealth dicing, why is a ~1,064 nm laser used and what actually separates the dies?",
      "options": [
        "Silicon is nearly transparent at 1,064 nm (the photon energy is only just above the band gap), so the beam can be focused inside the wafer to create a plane of internal defects; the dies are then separated by stretching the dicing tape, with zero kerf",
        "1,064 nm is strongly absorbed by silicon, so it ablates a groove from the surface; a blade finishes the cut",
        "1,064 nm heats the dicing tape, which melts and releases the dies",
        "1,064 nm matches the bandgap of the low-k dielectric, vaporizing the scribe street"
      ],
      "answer": 0,
      "explanation": "At ordinary intensity silicon barely absorbs 1,064 nm light, so the beam reaches the focus inside the wafer; there, nonlinear (multi-photon) absorption creates a modified \"SD layer\" while the surfaces are untouched. Tape expansion of ~10-20% then cleaves along those planes, so there is no kerf, water, or chipping."
    },
    {
      "q": "In the semi-additive process (SAP) for ABF build-up layers, what is the purpose of the permanganate desmear step, and why does ABF contain sub-micron silica filler?",
      "options": [
        "Desmear removes photoresist; the silica lowers the film's cost",
        "Desmear etches the resin skin so the silica particles protrude as a micro-rough surface that electroless copper can adhere to; the filler also sets the film's CTE and stiffness",
        "Desmear polishes the copper flat; the silica makes the film transparent for laser alignment",
        "Desmear activates the palladium catalyst; the silica is a flame retardant"
      ],
      "answer": 1,
      "explanation": "Copper adhesion to the build-up dielectric depends on the reproducible roughness left after permanganate desmear exposes the filler; this tuned resin-filler system is central to why Ajinomoto's film became the standard."
    },
    {
      "q": "A 10,000-signal die escape needs about 3-4 signal routing layers at 10/10 um line/space on a 150 um bump pitch. Why does moving to 2/2 um line/space reduce the layer count so dramatically?",
      "options": [
        "Finer lines carry more current, so fewer power layers are needed",
        "The number of traces that fit in the ~85 um channel between adjacent via pads rises from ~3 to ~20, so one layer can escape almost all signals, and each removed layer saves a lamination cycle and a few percent of yield",
        "Finer lines allow the bumps to be placed at a coarser pitch",
        "At 2 um the copper can be etched subtractively, which is faster"
      ],
      "answer": 1,
      "explanation": "Escape routing is limited by traces per channel between via pads: (gap - space)/(line + space). At 10/10 um that is ~3; at 2/2 um it is ~20, so the whole die could escape on one signal layer."
    },
    {
      "q": "An MSL 3 package has exceeded its allowed 168-hour floor life at the specified temperature and humidity and is reflowed without the required moisture handling. What failure risk increases, and why?",
      "options": [
        "Solder balls fail to wet because the ENIG finish oxidizes after 168 hours",
        "Wire bonds fatigue because the mold compound softens above its Tg",
        "Popcorning: absorbed moisture (~0.1-0.3 wt% in the EMC and substrate) vaporizes at an internal interface, and the several-MPa steam pressure delaminates and cracks the package",
        "Tin whiskers grow from the balls because of the extended exposure"
      ],
      "answer": 2,
      "explanation": "MSL 3 floor life is 168 hours at 30 C/60% RH; beyond that the part must be baked (125 C, 24 h). Water's vapor pressure at 260 C is ~4.7 MPa, enough to delaminate die attach, mold, or underfill interfaces. Exactly one week within the specified conditions is the rated limit, not proof of failure. Baking requirements depend on the package, exposure and applicable handling instructions."
    },
    {
      "q": "A 30 x 27 mm die (8.1 cm^2) dissipates 700 W under a lid. Using R = t/(k*A), which layer of the thermal stack costs the most temperature rise, and roughly how much is recovered by switching from a 100 um polymer TIM (k ~5 W/m*K) to a 100 um indium solder TIM (k ~80 W/m*K)?",
      "options": [
        "The 500 um of silicon (k ~150 W/m*K) dominates at ~17 C; changing the TIM recovers about 1 C",
        "The polymer TIM dominates at ~17 C versus ~3 C for the silicon; indium cuts the TIM to ~1 C, recovering ~15 C",
        "The copper lid dominates because it is thickest; the TIM material makes no difference",
        "All three layers contribute equally, about 5 C each"
      ],
      "answer": 1,
      "explanation": "R = t/(k*A): silicon 5e-4/(150 x 8.1e-4) = 4.1 mK/W (2.9 C at 700 W); polymer TIM 1e-4/(5 x 8.1e-4) = 25 mK/W (17 C); indium 1e-4/(80 x 8.1e-4) = 1.5 mK/W (1.1 C). The 100 um TIM is the hottest layer in the stack, which is why high-power parts use solder TIM or go lidless with a cold plate on the die."
    },
    {
      "q": "An ABF substrate has an illustrative independent 98% yield for each of 18 build-up stages. Why can eliminating unnecessary stages improve total yield even if the surviving stages do not change?",
      "options": [
        "The stage yields multiply: 0.98^18 is about 70%, while 0.98^12 is about 78%",
        "Yield is always 98% because only the final stage counts",
        "Six fewer stages guarantees a 6% increase in every package lifetime",
        "Removing stages automatically doubles routing density"
      ],
      "answer": 0,
      "explanation": "Under this simplified independent-stage model each added stage is another opportunity for loss. Real defects may correlate, and removing layers must preserve routing, power and reliability requirements."
    }
  ]
}

File: course/quizzes/17-advanced-packaging-cowos.json
{
  "module": 17,
  "questions": [
    {
      "q": "NVIDIA moved Blackwell (B200) from CoWoS-S to CoWoS-L. What is the core mechanism by which CoWoS-L lowers cost and stress relative to a full 3.3x-reticle silicon interposer?",
      "options": [
        "It replaces the silicon interposer with a thicker organic substrate whose 8-15 um lines can carry the HBM interface directly",
        "It shrinks each GPU die below the reticle limit so the interposer can be exposed in a single field",
        "It embeds small 65 nm-class LSI silicon bridges only under the die edges that need sub-micron routing, and builds the rest of the interposer as ~2 um organic RDL with copper TIVs for power",
        "It stacks the HBM directly on top of the GPU with hybrid bonding so no interposer wiring is needed"
      ],
      "answer": 2,
      "explanation": "CoWoS-L keeps fine 0.4 um-class silicon RDL only in the Local Silicon Interconnect bridges where GPU meets HBM or GPU meets GPU; the large-area interposer is molded organic RDL with through-InFO vias. A 3.3x CoWoS-S interposer would have been the most expensive silicon in the package after the GPU dies and worse CTE-matched to the substrate."
    },
    {
      "q": "A Blackwell-class interposer is ~48 x 58 mm with a five-layer RDL, and the scanner field is 26 x 33 mm. How many stitched exposures does one interposer need, and what tolerance does stitching impose?",
      "options": [
        "A 2 x 2 array per layer, so 20 stitched fields per interposer, with field-to-field overlay held well under 100 nm because 0.4 um lines cross the stitch boundaries",
        "A single exposure per layer because interposer RDL is patterned on older 65 nm tools that have larger fields",
        "A 3 x 3 array per layer, so 45 fields, with overlay of a few micrometres, comparable to die-bonder placement accuracy",
        "Two half-field exposures per layer, since High-NA anamorphic optics are used for interposer RDL"
      ],
      "answer": 0,
      "explanation": "48 x 58 mm exceeds 26 x 33 mm in both directions, so each layer is a 2 x 2 array of overlapping fields; five layers gives twenty stitched fields. Wires drawn across a boundary must overlap so a small overlay error does not open them, which for 0.4 um lines means overlay well under 100 nm. The 3 x 3 array applies to the 5.5x (~60 x 78 mm) generation."
    },
    {
      "q": "In hybrid bonding (SoIC), why does a single 1 um particle at the interface matter so much more than it would in a microbump joint, and what is the consequence for the process?",
      "options": [
        "The particle shorts adjacent copper pads because there is no underfill to insulate them, so a thick dielectric is added",
        "The particle dissolves into the copper during the anneal and forms brittle intermetallics, so the anneal is limited to 150 C",
        "The particle blocks the plasma activation step, so activation is repeated until the surface passes ellipsometry",
        "With no solder to absorb it, the thinned surfaces bend around the particle and leave an unbonded void on the order of a millimetre across, killing every pad inside it; so cleaning, activation, and bonding run in an ISO Class 1 mini-environment with inline void inspection before anneal"
      ],
      "answer": 3,
      "explanation": "A hybrid bond is a direct oxide-to-oxide and Cu-to-Cu contact with no compliant solder, so a trapped 1 um particle produces a void hundreds to thousands of times its own size. That is why the bond cell is ISO Class 1 and why infrared or acoustic inspection catches voids before the 200-300 C anneal makes them permanent."
    },
    {
      "q": "Compare connection density between a conventional CoWoS microbump array and a 6 um-pitch hybrid bond. Which pair of numbers is correct?",
      "options": [
        "Microbumps at 10-15 um pitch give ~5,000 per mm2; hybrid bonding at 6 um gives ~10,000 per mm2, roughly 2x",
        "Microbumps at 40-55 um pitch (Cu pillar plus SnAg cap) give a few hundred per mm2; hybrid bonding at 6 um gives ~28,000 per mm2, roughly 50-60x a 45 um array",
        "Microbumps at 100-130 um pitch give ~60 per mm2; hybrid bonding at 6 um gives ~1,000 per mm2",
        "Both are around 25 um pitch; hybrid bonding wins only on energy per bit, not density"
      ],
      "answer": 1,
      "explanation": "Die-to-interposer microbumps sit at 40-55 um pitch (a ~25 um pillar with ~10 um of solder), about 330-500 per mm2 at 45-55 um. Hybrid bonding at 6 um pitch packs ~28,000 connections per mm2 (1/(6 um)^2), roughly 55x the 45 um array and ~470x a 130 um C4 array (~59 per mm2), which is why the stacked-die interface behaves like a wide on-die bus at ~0.1 pJ/bit. 100-130 um is the C4 or UCIe standard-package pitch."
    },
    {
      "q": "Why does the module say known-good die (KGD) and re-testing HBM stacks before placement are economically unavoidable in CoWoS assembly?",
      "options": [
        "Because reflowed microbumps can be reworked only once, so a second failure scraps the module",
        "Because TSMC charges per placement and untested dies raise the tool count required",
        "Because after microbump reflow and underfill there is no rework, so one dead HBM stack or one open joint among ~250,000 microbumps scraps an assembly carrying ~$5,000-7,000 of parts that would have sold for over $30,000",
        "Because HBM stacks are not tested by their makers and CoWoS is the first electrical test they receive"
      ],
      "answer": 2,
      "explanation": "Once dies are reflowed and underfilled the assembly cannot be taken apart. Two ~$500-600 GPU dies plus eight ~$300-500 HBM3E stacks, interposer and substrate are lost together, so a 95% CoW yield on a 16-per-wafer product loses nearly a whole package per wafer. HBM is shipped as tested known-good stacks and CoWoS re-tests them anyway."
    },
    {
      "q": "TSMC CoWoS capacity went from ~15k wafers per month at end-2023 to ~35k at end-2024 and ~75-80k at end-2025. Why did AI accelerator unit counts grow much more slowly than these headline figures?",
      "options": [
        "Because interposer area roughly doubled each generation (2.5x reticle for H100 at ~29 per wafer, 3.3x for B200 at ~16, 5.5x at ~9), so packages per wafer fell almost as fast as wafer capacity rose",
        "Because the outsourced oS step at ASE, SPIL and Amkor ran at less than half the yield of TSMC's in-house line",
        "Because NVIDIA's share of CoWoS fell from ~90% to ~30% as Broadcom and AMD took capacity",
        "Because each CoWoS wafer must be cycled through the 4N front-end fab again, adding three months per wafer"
      ],
      "answer": 0,
      "explanation": "Wafers per month is not packages per month: an H100 2.5x interposer yields ~29 per 300 mm wafer, a B200 3.3x interposer ~16, and a 5.5x interposer ~9. Doubling wafer capacity per year roughly kept pace with doubling interposer area per generation, which is the arithmetic pushing TSMC toward rectangular panels (CoPoS)."
    },
    {
      "q": "A 1,000 W GPU die runs its core logic at ~0.8 V. Why does the module conclude that tens of thousands of its ~100,000 microbumps must be dedicated to power and ground rather than signals?",
      "options": [
        "Because I = P/V gives ~1,250 A, and a 25 um copper pillar can safely carry only ~50-100 mA before electromigration, so supply needs ~12,500-25,000 pillars and the ground return as many again, ~25,000-50,000 bumps before any signal is counted",
        "Because the JEDEC HBM footprint requires one ground bump next to every signal bump on the GPU side as well",
        "Because at 45 um pitch a 25 um pillar is too resistive to carry a 10 Gb/s signal, so most bumps are left unused as spacers",
        "Because the interposer TSVs can only be placed under power pads, so the bump map is set by TSV count"
      ],
      "answer": 0,
      "explanation": "Current, not I/O count, sets the bump count. 1,000 W / 0.8 V = 1,250 A. A 25 um pillar is limited to tens of milliamps by electromigration (the electron wind that pushes metal atoms downstream and opens a void), so ~12,500-25,000 pillars carry the supply current and the same number return it through ground, ~25,000-50,000 for power alone. The ~13,000 HBM signals and other I/O are a minority of the ~100,000 bumps."
    },
    {
      "q": "A CoWoS-S interposer starts as a 775 um-thick wafer, yet its 10 um-diameter TSVs are etched only ~100 um deep and the wafer is later ground down to ~100 um from the back. Why not etch straight through the full thickness?",
      "options": [
        "Because the Bosch process cannot etch silicon deeper than 100 um regardless of hole width",
        "Because a 10 um hole 775 um deep would have a ~77:1 aspect ratio that cannot be etched straight, lined conformally with oxide, barrier and seed, or plated without voids, whereas a 10:1 hole can; so the holes are etched shallow, wiring is built on top, and the excess silicon is ground away once the molded dies make the wafer rigid",
        "Because the front-side RDL must be built before the TSVs, and the RDL tools cannot handle a wafer with through-holes",
        "Because grinding is cheaper than etching per micrometre, so TSMC etches as little as possible and grinds the rest for cost"
      ],
      "answer": 1,
      "explanation": "Aspect ratio (depth divided by width) governs everything: a 10:1 hole can be Bosch-etched in ~100-200 cycles, lined with a conformal TEOS oxide, TaN barrier and copper seed, and filled bottom-up in about an hour; a 77:1 hole cannot be lined or filled void-free. The remaining 675 um of silicon exists only for handling strength and is removed in Step 3 after the dies and mold compound have turned the wafer into a rigid tile, which is also why chip-on-wafer precedes the thinning."
    },
    {
      "q": "An organic substrate (CTE ~15 ppm/C) 100 mm on a side carries a silicon interposer (CTE 2.6 ppm/C) through a reflow that swings the temperature by ~220 C. Roughly how much more does the substrate expand than the silicon would, and what is the consequence?",
      "options": [
        "About 2.6 um, small enough that no underfill is needed for CoWoS",
        "About 26 um, which is why microbumps are made ~30 um tall",
        "About 0.26 mm (Δα·ΔT·L = 12 x 10^-6 x 220 x 100 mm), so the bonded stack must bend by hundreds of micrometres, lifting corner C4 joints or squashing central ones unless mold compounds, cores, stiffeners and reflow profiles are engineered against it",
        "About 2.6 mm, which is why the interposer is always smaller than 50 mm"
      ],
      "answer": 2,
      "explanation": "The differential expansion is the CTE difference (15 - 2.6 ≈ 12 ppm/C) times the temperature swing (220 C) times the length (100 mm): 12 x 10^-6 x 220 x 100 mm ≈ 0.26 mm. The stack is stress-free when the solder freezes and bends as it cools, changing sign at the next reflow, with amplitudes of hundreds of micrometres. Corner joints open if the gap exceeds the bump height when the solder freezes; a domed module bridges its central C4s. Engineers measure it by shadow moire through a reflow profile and qualify with JEDEC temperature cycling."
    }
  ]
}
