Repository: DicksonWu654/sand-to-gpu

# Sand to GPU

An in-depth, self-study course following silicon from quartz to an NVIDIA GPU rack. It explains the physics, chemistry, manufacturing equipment, supply chain, and engineering tradeoffs for a reader who knows programming and school science.

See the [global supplier coverage review](GLOBAL_COVERAGE_REVIEW_2026-09-14.md) for corrections to regional omissions, capability claims and policy framing, with primary sources and validation limits.

## Course tracks

- **Deep dive:** 22 modules, roughly 517,000 words, covering materials, wafer fabrication, transistors, memory, packaging, testing, GPU systems, and economics.

File: course/quizzes/18-final-test-burn-in-slt.json
{
  "module": 18,
  "questions": [
    {
      "q": "Using the Arrhenius model with Ea = 0.7 eV, the acceleration factor of a 125 C burn-in relative to 55 C use is about 78. If the use temperature is instead 85 C, roughly what happens to the acceleration factor, and why does this matter for a GPU?",
      "options": [
        "It rises to ~150 because the stress-to-use gap in kelvin is smaller and the exponent scales inversely",
        "It stays ~78 because Arrhenius acceleration depends only on the stress temperature",
        "It falls to ~10, so the same 48 h burn-in covers only ~3 weeks of hot-running field time instead of ~5 months",
        "It falls to ~1 because 85 C is above the activation threshold for defect-driven failure"
      ],
      "answer": 2,
      "explanation": "AF = exp[(Ea/k)(1/T_use - 1/T_stress)]; raising T_use from 328 K to 358 K shrinks the reciprocal-temperature difference and the exponent, giving AF ~10. Burn-in duration must therefore be set against the customer's real junction temperature."
    },
    {
      "q": "Which of the following can be tested for the first time at package-level final test rather than at wafer sort, and for what physical reason?",
      "options": [
        "Scan-chain stuck-at faults, because scan requires the package's power planes",
        "The GPU-to-HBM interface and NVLink SerDes at 200 Gb/s, because the HBM stacks did not exist at sort and a probe card cannot pass those data rates or full current",
        "SRAM repair fuses, because fuses cannot be programmed until the package lid is attached",
        "Transistor threshold voltage, because it changes during reflow"
      ],
      "answer": 1,
      "explanation": "The 1,024-bit-per-stack HBM bus, the die-to-die NV-HBI link and at-speed PAM4 SerDes require the assembled package and a controlled-impedance socket; probe cards are limited in current per needle and are impedance discontinuities at those rates."
    },
    {
      "q": "A back-end flow has assembly yield 98%, FT1 96%, burn-in plus FT2 99.2%, SLT 98.5% and module test 99%. Starting from 1,000 sorted die, approximately how many modules ship, and which single stage costs the most in dollars?",
      "options": [
        "~910 modules; FT1, because it has the largest fallout on a package already worth ~$3,000",
        "~960 modules; assembly, because it has the lowest yield of the chain",
        "~910 modules; SLT, because system-level test slots are the most expensive equipment",
        "~850 modules; burn-in, because the oven damages good parts"
      ],
      "answer": 0,
      "explanation": "0.98 x 0.96 x 0.992 x 0.985 x 0.99 = 0.910. FT1 removes ~39 units at ~$3,000 each (~$117k), more than any other stage, because the fallout is highest and the full package value including HBM is already at risk. The yields are the module's illustrative industry ranges, not published NVIDIA data; the compounding arithmetic is what carries over."
    },
    {
      "q": "Why does a system-level test (SLT) insertion catch failures that a scan program with 99% stuck-at coverage misses?",
      "options": [
        "SLT runs at a higher temperature than the ATE can reach",
        "Scan coverage is measured against a fault model, while SLT boots real firmware and exercises clock-domain crossings, power-management state transitions and analog-firmware interactions that no fault model represents",
        "SLT applies a higher voltage stress than burn-in",
        "SLT tests the HBM stacks, which scan cannot access"
      ],
      "answer": 1,
      "explanation": "Structural test targets modelled faults on synchronous logic; SLT is the only screen that runs the product as a system, which is why its fallout on GPUs (~0.5-2%) consists almost entirely of parts that passed every ATE block."
    },
    {
      "q": "In an HBM stack, how is each DRAM die tested after stacking, when a probe can no longer reach it?",
      "options": [
        "Each die is probed through dedicated test TSVs that run to the top of the stack",
        "The stack is X-rayed and any die with visible defects is remapped",
        "The base die provides an IEEE 1500 wrapper for serial access to every die's test registers and a direct-access port that exposes a reduced-width interface for array testing, plus MBIST and TSV/lane repair logic",
        "It is not tested until the stack is on the CoWoS interposer, because the 1,024-bit interface is required"
      ],
      "answer": 2,
      "explanation": "The JEDEC HBM standard places test access in the base die: IEEE 1500 for per-die control and repair programming, and a DA port so the full array can be tested through a few hundred pads before the wide interface exists."
    },
    {
      "q": "A clean HTOL result (3 lots x 77 units, 1,000 h at 125 C, zero failures) with an acceleration factor of ~78 to use temperature gives roughly what upper-bound failure rate at 60% confidence?",
      "options": [
        "~5 FIT",
        "~51 FIT",
        "~500 FIT",
        "~5,000 FIT"
      ],
      "answer": 1,
      "explanation": "231 x 1,000 x 78 = 18.0 million equivalent device-hours; with zero fails, chi-squared(0.60, 2 dof)/2 = 0.916, so lambda <= 0.916 / 18.0e6 per hour = 5.1e-8 per hour = ~51 failures per 1e9 device-hours."
    },
    {
      "q": "A GPU read IDDQ = 22.0 A at FT1 and 28.6 A at FT2 after burn-in. The absolute IDDQ limit is 35 A and the FT2 delta limit is +20%. What is the verdict, and why is a per-unit delta a better screen than an absolute limit here?",
      "options": [
        "Pass: 28.6 A is inside the 35 A absolute limit, and delta limits are only advisory",
        "Fail: the +30% rise exceeds the delta limit; a per-unit comparison is needed because the healthy population's IDDQ spread across process corners (roughly +/-40%) is wider than the 20-30% drift of a degrading part, so no absolute limit can catch the drift without also failing healthy high-leakage units",
        "Fail: any IDDQ rise after burn-in proves a defect, so the delta limit should be 0%",
        "Pass: burn-in permanently raises leakage in every part by about 30%, so the rise is expected"
      ],
      "answer": 1,
      "explanation": "28.6 / 22.0 = 1.30, a 30% rise, above the +20% delta limit though inside the 35 A absolute limit. FT2 looks up the same unit's FT1 record by ECID in the STDF database. If every unit in the lot had risen by ~25%, the diagnosis would be an over-stressed burn-in recipe or a mis-set FT2 thermal head (checked with golden units), not a lot of degrading parts."
    },
    {
      "q": "A qualification sample completes accelerated life testing with zero failures. Which conclusion is justified?",
      "options": [
        "The product has zero field failure rate",
        "Under the assumed stress model and sampling assumptions, the result supports a statistical upper bound on failure rate",
        "The activation energy of every failure mechanism must be 0.7 eV",
        "Burn-in can be removed from production without further evidence"
      ],
      "answer": 1,
      "explanation": "A finite zero-failure sample does not prove zero risk. Confidence bounds depend on exposure, sample size and model validity; different mechanisms may accelerate differently."
    }
  ]
}

File: course/quizzes/19-building-an-nvidia-gpu.json
{
  "module": 19,
  "questions": [
    {
      "q": "GH100 is an 814 mm2 die. At a mature N4 defect density of ~0.1 per cm2, the Poisson yield model gives roughly 45% perfect dies, yet NVIDIA sells ~40-50 H100s from a wafer of ~62-65 gross dies. What makes this possible?",
      "options": [
        "TSMC's 4N process has a defect density an order of magnitude below the industry norm",
        "The die is built with 144 SMs and 6 HBM controllers but ships with 132 SMs and 5 HBM stacks enabled, so dies with defects in the spare SMs or one memory partition are still sellable",
        "NVIDIA uses a two-die design so that only one of the pair must be defect-free",
        "Wafer sort rejects only dies with defects in the L2 cache, and all other defects are corrected in firmware"
      ],
      "answer": 1,
      "explanation": "Harvesting (designed-in redundancy that is fused off at sort) raises the fraction of sellable dies to ~65-80%, far above the perfect-die yield. This is why reticle-limited dies are economic and why the H100 die ends up at only ~$300-400."
    },
    {
      "q": "Why is NVIDIA the largest customer for hardware emulators such as Cadence Palladium and Synopsys ZeBu?",
      "options": [
        "Emulators are required by TSMC to generate the OPC data for EUV masks",
        "RTL simulation of a full GPU runs at a few cycles per second, so booting a driver is impossible pre-silicon, while emulation at ~1-10 MHz can run real software; a base-layer respin costs a $20-30M mask set plus ~3-4 months, so emulation capacity is cheap insurance",
        "Emulators replace static timing analysis for signoff of the clock tree",
        "Emulators are used in production to test each packaged GPU before shipment"
      ],
      "answer": 1,
      "explanation": "Emulation is the only way to execute billions of cycles of real firmware, drivers, and CUDA kernels against the full RTL before tape-out. The 2024 Blackwell mask change (a metal-level respin to fix a yield-limiting design flaw), which cost roughly a production quarter, illustrates the stakes."
    },
    {
      "q": "In the physical design flow, what does DRC/LVS signoff (typically in Siemens Calibre) verify that synthesis, place-and-route, and static timing analysis do not?",
      "options": [
        "That every polygon obeys the foundry's geometric rules (widths, spacings, densities, multi-patterning constraints) and that the transistors and wires extracted from the layout match the gate-level netlist",
        "That all setup and hold timing paths meet the clock period across process corners",
        "That IR drop from the C4 bumps to the transistors stays within ~5-10% of Vdd",
        "That the RTL is functionally equivalent to the C++ performance model"
      ],
      "answer": 0,
      "explanation": "DRC checks the geometry against the PDK rule deck; LVS proves the layout implements the netlist. Timing is PrimeTime/Tempus, IR drop is RedHawk/Voltus, and functional equivalence is checked by simulation, emulation, and formal tools."
    },
    {
      "q": "Why does Blackwell B200 require CoWoS-L rather than the CoWoS-S used for H100?",
      "options": [
        "CoWoS-L supports HBM3E while CoWoS-S only supports HBM3",
        "The two reticle-limited dies plus eight HBM stacks need ~3.3 reticles of interposer, at which a whole-silicon reticle-stitched interposer becomes too costly and low-yielding, so TSMC puts silicon only where fine wiring is needed: small silicon bridges (LSI) embedded in an organic RDL interposer under the die-to-die and HBM edges, carrying the 10 TB/s NV-HBI link",
        "CoWoS-L is cheaper per package, which offsets the higher HBM cost",
        "CoWoS-S cannot dissipate more than 700 W"
      ],
      "answer": 1,
      "explanation": "CoWoS-S interposers are already reticle-stitched (H100's is ~2.5 reticles of silicon); at ~3.3 reticles a whole-silicon slab's cost and defect-driven yield loss become prohibitive, and only the strips under the die-to-die and die-to-HBM edges need silicon-fine wiring. CoWoS-L therefore uses an organic RDL interposer with local silicon bridges only at those edges. It is more expensive per package than CoWoS-S, but it is the practical way to build a ~3.3-reticle package."
    },
    {
      "q": "The GB200 NVL72 uses roughly 5,000 passive copper cables (about 2 miles) for its NVLink spine instead of optical links. What is the primary engineering consequence of that choice?",
      "options": [
        "The rack can be air-cooled because copper cables generate no heat",
        "The NVLink domain must extend across many racks because copper has longer reach than fiber",
        "Passive copper at 200 Gb/s per lane reaches only ~1-1.5 m, which confines the 72-GPU NVLink domain to one rack and drives the ~120-140 kW power density that forces direct liquid cooling, in exchange for saving ~20 kW of transceiver power and a large fraction of the cost",
        "Copper limits NVLink bandwidth to 900 GB/s per GPU"
      ],
      "answer": 2,
      "explanation": "The reach limit of copper is the reason NVL72 is a single very dense rack. Avoiding thousands of ~15-20 W optical transceivers saves power and money, but concentrating 72 GPUs, 36 CPUs, and 18 switch chips in one enclosure makes cold plates and CDUs mandatory."
    },
    {
      "q": "Public BOM estimates put an H100 SXM at ~$3,000-3,500 to manufacture against a ~$25-30k price. Which statement about the cost structure is correct?",
      "options": [
        "The GPU die is the largest cost because a 4N wafer costs ~$16-17k",
        "The five HBM3 stacks (~$1,300-2,000) are the largest item, CoWoS plus substrate is ~$500-1,000, and the GPU die is only ~$300-400, about 10% of the total",
        "Test and burn-in exceed the cost of the die and memory combined",
        "The SXM board and VRM are roughly half of the total"
      ],
      "answer": 1,
      "explanation": "Memory is ~40-50% of the H100 BOM and packaging plus test ~20-25%; the die that consumes the entire front-end process is only ~10%. The same structure holds at roughly double the numbers for B200, and it is why HBM and CoWoS allocation, not wafer supply, governed GPU volumes in 2023-26."
    },
    {
      "q": "An H100 SM runs at ~1.8 GHz, so the clock period is ~555 ps. Why do designers have only ~465 ps of that for logic on each path, and what is the escalating sequence of fixes when a path does not fit?",
      "options": [
        "The clock is only 84% duty cycle; failing paths are fixed by raising the supply voltage in the VRM firmware",
        "The flip-flop's clock-to-output delay (~40 ps), the next flip-flop's setup margin (~20 ps), and clock skew plus jitter (~30 ps) are subtracted first; a failing path is fixed by upsizing cells, inserting repeaters, re-placing cells closer together, and, as a last resort, changing the RTL, which restarts the emulation compile",
        "Parasitic extraction adds a fixed 90 ps to every path; failing paths are fixed by adding another metal layer to the PDK",
        "The emulator can only run at 465 ps per cycle; failing paths are fixed by moving them to a slower clock domain"
      ],
      "answer": 1,
      "explanation": "Only the time between one flip-flop's output becoming valid and the next flip-flop's setup deadline is available for gates and wires, and skew and jitter eat into it. At ~15-25 ps per 4N gate that is ~20-30 levels of logic per cycle, and a wire across a 1-2 mm SM can cost ~100 ps on its own, which is why blocks are kept small and why timing closure is the largest schedule risk in physical design."
    },
    {
      "q": "In 2023 the quoted lead time for an H100 reached ~52 weeks. What was that 52 weeks actually made of?",
      "options": [
        "52 weeks of wafer processing, because an 80-mask-layer N4 flow takes about a year",
        "About 6 months of physical cycle time from wafer start to a GPU on a board, with the remainder being queueing for CoWoS packaging and HBM allocation and the ~12-month capacity commitments the chain requires",
        "26 weeks in the fab and 26 weeks of burn-in and system-level test",
        "Mostly the ~3-month tape-out-to-first-silicon delay repeated for each stepping"
      ],
      "answer": 1,
      "explanation": "Cycle time (how long a unit of material spends moving through the chain) is ~6 months to a GPU on a board and ~7+ to a burned-in rack. Lead time was longer because HBM wafers, substrates and CoWoS slots must be primed months ahead and NVIDIA commits to TSMC wafer and CoWoS capacity a year or more out; the queue was for allocation, not processing."
    },
    {
      "q": "A GB200 NVL72 rack draws ~130 kW and ~85% of that heat leaves through the liquid loop. Water carries 4.18 kJ per kg per degree C. If the coolant is allowed to warm by 10 degrees C between inlet and outlet, roughly what flow does one rack need?",
      "options": [
        "~16 L/min, about a kitchen tap",
        "~160 L/min (about 2.6 kg/s), roughly a bathtub of water per minute",
        "~1,600 L/min, which is why NVL72 needs a dedicated facility water main per rack",
        "~2 L/min, since most of the heat is removed by the CDU's refrigeration cycle"
      ],
      "answer": 1,
      "explanation": "~110 kW into the water divided by (4.18 kJ/kg-K x 10 K) gives ~2.6 kg/s, about 160 L/min per rack; 770 racks in a 100 MW site move ~2 m3/s. The CDU is a heat exchanger and pump set, not a refrigerator, and the flow arithmetic is what sizes the manifolds, pumps and pipes of a liquid-cooled data center."
    }
  ]
}

File: course/quizzes/20-economics-and-geopolitics.json
{
  "module": 20,
  "questions": [
    {
      "q": "A 40,000 wspm leading-edge fab cost $20 billion and depreciates its tools over 5 years. If utilization falls from 90% to 50%, what happens to the depreciation cost per wafer, and why does this matter for foundry behavior?",
      "options": [
        "It roughly doubles (from ~$8k to ~$14k per wafer), which is why foundries discount older nodes to keep fabs loaded rather than idle them",
        "It stays the same because depreciation is a fixed cost that does not depend on output",
        "It falls, because fewer wafers mean less tool wear and lower maintenance",
        "It rises by about 10%, a minor effect compared with materials costs"
      ],
      "answer": 0,
      "explanation": "Annual depreciation (~$3.4B) is fixed, so spreading it over 240,000 instead of 432,000 wafers raises the per-wafer charge from ~$7,900 to ~$14,200. This operating leverage is why utilization, not price, drives foundry margins through the cycle."
    },
    {
      "q": "Why has cost per transistor stopped falling meaningfully since roughly the 28 nm node, even though logic density still improves ~1.5–1.7x per node?",
      "options": [
        "Because foundries now use only EUV, which makes every layer more expensive than DUV",
        "Because wafer price rises ~1.5–1.8x per node, SRAM bit cells stopped shrinking (N3E ~0.021 um^2, same as N5), and analog/I/O do not scale, so most of the die does not get cheaper",
        "Because transistor counts have hit the reticle limit and can no longer grow",
        "Because design costs are now included in wafer prices by the foundries"
      ],
      "answer": 1,
      "explanation": "Wafer price growth now cancels the density gain, and roughly half the area of a modern CPU or GPU (SRAM, analog, I/O) barely scales at all, which is why chiplets moved those blocks to older nodes."
    },
    {
      "q": "The October 2023 update to the US export controls replaced the interconnect-bandwidth test of the October 2022 rule with a performance-density metric. What loophole did that close?",
      "options": [
        "Chinese firms had been buying EUV scanners through Singapore intermediaries",
        "NVIDIA had built the A800 and H800 by capping interconnect bandwidth at 400 GB/s on otherwise identical dies, keeping them under the 600 GB/s threshold while retaining full compute",
        "Hyperscalers had been renting H100 capacity to Chinese customers from data centers in Malaysia",
        "SMIC had been importing immersion DUV tools classified as 28 nm equipment"
      ],
      "answer": 1,
      "explanation": "The 2022 rule caught chips with TPP >= 4800 and interconnect >= 600 GB/s; A800/H800 ducked the second test. The 2023 rule keys on TPP and TPP per mm^2 alone, which is what forced the far weaker H20 (TPP ~2400)."
    },
    {
      "q": "What is the binding technical limit on SMIC's ability to follow TSMC below 5 nm-class, given that it has demonstrated 7 nm-class (Kirin 9000S, 2023) and 5 nm-class parts?",
      "options": [
        "China cannot obtain 300 mm silicon wafers of sufficient purity",
        "SMIC lacks EDA tools capable of place-and-route below 7 nm",
        "Without EUV, each shrink requires more DUV multi-patterning passes, so mask count, cost, and defect exposure rise while yield falls (reported well below 50% at 5 nm-class), making the node possible but uneconomic and 3 nm-class not credible",
        "SMIC's fabs are limited to 200 mm wafers"
      ],
      "answer": 2,
      "explanation": "EUV has never been licensed to China and immersion DUV above the NXT:1980i class is now restricted, so SMIC's only path is quadruple-plus patterning, which trades yield and cost for dimension."
    },
    {
      "q": "Roughly what fraction of the world's most advanced (5 nm-class and below) logic wafers and of CoWoS-class advanced packaging is produced in Taiwan, and which risk scenario would most directly remove that output without physically damaging fabs?",
      "options": [
        "About 50% of both; a major earthquake near Tainan",
        "About 90% of both; a naval blockade that stops inbound chemicals, gases and spares and outbound wafers within weeks",
        "About 70% of wafers and 30% of packaging; a US export-control action against TSMC",
        "About 90% of wafers but under 20% of packaging; a typhoon season power outage"
      ],
      "answer": 1,
      "explanation": "Taiwan holds ~90% of leading-edge logic and ~90%+ of CoWoS-class packaging. Fabs hold days to weeks of consumables, so a blockade idles them without destroying them; earthquakes such as Hualien (Apr 2024) have cost only ~0.1% of a quarter's revenue."
    },
    {
      "q": "The CHIPS Act's Section 48D investment tax credit was raised from 25% to 35% in the July 2025 tax law. In the worked example of moving ~12,500 wspm of N3 capacity to Arizona, what is the net effect of US incentives on capex versus Taiwan, and where does the persistent US cost penalty actually sit?",
      "options": [
        "Net US capex is still ~50% above Taiwan because tools cost more in the US; the penalty is tool pricing",
        "Net US capex ends up below Taiwan's unsubsidized figure because tools (~80% of capex) cost the same everywhere and the credit plus grants offset the ~1.5x construction premium; the persistent penalty is ~5–20% higher operating cost per wafer",
        "Incentives exactly cancel the construction premium, leaving costs identical; the penalty is entirely in mask-set costs",
        "Incentives do not apply to foreign-headquartered firms like TSMC, so the full 1.5x premium remains"
      ],
      "answer": 1,
      "explanation": "Only the ~20% building share carries the construction premium; the 35% credit on qualifying property and pro-rata grants more than offset it. The lasting gap is per-wafer operating cost (labor, imported chemicals, scale), which TSMC recovers by pricing US-origin wafers higher."
    },
    {
      "q": "Under the October 2023 US export rule, total processing performance (TPP) is peak operations per second in trillions multiplied by the bit-width of those operations, and performance density is TPP divided by die area. An H100 delivers ~989 TFLOPS of dense 16-bit math on an 814 mm^2 die; the H20 uses the same die at ~148 TFLOPS. Which statement is correct?",
      "options": [
        "H100: TPP ~15,800 and density ~19 TPP/mm^2, over both the 4,800 and 5.92 lines; H20: TPP ~2,370 and density ~2.9, under the control lines and just under the 2,400 notification band, which is why it was exportable",
        "Both chips have the same TPP because they share a die; only interconnect bandwidth differs",
        "H20 fails the density test because it uses the full 814 mm^2 die",
        "TPP is measured in memory bandwidth, so the H20 with full HBM3 is controlled and the H100 is not"
      ],
      "answer": 0,
      "explanation": "TPP = ~989 x 16 = ~15,800 for H100 (density ~15,800 / 814 = ~19 TPP/mm^2); TPP = ~148 x 16 = ~2,370 for H20 (density ~2.9). The H20 keeps H100 memory but ~15% of its compute, which is why it was designed to sit just under the 2,400 band."
    },
    {
      "q": "An illustrative Blackwell production plan requires about 200,000 logic wafers and 350,000 packaging-wafer equivalents per year. What can comparison with a foundry's total wafer output establish?",
      "options": [
        "A small percentage of total output proves the required advanced node has spare capacity",
        "The physical requirements can be estimated, but bottlenecks also depend on qualified node capacity, allocation, HBM, package mix, yield and test",
        "Packaging wafers are interchangeable with logic wafers",
        "The highest-cost component must always be the bottleneck"
      ],
      "answer": 1,
      "explanation": "Company-wide wafer totals mix nodes and customers. They do not show available capacity for this product. Compare each requirement with its specific qualified, allocated resource before drawing a bottleneck conclusion."
    }
  ]
}

File: course/quizzes/21-glossary-and-reference.json
{
  "module": 21,
  "questions": [
    {
      "q": "In the glossary, what does MOL (Middle of Line) refer to?",
      "options": [
        "The 15-18 copper/low-k interconnect levels built after the first contact level",
        "The contact levels between the transistors and M1: trench silicide, source/drain contacts (W, Co, or Ru), gate contacts, and M0",
        "The mid-wafer inspection point between FEOL and BEOL where WAT parametric tests are run",
        "The middle deck of a string-stacked 3D NAND array"
      ],
      "answer": 1,
      "explanation": "MOL is the set of contact levels that connect the FEOL transistors to the first true BEOL wiring level. The copper/low-k stack above it is the BEOL; WAT is an end-of-line parametric test, not a process stage."
    },
    {
      "q": "Using the sense-of-scale table, order these from largest to smallest: the tightest N3/N2 metal pitch, the contacted poly pitch, the EUV wavelength, and a killer particle.",
      "options": [
        "EUV wavelength > metal pitch > killer particle > contacted poly pitch",
        "Metal pitch > EUV wavelength > contacted poly pitch > killer particle",
        "Killer particle > contacted poly pitch > metal pitch > EUV wavelength",
        "Contacted poly pitch (~45-48 nm) > killer particle (~20-30 nm) roughly equal to metal pitch (~23-25 nm) > EUV wavelength (13.5 nm)"
      ],
      "answer": 3,
      "explanation": "CPP is ~45-48 nm, the tightest metal pitch is ~23-25 nm, a killer particle is anything larger than about half the metal pitch (~20-30 nm), and the EUV wavelength is 13.5 nm. The scanner prints features larger than its wavelength only by virtue of k1 near 0.3 and NA 0.33-0.55."
    },
    {
      "q": "The node table shows contacted poly pitch (CPP) essentially flat at ~45-50 nm from TSMC N5 through N2 and A16. Why, and where does remaining density gain come from?",
      "options": [
        "CPP must fit a gate, two spacers, and a contact, so it has hit a physical floor; density now comes from metal-pitch scaling, cell-height reduction (fewer tracks, backside power), and DTCO",
        "CPP is limited by the 0.33 NA EUV resolution of ~13.5 nm, so only High-NA tools can shrink it; density gains come from FinFET fin count",
        "Foundries deliberately hold CPP constant so PDKs remain compatible across nodes; density comes from larger reticles",
        "CPP stopped scaling because copper resistivity rises sharply below 50 nm; density now comes from stacking two logic dies with SoIC"
      ],
      "answer": 0,
      "explanation": "A gate pitch has to contain the gate length, two dielectric spacers, and a source/drain contact, and each of those has stopped shrinking. Since N5 the density gain per node (~1.15-1.3x) has come from metal pitch, track reduction, backside power delivery, and design-technology co-optimization such as SDB and COAG."
    },
    {
      "q": "According to the node table and its commentary, what happened to wafer price and lithography's share of cost between TSMC N5 and N2?",
      "options": [
        "Wafer price fell from ~$30k to ~$16-17k as EUV matured, and litho's share dropped to ~25%",
        "Wafer price stayed at ~$10k while EUV layer count fell from ~25 to ~14",
        "Wafer price rose from ~$16-17k (N5) to ~$30k (N2) as EUV layers went from ~14 to ~25+, and litho's share of wafer cost grew from ~25% at N16 to ~35-40% at N2",
        "Wafer price rose to ~$30k solely because N2 uses High-NA EUV on every critical layer"
      ],
      "answer": 2,
      "explanation": "The table lists N5 at ~$16-17k with ~14 EUV layers and N2 at ~$30k with ~25+ EUV layers including EUV LELE on M0 and vias. Each EUV layer costs 2-3x a DUV layer in tool time, so litho's share climbed from ~25% at N16 to ~35-40% at N2, and cost per transistor stopped falling."
    },
    {
      "q": "The glossary defines Little's law as WIP = throughput x cycle time. A fab running 100,000 wafer starts per month with a 90-day cycle time carries roughly how many wafers in process?",
      "options": [
        "~100,000 wafers, one month's worth",
        "~300,000 wafers, three months' worth",
        "~900,000 wafers, since each wafer passes through ~9 re-entrant loops",
        "~30,000 wafers, since lots of 25 are counted as single units"
      ],
      "answer": 1,
      "explanation": "100,000 wafers per month times a 3-month (90-day) cycle time gives ~300,000 wafers in process at any moment. Re-entrant flow explains why the cycle time is 90 days for 1,000-1,500 steps but does not multiply the WIP count."
    },
    {
      "q": "The glossary lists three die-yield models. Which statement correctly matches them?",
      "options": [
        "Poisson is the industry default; Murphy is the most pessimistic; negative binomial ignores defect clustering",
        "Negative binomial is the most pessimistic; Poisson includes a clustering parameter alpha; Murphy is used only for memory",
        "Murphy Y = e^(-A*D0) is the simplest; Poisson uses the squared bracket form; both assume clustering",
        "Poisson Y = e^(-A*D0) is the simplest and most pessimistic; Murphy Y = [(1 - e^(-A*D0))/(A*D0)]^2 is less pessimistic for large dies; negative binomial Y = (1 + A*D0/alpha)^(-alpha) with alpha ~2-5 accounts for clustering and is the industry default"
      ],
      "answer": 3,
      "explanation": "Poisson assumes random, unclustered defects and gives the lowest yield; Murphy softens it for large dies; the negative binomial adds a clustering parameter alpha (typically 2-5) and is what foundries actually use. All three take die area A and killer defect density D0 (~0.05-0.1 /cm2 at a mature leading node) as inputs."
    },
    {
      "q": "The module quotes four numbers: the ~45-48 nm contacted poly pitch, the ~23-25 nm minimum metal pitch, the ~10 nm Rayleigh resolution of 0.33 NA EUV (0.25 x 13.5 nm / 0.33), and the ~26-30 nm fin pitch. Which one is a half-pitch rather than a pitch?",
      "options": [
        "The ~45-48 nm contacted poly pitch, because it is measured from gate center to gate center",
        "The ~23-25 nm minimum metal pitch, because M0 lines are printed by EUV double patterning",
        "The ~10 nm Rayleigh figure, because k1 x lambda / NA gives the minimum half-pitch (one line width when lines and spaces are equal); the other three are center-to-center pitches",
        "The ~26-30 nm fin pitch, because fins are narrower than the spaces between them"
      ],
      "answer": 2,
      "explanation": "The Rayleigh criterion, resolution = k1 x lambda / NA, gives a half-pitch: 0.25 x 13.5 nm / 0.33 is about 10.2 nm, and 0.33 NA EUV resolves ~13 nm half-pitch in production, which is the same statement as ~26 nm pitch. CPP, metal pitch and fin pitch are all center-to-center repeat distances, i.e. full pitches. Check which is meant before comparing numbers."
    },
    {
      "q": "Why does EUV lithography suffer more stochastic (random) pattern failures than ArF lithography at similar doses?",
      "options": [
        "Each EUV mirror reflects only ~70% of the light, so the aerial image reaching the wafer is blurrier than an ArF lens image",
        "An EUV photon carries ~14x the energy of an ArF photon, so a 20 mJ/cm2 EUV dose is only ~14 photons per nm2 versus ~290 per nm2 for ArF at 30 mJ/cm2; a 10 x 10 nm contact receives only ~1,400 photons, whose square-root shot noise is ~3%, and the rare hole that receives far fewer than average does not open",
        "EUV resists are not chemically amplified, so every photon must clear a resist site on its own",
        "The 13.5 nm wavelength is smaller than the resist polymer molecules, so the image cannot be resolved chemically"
      ],
      "answer": 1,
      "explanation": "A dose is energy per area, and photon energy scales as 1/wavelength: a 13.5 nm photon is 92 eV and a 193 nm photon 6.4 eV. At production doses EUV therefore puts down roughly 20x fewer photons per nm2 than ArF, and the random arrival of photons (shot noise, proportional to the square root of the count) becomes a visible fraction of the exposure in a 10 x 10 nm feature. Mirror losses affect throughput, not shot noise per unit dose, and most EUV resists are chemically amplified."
    }
  ]
}
