Repository: DicksonWu654/sand-to-gpu

# Sand to GPU

An in-depth, self-study course following silicon from quartz to an NVIDIA GPU rack. It explains the physics, chemistry, manufacturing equipment, supply chain, and engineering tradeoffs for a reader who knows programming and school science.

See the [global supplier coverage review](GLOBAL_COVERAGE_REVIEW_2026-09-14.md) for corrections to regional omissions, capability claims and policy framing, with primary sources and validation limits.

## Course tracks

- **Deep dive:** 22 modules, roughly 517,000 words, covering materials, wafer fabrication, transistors, memory, packaging, testing, GPU systems, and economics.

File: course/v1/13-metrology-inspection-yield.json
{
  "module": 13,
  "questions": [
    {
      "q": "A spectroscopic ellipsometer reports a 1.85 nm gate oxide with 0.01 nm repeatability. What does the instrument actually measure, and why can its accuracy still be off by several tenths of a nanometer?",
      "options": [
        "It measures the time-of-flight of photons through the film; accuracy is limited by detector timing jitter",
        "It measures the polarization change (Psi and Delta) of obliquely reflected light across many wavelengths and infers thickness by fitting an optical model; if the model (dispersion, interfacial layer, roughness) is wrong, the fitted thickness is wrong regardless of repeatability",
        "It counts atomic layers directly by X-ray diffraction; accuracy is limited by the lattice constant uncertainty",
        "It measures reflectance at a single wavelength; accuracy is limited by lamp intensity drift"
      ],
      "answer": 1,
      "explanation": "Ellipsometry measures rho = r_p/r_s = tan(Psi) exp(i Delta); thickness comes only from model fitting, which is why recipes are validated against cross-section TEM."
    },
    {
      "q": "Why does a fab use scatterometry (OCD) rather than CD-SEM to monitor the thickness of the three stacked silicon channels in a nanosheet transistor in-line?",
      "options": [
        "CD-SEM cannot operate in a cleanroom",
        "OCD images each nanosheet with visible light at higher resolution than an electron beam",
        "CD-SEM gives a top-down 2D image and cannot see buried profile parameters, while OCD fits the diffraction spectrum of a periodic target with an RCWA (or ML) model that returns the full 3D profile, non-destructively, in under a second and without charging or shrinkage",
        "OCD is a contact technique that physically probes each layer"
      ],
      "answer": 2,
      "explanation": "OCD solves an inverse problem on the specular spectrum of a grating; its output includes buried layer thicknesses and sidewall angles that no top-down SEM image contains."
    },
    {
      "q": "In diffraction-based overlay (DBO), two stacked gratings are printed with programmed shifts of +d and -d in two neighboring targets. What is the purpose of the two opposite biases?",
      "options": [
        "To double the target size so the microscope can find it",
        "To allow the proportionality constant between the +1/-1 order intensity asymmetry and the overlay error to be cancelled algebraically, so overlay is obtained without knowing the stack's optical response",
        "To measure overlay in x and y simultaneously with one target",
        "To compensate for resist shrinkage under the electron beam"
      ],
      "answer": 1,
      "explanation": "The asymmetry between the +1st and -1st diffraction orders is proportional to overlay; with two known biases the unknown sensitivity drops out, giving ~0.1 nm repeatability from a fast, small target."
    },
    {
      "q": "A single-beam e-beam inspector at a 5 nm pixel would need on the order of 2.8 x 10^15 pixels (about 80 days at 400 MHz) to cover a 300 mm wafer. What is the practical consequence, and how do multi-beam tools such as the ASML HMI eScan 1100 address it?",
      "options": [
        "EBI is used only on bare wafers; multi-beam tools add dark-field channels",
        "EBI covers only a small fraction of each wafer on selected care areas; the eScan 1100 splits the source into a 5 x 5 array of 25 beams with separate detectors for up to ~15x single-beam throughput, extending sampling but still not replacing full-wafer optical inspection",
        "EBI is faster than optical inspection at all pixel sizes; multi-beam tools are used for review only",
        "EBI cannot see electrical opens; multi-beam tools add voltage contrast"
      ],
      "answer": 1,
      "explanation": "Serial pixel scanning limits single-beam EBI to well under 1% of a wafer; 9-beam (eScan 1000) and 25-beam (eScan 1100) arrays multiply throughput but remain sampling tools for critical EUV layers."
    },
    {
      "q": "At D0 = 0.1 defects/cm2, an 800 mm2 GPU die yields about 45% under the Poisson model but about 51% under the negative binomial model with alpha = 2, while a 100 mm2 phone die yields ~90.5% under both. What explains the divergence for the large die?",
      "options": [
        "The negative binomial model assumes defects cluster (gamma-distributed density with clustering parameter alpha), which leaves more large dies defect-free than independent Poisson defects would; the models converge for small dies because A x D0 is small",
        "The Poisson model ignores edge dies, which are more numerous for large dies",
        "The negative binomial model includes systematic yield loss, which is larger for small dies",
        "Large dies have more metal layers, and the Poisson model only counts one layer"
      ],
      "answer": 0,
      "explanation": "Y = (1 + A D0/alpha)^(-alpha) reduces to exp(-A D0) as alpha goes to infinity; real defects cluster, so the Poisson model is pessimistic for large dies, and the choice of alpha matters enormously for GPU economics."
    },
    {
      "q": "The GH100 die (814 mm2) has 144 physical SMs but the H100 SXM product enables only 132. Roughly how does this change the number of sellable dies per 300 mm wafer at D0 = 0.1/cm2, assuming ~70% of the die area is harvestable?",
      "options": [
        "It has no effect on yield; SMs are disabled only for power reasons",
        "It roughly doubles the sellable count, from ~27 to 31 fully defect-free dies (of ~60 to 63 candidates) to ~47 to 49, because only defects in the ~30% non-harvestable area (fabric, memory controllers, NVLink) are fatal",
        "It reduces yield because disabled SMs still consume test time",
        "It raises the count to all ~63 candidates, since any defect can be routed around"
      ],
      "answer": 1,
      "explanation": "Survival of the ~2.44 cm2 unrepairable region is exp(-0.244) = 78%, and the chance of more than 12 dead SMs in the harvestable region is negligible, so effective yield is ~78% instead of ~45 to 51%."
    }
  ]
}

File: course/v1/15-memory-dram-nand-hbm.json
{
  "module": 15,
  "questions": [
    {
      "q": "A DRAM cell with Cs = 12 fF shares charge with a bit line of Cbl = 36 fF precharged to VDD/2 = 0.55 V. Roughly what signal reaches the sense amplifier, and why can't the capacitor simply shrink with the cell footprint?",
      "options": [
        "~ 550 mV; it can shrink, because the sense amplifier is differential",
        "~ 1.1 V; the word-line boost voltage VPP restores the full signal",
        "~ 12 mV; DRAM works because reads are repeated 64 times per refresh cycle",
        "~ 140 mV; below ~ 60-80 mV the sense amp's offset and bit-line noise cause read errors, so Cs must stay ~ 10-20 fF and the capacitor grows taller instead"
      ],
      "answer": 3,
      "explanation": "Charge sharing gives ΔV = 0.55 V × 12/(12+36) ≈ 140 mV. Sense amplifiers need a margin above their mismatch offset and coupling noise, so capacitance has been held roughly constant since the mid-2000s while the capacitor's height rose to > 1 µm at aspect ratios above 40."
    },
    {
      "q": "In the 3D NAND gate-replacement flow, when is the tungsten word-line metal actually deposited?",
      "options": [
        "First, as alternating W/oxide layers, before the channel holes are etched",
        "Immediately after the channel-hole etch, before the ONO and polysilicon channel",
        "After the channel, staircase and slit are formed: hot phosphoric acid dissolves the sacrificial silicon nitride layers through the slit, and W (with TiN/Al2O3 liners) is ALD/CVD-filled into the resulting horizontal cavities",
        "During BEOL, together with the copper bit lines"
      ],
      "answer": 2,
      "explanation": "The stack is deposited as oxide/nitride pairs because nitride can be etched with > 100:1 selectivity in hot H3PO4 and the etch must happen after the channel pillars exist to hold the oxide shelves up; W is then filled from the slit inward and etched back in the slit to separate the layers."
    },
    {
      "q": "Why does HBM4 at its JEDEC base rate deliver ~ 2 TB/s per stack while running each pin at a lower speed (~ 8 Gbps) than HBM3E (~ 9.2 Gbps)?",
      "options": [
        "HBM4 core dies use a faster 1γ DRAM cell with lower latency",
        "HBM4 doubles the interface from 1,024 to 2,048 data bits, so 2,048 × 8 Gbps / 8 ≈ 2.05 TB/s; bandwidth is pins × data rate",
        "HBM4 uses hybrid bonding, which removes the solder joint resistance that limited HBM3E",
        "HBM4 stacks are 16-high, and bandwidth scales with the number of core dies"
      ],
      "answer": 1,
      "explanation": "HBM is a wide-and-slow interface. HBM3E: 1,024 × 9.2 Gbps ≈ 1.18 TB/s. HBM4: 2,048 × 8 Gbps ≈ 2.05 TB/s. Doubling the width puts the burden on the base die (now made on a foundry logic process) and the interposer routing rather than on per-pin signalling."
    },
    {
      "q": "SK hynix's MR-MUF process won most of NVIDIA's HBM3/HBM3E business over Samsung's TC-NCF. Which statement best describes the mechanism behind that advantage?",
      "options": [
        "MR-MUF forms all solder joints at once in a reflow oven and then injects a filled epoxy molding compound with ~ 2× the thermal conductivity of NCF, giving higher throughput, less force on thin dies, lower warpage and cooler stacks; TC-NCF bonds each die serially under heat and force through a low-conductivity film",
        "MR-MUF uses hybrid Cu-Cu bonding with no bumps, giving a thinner stack",
        "MR-MUF places the base die on a TSMC logic process, which Samsung could not access",
        "MR-MUF thins dies to 30 µm, whereas TC-NCF cannot go below 100 µm"
      ],
      "answer": 0,
      "explanation": "Thermo-compression bonding dwells each of 12 dies at ~ 250-300 °C under force, with an epoxy film of plastic-like conductivity; mass reflow plus molded underfill parallelizes the joint formation and uses a silica-filled EMC that conducts heat better and holds the stack flatter. Samsung's 12-high HBM3E only passed NVIDIA qualification in September 2025."
    },
    {
      "q": "JEDEC's HBM4 standard sets the package height at 775 µm for both 12-high and 16-high stacks. What did that decision do to the technology roadmap?",
      "options": [
        "It forced immediate adoption of hybrid bonding, because 16 microbumped dies cannot fit",
        "It allowed 16-high stacks to be built with existing microbump TCB/MR-MUF processes by thinning core dies to ~ 30 µm, postponing hybrid bonding to HBM4E/HBM5",
        "It made 16-high stacks impossible until 3D DRAM is available",
        "It had no effect, because HBM height is set by the GPU lid, not by JEDEC"
      ],
      "answer": 1,
      "explanation": "16 × ~ 30 µm dies + 16 bump gaps of ~ 12 µm + a ~ 50 µm base die is ~ 720 µm, which fits in 775 µm with microbumps; hybrid bonding would remove ~ 190 µm of gaps but requires sub-nm surface finishes and sub-µm placement that were not production-ready. The relaxed height therefore let vendors ship HBM4 with proven bonding."
    },
    {
      "q": "TrendForce estimated HBM at ~ 18% of the top three suppliers' DRAM wafer input for ~ 8% of DRAM bit supply at end-2025. Which combination of factors explains this ~ 2-3× wafer-per-bit penalty?",
      "options": [
        "HBM uses an older, larger DRAM node so that the TSVs can be etched",
        "Each HBM stack requires a separate silicon interposer wafer made in the DRAM fab",
        "HBM core dies are ~ 1.5-1.8× larger per bit (TSV columns, keep-out zones, wider datapath), stack assembly yields only ~ 60-80% for 12-high, every stack needs a foundry-made base die, and the core dies are on the newest node with the lowest output per tool",
        "HBM cells need 3× larger capacitors to survive the higher operating temperature"
      ],
      "answer": 2,
      "explanation": "The cells are ordinary 1β/1γ DRAM; the penalty is architectural and yield-driven. This is why diverting ~ 100k wafers per month to HBM removes ~ 250k wafers per month of DDR5-equivalent bits and produced the 2025-26 conventional DRAM shortage."
    }
  ]
}

File: course/v1/16-packaging-fundamentals.json
{
  "module": 16,
  "questions": [
    {
      "q": "A 30 mm square flip-chip die on an organic substrate (CTE ~15 ppm/K vs. 2.6 ppm/K for Si) cools from solder solidification at ~217 C to room temperature. Roughly how large is the unconstrained relative displacement at a corner bump, and what package element prevents this from destroying the joint?",
      "options": [
        "~0.5 um; the solder resist absorbs it",
        "~5 um; the copper pillar's ductility absorbs it",
        "~50 um; capillary underfill couples die and substrate so they bend together instead of shearing the bumps",
        "~500 um; the integrated heat spreader clamps the die flat"
      ],
      "answer": 2,
      "explanation": "DNP of a corner bump is ~21 mm; 21 mm x 12.4 ppm/K x 192 K is ~50 um, a ~70% shear strain across a 70 um bump. Underfill converts that shear into shared warpage, cutting bump strain by more than an order of magnitude."
    },
    {
      "q": "Why do copper pillar bumps replace solder-only C4 bumps as bump pitch shrinks below ~130 um?",
      "options": [
        "Copper is cheaper than tin-silver solder per bump",
        "A solder ball's height scales with its diameter, so fine-pitch solder bumps become too short for underfill and bridge easily, whereas a tall Cu pillar keeps a ~50-70 um stand-off and also resists electromigration far better than Sn",
        "Copper pillars can be wire-bonded while solder bumps cannot",
        "Copper pillars need no under-bump metallurgy"
      ],
      "answer": 1,
      "explanation": "A plated Cu pillar decouples height from pitch and carries 5-10x higher current density before electromigration; the small SnAg cap still provides the solder joint."
    },
    {
      "q": "In stealth dicing, why is a ~1,064 nm laser used and what actually separates the dies?",
      "options": [
        "Silicon is transparent at 1,064 nm, so the beam can be focused inside the wafer to create a plane of internal defects; the dies are then separated by stretching the dicing tape, with zero kerf",
        "1,064 nm is strongly absorbed by silicon, so it ablates a groove from the surface; a blade finishes the cut",
        "1,064 nm heats the dicing tape, which melts and releases the dies",
        "1,064 nm matches the bandgap of the low-k dielectric, vaporizing the scribe street"
      ],
      "answer": 0,
      "explanation": "Nonlinear absorption at the focus creates a modified 'SD layer' inside the silicon while the surfaces are untouched; tape expansion of ~10-20% then cleaves along those planes, so there is no kerf, water, or chipping."
    },
    {
      "q": "In the semi-additive process (SAP) for ABF build-up layers, what is the purpose of the permanganate desmear step, and why does ABF contain sub-micron silica filler?",
      "options": [
        "Desmear removes photoresist; the silica lowers the film's cost",
        "Desmear etches the resin skin so the silica particles protrude as a micro-rough surface that electroless copper can adhere to; the filler also sets the film's CTE and stiffness",
        "Desmear polishes the copper flat; the silica makes the film transparent for laser alignment",
        "Desmear activates the palladium catalyst; the silica is a flame retardant"
      ],
      "answer": 1,
      "explanation": "Copper adhesion to the build-up dielectric depends on the reproducible roughness left after permanganate desmear exposes the filler; this tuned resin-filler system is central to why Ajinomoto's film became the standard."
    },
    {
      "q": "A 10,000-signal die escape needs about 3-4 signal routing layers at 10/10 um line/space on a 150 um bump pitch. Why does moving to 2/2 um line/space reduce the layer count so dramatically?",
      "options": [
        "Finer lines carry more current, so fewer power layers are needed",
        "The number of traces that fit in the ~85 um channel between adjacent via pads rises from ~3 to ~20, so one layer can escape almost all signals, and each removed layer saves a lamination cycle and a few percent of yield",
        "Finer lines allow the bumps to be placed at a coarser pitch",
        "At 2 um the copper can be etched subtractively, which is faster"
      ],
      "answer": 1,
      "explanation": "Escape routing is limited by traces per channel between via pads: (gap - space)/(line + space). At 10/10 um that is ~3; at 2/2 um it is ~20, so the whole die could escape on one signal layer."
    },
    {
      "q": "A BGA rated MSL 3 is left out of its dry-pack on a factory floor for a week and then reflowed at 260 C. What is the likely failure and its physical cause?",
      "options": [
        "Solder balls fail to wet because the ENIG finish oxidizes after 168 hours",
        "Wire bonds fatigue because the mold compound softens above its Tg",
        "Popcorning: absorbed moisture (~0.1-0.3 wt% in the EMC and substrate) vaporizes at an internal interface, and the several-MPa steam pressure delaminates and cracks the package",
        "Tin whiskers grow from the balls because of the extended exposure"
      ],
      "answer": 2,
      "explanation": "MSL 3 floor life is 168 hours at 30 C/60% RH; beyond that the part must be baked (125 C, 24 h). Water's vapor pressure at 260 C is ~4.7 MPa, enough to delaminate die attach, mold, or underfill interfaces."
    }
  ]
}

File: course/v1/17-advanced-packaging-cowos.json
{
  "module": 17,
  "questions": [
    {
      "q": "NVIDIA moved Blackwell (B200) from CoWoS-S to CoWoS-L. What is the core mechanism by which CoWoS-L lowers cost and stress relative to a full 3.3x-reticle silicon interposer?",
      "options": [
        "It replaces the silicon interposer with a thicker organic substrate whose 8-15 um lines can carry the HBM interface directly",
        "It shrinks each GPU die below the reticle limit so the interposer can be exposed in a single field",
        "It embeds small 65 nm-class LSI silicon bridges only under the die edges that need sub-micron routing, and builds the rest of the interposer as ~2 um organic RDL with copper TIVs for power",
        "It stacks the HBM directly on top of the GPU with hybrid bonding so no interposer wiring is needed"
      ],
      "answer": 2,
      "explanation": "CoWoS-L keeps fine 0.4 um-class silicon RDL only in the Local Silicon Interconnect bridges where GPU meets HBM or GPU meets GPU; the large-area interposer is molded organic RDL with through-InFO vias. A 3.3x CoWoS-S interposer would have been the most expensive silicon in the package after the GPU dies and worse CTE-matched to the substrate."
    },
    {
      "q": "A Blackwell-class interposer is ~48 x 58 mm with a five-layer RDL, and the scanner field is 26 x 33 mm. How many stitched exposures does one interposer need, and what tolerance does stitching impose?",
      "options": [
        "A 2 x 2 array per layer, so 20 stitched fields per interposer, with field-to-field overlay held well under 100 nm because 0.4 um lines cross the stitch boundaries",
        "A single exposure per layer because interposer RDL is patterned on older 65 nm tools that have larger fields",
        "A 3 x 3 array per layer, so 45 fields, with overlay of a few micrometres, comparable to die-bonder placement accuracy",
        "Two half-field exposures per layer, since High-NA anamorphic optics are used for interposer RDL"
      ],
      "answer": 0,
      "explanation": "48 x 58 mm exceeds 26 x 33 mm in both directions, so each layer is a 2 x 2 array of overlapping fields; five layers gives twenty stitched fields. Wires drawn across a boundary must overlap so a small overlay error does not open them, which for 0.4 um lines means overlay well under 100 nm. The 3 x 3 array applies to the 5.5x (~60 x 78 mm) generation."
    },
    {
      "q": "In hybrid bonding (SoIC), why does a single 1 um particle at the interface matter so much more than it would in a microbump joint, and what is the consequence for the process?",
      "options": [
        "The particle shorts adjacent copper pads because there is no underfill to insulate them, so a thick dielectric is added",
        "The particle dissolves into the copper during the anneal and forms brittle intermetallics, so the anneal is limited to 150 C",
        "The particle blocks the plasma activation step, so activation is repeated until the surface passes ellipsometry",
        "With no solder to absorb it, the thinned surfaces bend around the particle and leave an unbonded void on the order of a millimetre across, killing every pad inside it; so cleaning, activation, and bonding run in an ISO Class 1 mini-environment with inline void inspection before anneal"
      ],
      "answer": 3,
      "explanation": "A hybrid bond is a direct oxide-to-oxide and Cu-to-Cu contact with no compliant solder, so a trapped 1 um particle produces a void hundreds to thousands of times its own size. That is why the bond cell is ISO Class 1 and why infrared or acoustic inspection catches voids before the 200-300 C anneal makes them permanent."
    },
    {
      "q": "Compare connection density between a conventional CoWoS microbump array and a 6 um-pitch hybrid bond. Which pair of numbers is correct?",
      "options": [
        "Microbumps at 10-15 um pitch give ~5,000 per mm2; hybrid bonding at 6 um gives ~10,000 per mm2, roughly 2x",
        "Microbumps at 40-55 um pitch (Cu pillar plus SnAg cap) give a few hundred per mm2; hybrid bonding at 6 um gives ~28,000 per mm2, roughly 50-60x a 45 um array",
        "Microbumps at 100-130 um pitch give ~60 per mm2; hybrid bonding at 6 um gives ~1,000 per mm2",
        "Both are around 25 um pitch; hybrid bonding wins only on energy per bit, not density"
      ],
      "answer": 1,
      "explanation": "Die-to-interposer microbumps sit at 40-55 um pitch (a ~25 um pillar with ~10 um of solder), about 330-500 per mm2 at 45-55 um. Hybrid bonding at 6 um pitch packs ~28,000 connections per mm2 (1/(6 um)^2), roughly 55x the 45 um array and ~250x a 130 um C4 array, which is why the stacked-die interface behaves like a wide on-die bus at ~0.1 pJ/bit. 100-130 um is the C4 or UCIe standard-package pitch."
    },
    {
      "q": "Why does the module say known-good die (KGD) and re-testing HBM stacks before placement are economically unavoidable in CoWoS assembly?",
      "options": [
        "Because reflowed microbumps can be reworked only once, so a second failure scraps the module",
        "Because TSMC charges per placement and untested dies raise the tool count required",
        "Because after microbump reflow and underfill there is no rework, so one dead HBM stack or one open bump among ~50,000 scraps an assembly carrying ~$5,000-7,000 of parts that would have sold for over $30,000",
        "Because HBM stacks are not tested by their makers and CoWoS is the first electrical test they receive"
      ],
      "answer": 2,
      "explanation": "Once dies are reflowed and underfilled the assembly cannot be taken apart. Two ~$500-600 GPU dies plus eight ~$300-500 HBM3E stacks, interposer and substrate are lost together, so a 95% CoW yield on a 16-per-wafer product loses nearly a whole package per wafer. HBM is shipped as tested known-good stacks and CoWoS re-tests them anyway."
    },
    {
      "q": "TSMC CoWoS capacity went from ~15k wafers per month at end-2023 to ~35k at end-2024 and ~75-80k at end-2025. Why did AI accelerator unit counts grow much more slowly than these headline figures?",
      "options": [
        "Because interposer area roughly doubled each generation (2.5x reticle for H100 at ~29 per wafer, 3.3x for B200 at ~16, 5.5x at ~9), so packages per wafer fell almost as fast as wafer capacity rose",
        "Because the outsourced oS step at ASE, SPIL and Amkor ran at less than half the yield of TSMC's in-house line",
        "Because NVIDIA's share of CoWoS fell from ~90% to ~30% as Broadcom and AMD took capacity",
        "Because each CoWoS wafer must be cycled through the 4N front-end fab again, adding three months per wafer"
      ],
      "answer": 0,
      "explanation": "Wafers per month is not packages per month: an H100 2.5x interposer yields ~29 per 300 mm wafer, a B200 3.3x interposer ~16, and a 5.5x interposer ~9. Doubling wafer capacity per year roughly kept pace with doubling interposer area per generation, which is the arithmetic pushing TSMC toward rectangular panels (CoPoS)."
    }
  ]
}

File: course/v1/18-final-test-burn-in-slt.json
{
  "module": 18,
  "questions": [
    {
      "q": "Using the Arrhenius model with Ea = 0.7 eV, the acceleration factor of a 125 C burn-in relative to 55 C use is about 78. If the use temperature is instead 85 C, roughly what happens to the acceleration factor, and why does this matter for a GPU?",
      "options": [
        "It rises to ~150 because the stress-to-use gap in kelvin is smaller and the exponent scales inversely",
        "It stays ~78 because Arrhenius acceleration depends only on the stress temperature",
        "It falls to ~10, so the same 48 h burn-in covers only ~3 weeks of hot-running field time instead of ~5 months",
        "It falls to ~1 because 85 C is above the activation threshold for defect-driven failure"
      ],
      "answer": 2,
      "explanation": "AF = exp[(Ea/k)(1/T_use - 1/T_stress)]; raising T_use from 328 K to 358 K shrinks the reciprocal-temperature difference and the exponent, giving AF ~10. Burn-in duration must therefore be set against the customer's real junction temperature."
    },
    {
      "q": "Which of the following can be tested for the first time at package-level final test rather than at wafer sort, and for what physical reason?",
      "options": [
        "Scan-chain stuck-at faults, because scan requires the package's power planes",
        "The GPU-to-HBM interface and NVLink SerDes at 200 Gb/s, because the HBM stacks did not exist at sort and a probe card cannot pass those data rates or full current",
        "SRAM repair fuses, because fuses cannot be programmed until the package lid is attached",
        "Transistor threshold voltage, because it changes during reflow"
      ],
      "answer": 1,
      "explanation": "The 1,024-bit-per-stack HBM bus, the die-to-die NV-HBI link and at-speed PAM4 SerDes require the assembled package and a controlled-impedance socket; probe cards are limited in current per needle and are impedance discontinuities at those rates."
    },
    {
      "q": "A back-end flow has assembly yield 98%, FT1 96%, burn-in plus FT2 99.2%, SLT 98.5% and module test 99%. Starting from 1,000 sorted die, approximately how many modules ship, and which single stage costs the most in dollars?",
      "options": [
        "~910 modules; FT1, because it has the largest fallout on a package already worth ~$3,000",
        "~960 modules; assembly, because it has the lowest yield of the chain",
        "~910 modules; SLT, because system-level test slots are the most expensive equipment",
        "~850 modules; burn-in, because the oven damages good parts"
      ],
      "answer": 0,
      "explanation": "0.98 x 0.96 x 0.992 x 0.985 x 0.99 = 0.910. FT1 removes ~39 units at ~$3,000 each (~$117k), more than any other stage, because the fallout is highest and the full package value including HBM is already at risk."
    },
    {
      "q": "Why does a system-level test (SLT) insertion catch failures that a scan program with 99% stuck-at coverage misses?",
      "options": [
        "SLT runs at a higher temperature than the ATE can reach",
        "Scan coverage is measured against a fault model, while SLT boots real firmware and exercises clock-domain crossings, power-management state transitions and analog-firmware interactions that no fault model represents",
        "SLT applies a higher voltage stress than burn-in",
        "SLT tests the HBM stacks, which scan cannot access"
      ],
      "answer": 1,
      "explanation": "Structural test targets modelled faults on synchronous logic; SLT is the only screen that runs the product as a system, which is why its fallout on GPUs (~0.5-2%) consists almost entirely of parts that passed every ATE block."
    },
    {
      "q": "In an HBM stack, how is each DRAM die tested after stacking, when a probe can no longer reach it?",
      "options": [
        "Each die is probed through dedicated test TSVs that run to the top of the stack",
        "The stack is X-rayed and any die with visible defects is remapped",
        "The base die provides an IEEE 1500 wrapper for serial access to every die's test registers and a direct-access port that exposes a reduced-width interface for array testing, plus MBIST and TSV/lane repair logic",
        "It is not tested until the stack is on the CoWoS interposer, because the 1,024-bit interface is required"
      ],
      "answer": 2,
      "explanation": "The JEDEC HBM standard places test access in the base die: IEEE 1500 for per-die control and repair programming, and a DA port so the full array can be tested through a few hundred pads before the wide interface exists."
    },
    {
      "q": "A clean HTOL result (3 lots x 77 units, 1,000 h at 125 C, zero failures) with an acceleration factor of ~78 to use temperature gives roughly what upper-bound failure rate at 60% confidence?",
      "options": [
        "~5 FIT",
        "~51 FIT",
        "~500 FIT",
        "~5,000 FIT"
      ],
      "answer": 1,
      "explanation": "231 x 1,000 x 78 = 18.0 million equivalent device-hours; with zero fails, chi-squared(0.60, 2 dof)/2 = 0.916, so lambda <= 0.916 / 18.0e6 per hour = 5.1e-8 per hour = ~51 failures per 1e9 device-hours."
    }
  ]
}

File: course/v1/19-building-an-nvidia-gpu.json
{
  "module": 19,
  "questions": [
    {
      "q": "GH100 is an 814 mm2 die. At a mature N4 defect density of ~0.1 per cm2, the Poisson yield model gives roughly 45% perfect dies, yet NVIDIA sells ~40-50 H100s from a wafer of ~62-65 gross dies. What makes this possible?",
      "options": [
        "TSMC's 4N process has a defect density an order of magnitude below the industry norm",
        "The die is built with 144 SMs and 6 HBM controllers but ships with 132 SMs and 5 HBM stacks enabled, so dies with defects in the spare SMs or one memory partition are still sellable",
        "NVIDIA uses a two-die design so that only one of the pair must be defect-free",
        "Wafer sort rejects only dies with defects in the L2 cache, and all other defects are corrected in firmware"
      ],
      "answer": 1,
      "explanation": "Harvesting (designed-in redundancy that is fused off at sort) raises the fraction of sellable dies to ~65-80%, far above the perfect-die yield. This is why reticle-limited dies are economic and why the H100 die ends up at only ~$300-400."
    },
    {
      "q": "Why is NVIDIA the largest customer for hardware emulators such as Cadence Palladium and Synopsys ZeBu?",
      "options": [
        "Emulators are required by TSMC to generate the OPC data for EUV masks",
        "RTL simulation of a full GPU runs at a few cycles per second, so booting a driver is impossible pre-silicon, while emulation at ~1-10 MHz can run real software; a base-layer respin costs a $20-30M mask set plus ~3-4 months, so emulation capacity is cheap insurance",
        "Emulators replace static timing analysis for signoff of the clock tree",
        "Emulators are used in production to test each packaged GPU before shipment"
      ],
      "answer": 1,
      "explanation": "Emulation is the only way to execute billions of cycles of real firmware, drivers, and CUDA kernels against the full RTL before tape-out. The 2024 Blackwell mask change (a metal-level respin to fix a yield-limiting design flaw), which cost roughly a production quarter, illustrates the stakes."
    },
    {
      "q": "In the physical design flow, what does DRC/LVS signoff (typically in Siemens Calibre) verify that synthesis, place-and-route, and static timing analysis do not?",
      "options": [
        "That every polygon obeys the foundry's geometric rules (widths, spacings, densities, multi-patterning constraints) and that the transistors and wires extracted from the layout match the gate-level netlist",
        "That all setup and hold timing paths meet the clock period across process corners",
        "That IR drop from the C4 bumps to the transistors stays within ~5-10% of Vdd",
        "That the RTL is functionally equivalent to the C++ performance model"
      ],
      "answer": 0,
      "explanation": "DRC checks the geometry against the PDK rule deck; LVS proves the layout implements the netlist. Timing is PrimeTime/Tempus, IR drop is RedHawk/Voltus, and functional equivalence is checked by simulation, emulation, and formal tools."
    },
    {
      "q": "Why does Blackwell B200 require CoWoS-L rather than the CoWoS-S used for H100?",
      "options": [
        "CoWoS-L supports HBM3E while CoWoS-S only supports HBM3",
        "The two reticle-limited dies plus eight HBM stacks exceed 3x the reticle area, beyond what a single passive silicon interposer can span, so TSMC embeds small silicon bridges (LSI) in an organic RDL interposer to carry the 10 TB/s NV-HBI die-to-die link",
        "CoWoS-L is cheaper per package, which offsets the higher HBM cost",
        "CoWoS-S cannot dissipate more than 700 W"
      ],
      "answer": 1,
      "explanation": "CoWoS-L replaces the monolithic silicon interposer with an RDL interposer containing local silicon bridges under the die-to-die and die-to-HBM edges. It is more expensive and yields worse than CoWoS-S, but it is the only way to build a ~3.3-reticle package."
    },
    {
      "q": "The GB200 NVL72 uses roughly 5,000 passive copper cables (about 2 miles) for its NVLink spine instead of optical links. What is the primary engineering consequence of that choice?",
      "options": [
        "The rack can be air-cooled because copper cables generate no heat",
        "The NVLink domain must extend across many racks because copper has longer reach than fiber",
        "Passive copper at 200 Gb/s per lane reaches only ~1-1.5 m, which confines the 72-GPU NVLink domain to one rack and drives the ~120-140 kW power density that forces direct liquid cooling, in exchange for saving ~20 kW of transceiver power and a large fraction of the cost",
        "Copper limits NVLink bandwidth to 900 GB/s per GPU"
      ],
      "answer": 2,
      "explanation": "The reach limit of copper is the reason NVL72 is a single very dense rack. Avoiding thousands of ~15-20 W optical transceivers saves power and money, but concentrating 72 GPUs, 36 CPUs, and 18 switch chips in one enclosure makes cold plates and CDUs mandatory."
    },
    {
      "q": "Public BOM estimates put an H100 SXM at ~$3,000-3,500 to manufacture against a ~$25-30k price. Which statement about the cost structure is correct?",
      "options": [
        "The GPU die is the largest cost because a 4N wafer costs ~$16-17k",
        "The five HBM3 stacks (~$1,300-2,000) are the largest item, CoWoS plus substrate is ~$500-1,000, and the GPU die is only ~$300-400, about 10% of the total",
        "Test and burn-in exceed the cost of the die and memory combined",
        "The SXM board and VRM are roughly half of the total"
      ],
      "answer": 1,
      "explanation": "Memory is ~40-50% of the H100 BOM and packaging plus test ~20-25%; the die that consumes the entire front-end process is only ~10%. The same structure holds at roughly double the numbers for B200, and it is why HBM and CoWoS allocation, not wafer supply, governed GPU volumes in 2023-26."
    }
  ]
}
