Repository: DicksonWu654/sand-to-gpu

# Sand to GPU

An in-depth, self-study course following silicon from quartz to an NVIDIA GPU rack. It explains the physics, chemistry, manufacturing equipment, supply chain, and engineering tradeoffs for a reader who knows programming and school science.

See the [global supplier coverage review](GLOBAL_COVERAGE_REVIEW_2026-09-14.md) for corrections to regional omissions, capability claims and policy framing, with primary sources and validation limits.

## Course tracks

- **Deep dive:** 22 modules, roughly 517,000 words, covering materials, wafer fabrication, transistors, memory, packaging, testing, GPU systems, and economics.
- **Survey:** ten shorter chapters connecting the whole supply chain, with links into the deep modules.
- **Interactive learning:** 46 widget implementations, eight-question module quizzes, search, a glossary, and browser-local progress and theme preferences.
- **Illustrated atlas:** 352 authored figures across the substantive teaching sections, chapter opening illustrations, and responsive light and dark layouts. Physical structures, process flows, comparisons, and networks complement the interactive labs.
- **Listen as you learn:** local Kokoro narration, synchronized word highlighting, adjustable playback speed, and optional gentle scrolling. Generated passages are cached for repeat listening; course text is not sent to a speech API. See [local narration setup and limitations](NARRATION_2026-09-13.md).
- **Publish with recorded audio:** the static export includes Heart recordings and word timings for all 32 lessons. Visitors play saved MP3 files; hosting needs no speech model or API. See [pre-rendering and publication](PRERENDER_2026-09-13.md).
- **Ask about a passage:** select lesson text and choose **Ask ChatGPT** to prepare a question with its section and optional nearby explanation. Copy it, open ChatGPT, and paste; no AI service is embedded in the course. See [the reading handoff and its limits](STUDY_HANDOFF_2026-09-14.md).

| Part | Modules |
|---|---|
| Materials and wafers | 00 Overview · 01 Sand to polysilicon · 02 Crystal growth · 03 Ingot to wafer · 04 Compound semiconductors and consumables |
| The fab | 05 Inside a fab · 06 Oxidation and deposition · 07 DUV lithography · 08 EUV lithography · 09 Etch · 10 Doping |
| Devices, wiring, and yield | 11 Transistors · 12 Interconnect · 13 Metrology and yield · 14 Wafer sort and test |
| Memory and packaging | 15 DRAM, NAND, and HBM · 16 Packaging · 17 CoWoS, SoIC, and chiplets |
| Systems and the industry | 18 Final test · 19 Building an NVIDIA GPU · 20 Economics and geopolitics · 21 Glossary and reference tables |

## Run locally

Install Node.js and the locked dependencies, then build and serve:

```bash
npm ci
node build.js
node serve.js
```

Open [the local course](http://127.0.0.1:8790).

## Files

```text
course/modules/           Deep modules (the source of truth)
course/survey/            Survey chapters
course/quizzes/           Module quiz data
course/visuals/           Authored figure data, renderer, schema, and coverage inventory
course/review/            Historical and second-round review evidence
course/v1/                Preserved first edition
site/                     Static learning application and widgets
site/course-shell.js      Shared chapter and homepage illustration components
site/content.js           Generated content consumed by the application
qa/                       Browser harness, interaction scenarios, and QA reports
build.js                  Generates site/content.js
serve.js                  Local course server and optional narration API
tools/narration/          Pinned local speech runtime setup, worker, and cache
HANDOFF.md                Original Claude handoff (historical state)
CONTINUATION_2026-09-13.md Follow-up work, validation, and remaining limits
```

`course/TEACHING_GUIDE.md` defines the intended reader, explanation sequence, and depth standard. `course/SURVEY_GUIDE.md` defines the shorter track. `qa/WIDGET_QA_STANDARD.md` defines visual and interaction checks.

Section figures are authored in `course/visuals/lessons/`, keyed to exact section IDs. Follow `course/visuals/SCHEMA.md` when adding or editing them. The renderer supplies reusable drawing primitives and mechanism variants; each figure supplies its own components, relationships, explanation, and source provenance. Reference sections retain appropriate tables and lists. The build places teaching figures and labs inside their owning sections, after an opening paragraph where one exists.

`npm run check` includes strict figure coverage and source-preservation checks. The [visual refactor record](DESIGN_REFACTOR_2026-09-13.md) describes the implementation and validation evidence.

The [second visual refinement](VISUAL_POLISH_2026-09-13.md) adds apparatus studies, richer chapter openings, direct-label figure layouts and further lab improvements, with its validation and reproduction commands.

File: course/v1/03-ingot-to-wafer.json
{
  "module": 3,
  "questions": [
    {
      "q": "A 300 mm block is sliced on a diamond-wire saw with a 120 µm core wire carrying ~15 µm grit, producing as-cut slices of ~900 µm. Roughly how much ingot length is consumed per wafer, and what fraction of that ends up as kerf sludge?",
      "options": [
        "About 0.90 mm per wafer, with essentially no kerf because diamond wire cuts without loss",
        "About 1.06 mm per wafer, of which ~160 µm (~15%) is kerf",
        "About 1.5 mm per wafer, of which ~600 µm (40%) is kerf",
        "About 0.78 mm per wafer, since the saw cuts directly to the final 775 µm thickness"
      ],
      "answer": 1,
      "explanation": "Pitch equals as-cut thickness plus kerf; the kerf is roughly the wire diameter plus twice the grit height, ~160 µm, so each wafer consumes ~1.06 mm of ingot and ~15% of that is lost as sludge. The slice is later ground, etched and polished from ~900 µm down to 775 µm."
    },
    {
      "q": "Why does chemical-mechanical polishing with colloidal silica leave no subsurface damage layer, when even the finest diamond grinding does?",
      "options": [
        "The silica particles are so small that their cracks are below the resolution of any metrology",
        "The polishing pressure is too low for any fracture to occur, so removal is purely mechanical but gentle",
        "The alkaline slurry chemically hydrates the top silicon monolayers, and the silica abrasive (softer than silicon) only shears away that weakened film, so the crystal is never fractured",
        "The polyurethane pad absorbs all the mechanical energy, leaving the slurry to dissolve silicon uniformly"
      ],
      "answer": 2,
      "explanation": "CMP removal is chemical-mechanical: pH 10-11 slurry softens the surface into a hydrated silica-like film and the ~50 nm amorphous silica particles (Mohs ~6 vs silicon ~7) remove only that film. Since nothing harder than silicon touches the crystal, no cracks or dislocations are created."
    },
    {
      "q": "Which statement correctly describes the roles of SC-1 and SC-2 in the RCA clean?",
      "options": [
        "SC-1 (HCl/H2O2) removes metals; SC-2 (NH4OH/H2O2) removes particles",
        "SC-1 (NH4OH/H2O2) undercuts and lifts particles by repeatedly growing and etching a chemical oxide, but can deposit metal hydroxides at high pH, which SC-2 (HCl/H2O2) then dissolves as chlorides",
        "Both are HF-based; SC-1 is dilute and SC-2 is concentrated, removing successively thicker oxides",
        "SC-1 removes organics only; SC-2 removes both particles and metals, so SC-1 is optional"
      ],
      "answer": 1,
      "explanation": "SC-1's particle removal works by oxide regrowth/etch undercut plus electrostatic repulsion at pH ~10, but Fe, Al, Zn and Ca precipitate as hydroxides in that bath. The acidic SC-2 keeps those metals in solution as soluble chlorides while peroxide holds them oxidized so they do not plate onto the silicon."
    },
    {
      "q": "A polished 300 mm wafer is specified at SFQR of 20 nm, yet the same wafer sags roughly 90 µm at its center when supported only at the rim. How are these compatible?",
      "options": [
        "The 90 µm figure applies only to 200 mm wafers; 300 mm wafers are thick enough not to sag",
        "SFQR is measured with the back surface chucked flat and is the residual range within each 26 x 8 mm site after a best-fit plane, so gravity sag and global shape are removed just as a scanner's per-site leveling removes them",
        "The wafer maker pre-warps the wafer so that gravity flattens it during exposure",
        "SFQR is only specified in the central 100 mm of the wafer where sag is negligible"
      ],
      "answer": 1,
      "explanation": "Flatness metrics such as SFQR are defined for a back-chucked wafer and per lithography site, so long-wavelength shape (sag, bow, warp) is filtered out. The scanner tilts and focuses on each site, and only the residual within the site limits its focus budget."
    },
    {
      "q": "Why does an epitaxial layer grown by CVD from trichlorosilane at ~1,100 °C eliminate crystal-originated particles (COPs) from the wafer surface?",
      "options": [
        "The high temperature melts the top few micrometers of the substrate and recrystallizes it without voids",
        "HCl produced by the TCS reaction etches away all the voids before growth starts",
        "The epi layer is grown atom by atom from the gas phase with no vacancy supersaturation, so it contains no voids, and lateral step-flow growth overgrows the ~100 nm substrate pits within the first few hundred nanometers",
        "COPs migrate toward the heavily doped p+ substrate during the hydrogen bake"
      ],
      "answer": 2,
      "explanation": "COPs are ~100 nm octahedral voids from vacancy agglomeration during crystal growth. A CVD layer is deposited under conditions that never create such vacancy clusters, and the growing steps fill in the pits where substrate voids intersect the surface, giving a defect-free device layer."
    },
    {
      "q": "In the Smart Cut SOI process, what actually causes the donor wafer to split, transferring a thin silicon film onto the handle?",
      "options": [
        "The buried oxide is selectively etched with HF, releasing the top layer",
        "A high-dose hydrogen implant (~5 x 10^16 cm^-2) creates a buried layer of platelets that grow, pressurize and coalesce during a 400-600 °C anneal, fracturing the donor along the implant plane after it has been bonded to the handle",
        "The bonded pair is cooled rapidly so thermal-expansion mismatch cleaves the donor",
        "A wire saw slices the bonded pair at the depth of the implant"
      ],
      "answer": 1,
      "explanation": "Hydrogen implanted at a chosen energy defines the split depth with implant-level uniformity; the anneal after room-temperature hydrophilic bonding drives platelet growth until the donor cleaves. The transferred film is then annealed at ~1,100 °C to form covalent bonds and thinned/smoothed to its final thickness, and the donor is reused ~10 times."
    }
  ]
}

File: course/v1/06-oxidation-and-deposition.json
{
  "module": 6,
  "questions": [
    {
      "q": "A 200 nm thermal oxide is grown on a bare silicon wafer. Roughly how far below the original silicon surface is the new Si/SiO2 interface, and why?",
      "options": [
        "0 nm: the oxide is deposited on top of the silicon and the interface stays at the original surface",
        "About 88 nm: the oxidant diffuses through the oxide and reacts at the buried interface, and each SiO2 unit occupies about 2.27 times the volume of the Si atom it came from",
        "About 200 nm: every nanometer of oxide replaces a nanometer of silicon one-for-one",
        "About 44 nm: only the first fifth of the oxide consumes silicon, after which growth is purely additive"
      ],
      "answer": 1,
      "explanation": "Thermal oxidation consumes ~0.44 of the oxide thickness in silicon (Si density 5.0e22 cm^-3 vs SiO2 unit density 2.2e22 cm^-3), so 200 nm of oxide moves the interface ~88 nm down; the reaction happens at the buried interface, not the top surface."
    },
    {
      "q": "In the Deal-Grove model, why is wet (H2O) oxidation 20 to 25 times faster than dry O2 oxidation in the parabolic regime at 1,000 C?",
      "options": [
        "Water molecules are smaller and diffuse through SiO2 much faster than O2",
        "The Si-Si bond-breaking reaction has a much lower activation energy with water",
        "The solubility C* of H2O in SiO2 is roughly 600 times that of O2, so B = 2DC*/N1 is much larger even though D is similar or smaller",
        "Steam is at higher pressure than oxygen in a furnace, so more molecules hit the surface"
      ],
      "answer": 2,
      "explanation": "The parabolic constant B scales with the oxidant solubility C* in the oxide; water's C* (~3e19 cm^-3) is ~600x oxygen's (~5e16 cm^-3), more than compensating for its slightly lower diffusivity and the factor of two in N1."
    },
    {
      "q": "Using the Deal-Grove (111) constants at 1,000 C for dry O2 (A = 0.165 um, B = 0.0117 um^2/h, tau = 0.37 h), how long does it take to grow a 100 nm oxide?",
      "options": [
        "About 0.5 h, because 100 nm is well inside the linear regime where x = (B/A) t",
        "About 1.9 h, from t = (x^2 + A x)/B - tau, in the mixed linear-parabolic regime since x is comparable to A",
        "About 8.5 h, from the parabolic law t = x^2/B",
        "About 14 h, because dry oxidation at 1,000 C is essentially diffusion-limited for any thickness"
      ],
      "answer": 1,
      "explanation": "t = (0.01 + 0.0165)/0.0117 - 0.37 = 2.26 - 0.37 = 1.9 h; with x = 100 nm smaller than A = 165 nm, the linear term dominates but neither limit alone is accurate."
    },
    {
      "q": "Why can a vertical LPCVD furnace deposit uniform polysilicon on 125 wafers stacked 6 mm apart, whereas epitaxy must be done one wafer at a time with an engineered showerhead or laminar flow?",
      "options": [
        "LPCVD runs in the surface-reaction-limited regime where rate depends on temperature, not gas flow, and low pressure makes the gas diffusivity huge; epi runs mass-transport limited where every wafer needs an identical boundary layer",
        "Polysilicon is amorphous so it does not care about uniformity, while epitaxial films are crystalline",
        "Silane is far more reactive than dichlorosilane so it can penetrate between closely stacked wafers",
        "Furnaces run at higher temperature, which increases the sticking coefficient and improves step coverage"
      ],
      "answer": 0,
      "explanation": "At low temperature and low pressure the surface reaction (Arrhenius, Ea ~1-2 eV) is the bottleneck and gas transport is not, so only temperature uniformity matters; at high temperature the rate is set by D/delta of the boundary layer, which requires controlled flow geometry over each wafer."
    },
    {
      "q": "In TMA/H2O ALD of Al2O3, the growth per cycle is about 0.1 nm while a monolayer of Al2O3 is about 0.3 nm. What explains the difference, and what does it imply about thickness control?",
      "options": [
        "The purge steps remove about two-thirds of the film each cycle; thickness must be corrected empirically",
        "Bulky methyl ligands on adsorbed TMA sterically block neighboring OH sites, so each self-limiting cycle deposits only about one-third of a monolayer; thickness is still exactly N cycles times the GPC",
        "Water desorbs part of the aluminum as volatile hydroxide; thicker films need higher water doses",
        "Only one-third of the wafer surface is hydroxylated at any time; increasing TMA dose increases growth per cycle proportionally"
      ],
      "answer": 1,
      "explanation": "Saturation is reached when the surface is covered with methyl-terminated Al species that block adjacent sites, giving a sub-monolayer but perfectly repeatable GPC; because each half-reaction is self-limiting, increasing the dose does not change the thickness."
    },
    {
      "q": "Why does the CVD tungsten process for a contact plug begin with a Ti/TiN liner and a thin WF6 + SiH4 (or B2H6) nucleation layer before the WF6 + H2 bulk deposition?",
      "options": [
        "The nucleation layer sets the crystal orientation so the bulk tungsten grows epitaxially with low resistivity",
        "Hydrogen reduction of WF6 only works above 600 C, so the nucleation layer must be deposited first and used to heat the wafer",
        "WF6 does not nucleate on dielectrics and attacks bare silicon (forming wormholes and SiF4) while its HF byproduct etches oxide, so a TiN fluorine barrier and a silane-reduced seed layer are needed before H2 reduction can take over",
        "The Ti/TiN liner is a copper diffusion barrier required by the later dual-damascene steps"
      ],
      "answer": 2,
      "explanation": "WF6 reacts directly with silicon (2 WF6 + 3 Si -> 2 W + 3 SiF4) and will not reduce on SiO2 with H2 alone; the Ti/TiN glue-and-barrier layer plus the SiH4-reduced nucleation layer protect the substrate and provide a surface for the fast, conformal H2 bulk reaction at 400-450 C."
    }
  ]
}

File: course/v1/07-lithography-duv.json
{
  "module": 7,
  "questions": [
    {
      "q": "An ASML NXT:2100i (193.4 nm, NA 1.35) is run at a production k1 of 0.28. What is the approximate single-exposure half-pitch, and what happens to it at the theoretical k1 floor?",
      "options": [
        "~ 20 nm; at k1 = 0.25 it reaches ~ 10 nm, which is why SAQP was abandoned",
        "~ 134 nm, because the effective wavelength in water is 193/1.44",
        "~ 40 nm (80 nm pitch); at k1 = 0.25 it reaches ~ 36 nm, so ~ 72–80 nm is the tightest pitch 193i can print in one exposure",
        "~ 72 nm; the k1 floor is 0.5 because only the 0th and +1st diffraction orders can ever enter the lens"
      ],
      "answer": 2,
      "explanation": "CD = k1·λ/NA = 0.28 × 193.4 / 1.35 ≈ 40 nm half-pitch. Two-beam imaging with off-axis illumination allows k1 down to 0.25 (≈ 36 nm), which is why 193i single-exposure pitches bottom out around 76–80 nm and tighter pitches need multi-patterning."
    },
    {
      "q": "In a chemically amplified resist, why is the post-exposure bake (PEB) rather than the exposure itself the step that determines the final line width?",
      "options": [
        "The PEB evaporates the casting solvent, which is what makes exposed resist soluble in TMAH",
        "Exposure only converts PAG molecules into a sparse latent image of acid; during PEB each acid molecule catalytically cleaves hundreds to thousands of protecting groups (t-BOC or tertiary esters) and diffuses 5–20 nm, so PEB temperature, time, and delay set both the chemical gain and the edge blur",
        "The PEB cross-links the novolac resin so it survives the plasma etch",
        "The PEB is where the DNQ undergoes the Wolff rearrangement to form indene carboxylic acid"
      ],
      "answer": 1,
      "explanation": "In a CAR the photon creates only an acid; deprotection happens thermally during PEB with the acid regenerated after every reaction (gain ~10^2–10^3). Acid diffusion during PEB is also the main resolution/LER/sensitivity trade-off knob, which is why PEB is controlled to ~0.1 °C and the exposure-to-PEB delay to seconds."
    },
    {
      "q": "Why did water immersion at 193 nm win over the 157 nm F2 excimer as the path beyond dry ArF?",
      "options": [
        "157 nm needed CaF2 for every lens element (intrinsic birefringence, boule supply), had no workable pellicle, and needed fluorinated resists with poor etch resistance, while water (n = 1.44, ~1 m absorption length) raised the NA from 0.93 to 1.35 using existing lens materials, masks, and resists, giving a larger resolution gain than the 193→157 wavelength step",
        "Water absorbs strongly at 157 nm, so immersion was only possible at 193 nm; the industry chose immersion because it made resists cheaper",
        "The F2 laser could not reach 6 kHz repetition rate, limiting throughput below 100 wph",
        "157 nm light is EUV and requires vacuum and reflective optics"
      ],
      "answer": 0,
      "explanation": "The 157 nm programs were killed ~2003 by materials problems (CaF2 birefringence, no pellicle, poor resists). Immersion raises NA = n·sin θ to 1.35 with water, an effective wavelength of 134 nm, using the fused-silica lenses, 6% MoSi masks, and CAR platforms already in place."
    },
    {
      "q": "In self-aligned double patterning (SADP), what physically sets the width of the final lines, and what is the main design consequence of the process?",
      "options": [
        "The lithographic mandrel CD sets the line width; the consequence is that overlay between the two exposures adds ~3–5 nm of space variation",
        "The developer normality (0.26 N TMAH) sets the line width; the consequence is that only positive-tone resists can be used",
        "The etch trim sets the line width; the consequence is that pitch cannot be reduced below the mandrel pitch",
        "The ALD spacer thickness deposited on the mandrel sidewalls sets the line width (controllable to < 0.5 nm); because each spacer wraps around its mandrel, every line is a closed loop and line-ends must be created with a separate cut mask, which restricts the layer to 1D gridded lines at one pitch"
      ],
      "answer": 3,
      "explanation": "SADP prints mandrels at the relaxed pitch, deposits a conformal ALD spacer, etches it back, and pulls the mandrel; the two spacers per mandrel halve the pitch (80 → 40 nm) with CD set by deposition. The loops and single-pitch constraint are why cut masks and restricted 1D layouts appear at 20 nm and below; LELE, not SADP, is the scheme whose spaces depend on overlay."
    },
    {
      "q": "Depth of focus scales as k2·λ/NA². For the NA 1.35 immersion lens with k2 ≈ 0.6, what is the approximate total DOF, and which fab practices follow directly from it?",
      "options": [
        "~ 600 nm; resist films can be 1–2 µm thick and wafer leveling is unimportant",
        "~ 60–65 nm; resists are only ~80–120 nm thick, spin-on-carbon/SiARC tri-layers planarize topography, and the scanner maps wafer height field by field with a level sensor on the second TWINSCAN stage",
        "~ 6 nm; this is why 193i can only be used on perfectly flat bare-silicon wafers",
        "~ 134 nm; this equals the effective wavelength in water"
      ],
      "answer": 1,
      "explanation": "DOF = 0.6 × 193.4 / 1.35² ≈ 64 nm total (±32 nm), the entire budget for wafer flatness, topography, chuck particles, leveling, and lens field curvature. Thin resists, planarizing underlayers, and per-field leveling on the measurement stage are the consequences."
    },
    {
      "q": "Which statement about EUV versus DUV layer usage at TSMC N5/N3-class nodes and the litho tool market is correct?",
      "options": [
        "EUV replaced all 193i layers at N5; ASML's DUV business has since collapsed to a few percent of revenue",
        "N3 uses EUV for all ~80 layers, which is why the mask count fell for the first time",
        "N5 uses ~14 EUV layers and N3 ~20–25 out of roughly 80 mask layers, each EUV layer replacing several 193i multi-patterning exposures, so the majority of layers remain 193i/KrF/i-line; ASML holds ~90% of the litho market with DUV still about half its system revenue and China a large DUV customer",
        "Nikon and Canon together hold about half the ArF immersion market, with ASML's dominance limited to EUV"
      ],
      "answer": 2,
      "explanation": "EUV took the ~15–25 tightest layers (fins, gates, contacts, M1–M4, cuts) where SAQP/LELELE were prohibitively expensive; layers that print in one 193i pass stay on DUV because they are cheaper. N5 was the first TSMC node with fewer masks than its predecessor. ASML is ~90% of litho by revenue; Nikon and Canon are a few percent each."
    }
  ]
}

File: course/v1/08-euv-lithography.json
{
  "module": 8,
  "questions": [
    {
      "q": "Why is EUV lithography done at 13.5 nm rather than some other short wavelength?",
      "options": [
        "13.5 nm is the shortest wavelength any laser can produce at useful power",
        "Mo/Si multilayer Bragg mirrors have their reflectance peak (~67-70%) near 13.5 nm and highly charged tin ions emit strongly in that band",
        "Fused silica lenses become transparent again below 14 nm",
        "13.5 nm is exactly one fourteenth of 193 nm, which keeps the 4x reduction optics compatible with DUV reticles"
      ],
      "answer": 1,
      "explanation": "No material transmits EUV, so the optics must be reflective; the only high-reflectance normal-incidence mirror is a Mo/Si multilayer whose Bragg peak sits near 13.5 nm, and the Sn8+ to Sn14+ unresolved transition array happens to radiate efficiently there."
    },
    {
      "q": "An NXE source has 11 reflections between the intermediate focus and the wafer, each at about 67% reflectance. Roughly what fraction of the in-band light at the IF reaches the wafer?",
      "options": [
        "About 67%, since only the weakest mirror matters",
        "About 30%",
        "About 1-2%",
        "About 0.01%"
      ],
      "answer": 2,
      "explanation": "0.67 raised to the 11th power is about 0.012, so only ~1-2% of the light survives (less with a pellicle), which is why a 500 W source delivers only a few watts to the wafer and why every mirror is counted."
    },
    {
      "q": "What is the purpose of the pre-pulse in the LPP source?",
      "options": [
        "It ionizes the tin to Sn8+ so the main pulse only has to heat it",
        "It flattens the ~27 um droplet into a disk or mist a few hundred micrometers across, so the CO2 main pulse is absorbed efficiently instead of reflecting off a small dense sphere",
        "It cleans tin off the collector between main pulses",
        "It synchronizes the droplet generator's piezo actuator with the laser"
      ],
      "answer": 1,
      "explanation": "The droplet is smaller than the 10.6 um focal spot and acts as a mirror; the low-energy pre-pulse expands it into a low-density, spot-sized target 1-3 us before the main pulse, raising conversion efficiency from ~2% to ~5-6%."
    },
    {
      "q": "A 13.5 nm photon carries ~92 eV. At a dose of 30 mJ/cm2, roughly how many photons are incident per square nanometer of resist, and why does this matter?",
      "options": [
        "About 20 photons/nm2; the small count makes photon shot noise a first-order cause of stochastic defects such as missing contacts",
        "About 2,000 photons/nm2; the high count makes EUV resists heat up and outgas",
        "About 290 photons/nm2, the same as ArF, so stochastics are no worse than DUV",
        "About 0.2 photons/nm2, so most features receive no photons at all"
      ],
      "answer": 0,
      "explanation": "30 mJ/cm2 is 3e-16 J/nm2 and one photon is 1.47e-17 J, giving ~20 photons/nm2 incident (only ~3 absorbed in a 30 nm CAR); a 16 nm edge pixel is decided by a few hundred photons, so Poisson noise of several percent is unavoidable."
    },
    {
      "q": "Why are the High-NA (0.55) EXE projection optics anamorphic, with 8x reduction in one direction and 4x in the other?",
      "options": [
        "To double throughput by exposing two fields at once",
        "Because Zeiss could not polish a rotationally symmetric mirror larger than 500 mm",
        "Because at 4x and NA 0.55 the reticle-side cone (about +/- 8 degrees) would exceed the 6 degree chief ray angle, so the reflected and incident beams would overlap and absorber shadowing would be intolerable; 8x in the scan direction fixes this while 4x in the other keeps a usable 26 x 16.5 mm half-field",
        "Because EUV reticles are rectangular rather than square"
      ],
      "answer": 2,
      "explanation": "Reticle-side NA is wafer NA divided by reduction; halving it in one direction only solves the angular overlap and mask 3D problem without quartering the field, at the cost of a half-field that forces stitching or chiplet splits for reticle-limited dies."
    },
    {
      "q": "Why is the source vessel back-filled with hydrogen at roughly 1 mbar instead of being kept at the hardest vacuum possible?",
      "options": [
        "Hydrogen cools the CO2 laser amplifiers",
        "Hydrogen raises the plasma's conversion efficiency by adding electrons",
        "Hydrogen slows tin ions before they sputter the collector, and hydrogen radicals convert deposited tin into gaseous stannane (SnH4) that the pumps remove, while absorbing very little 13.5 nm light",
        "Hydrogen prevents the tin droplets from freezing in flight"
      ],
      "answer": 2,
      "explanation": "Debris mitigation is the central reliability problem of the LPP source; H2 is the least EUV-absorbing gas, thermalizes the fast ions, and chemically etches tin off the collector as SnH4, extending collector life from weeks to many months."
    }
  ]
}

File: course/v1/09-etch.json
{
  "module": 9,
  "questions": [
    {
      "q": "In Coburn and Winters' 1979 experiment, silicon exposed to XeF2 alone etched at ~5 Å/min and to a 450 eV Ar+ beam alone at ~2 Å/min. What happened when both were applied simultaneously, and what does it imply about the roles of ions and radicals in plasma etching?",
      "options": [
        "The rate was ~7 Å/min (the sum), showing ions and radicals act independently",
        "The rate rose to ~55 Å/min, far above the sum, showing ions enable the surface chemistry to proceed rapidly wherever they land while radicals supply the reactant",
        "The rate dropped below 2 Å/min because ions sputtered away the adsorbed fluorine before it could react",
        "The rate was unchanged at ~5 Å/min because fluorine chemistry is already at its limit"
      ],
      "answer": 1,
      "explanation": "The combined rate (~55 Å/min) was roughly eight times the sum of the individual rates. This ion-enhanced synergy is the basis of anisotropic plasma etching: chemistry supplies rate and selectivity, ions supply direction by activating the reaction only on surfaces they strike."
    },
    {
      "q": "Why does a dual-frequency capacitively coupled dielectric etcher apply ~60 MHz and ~2 MHz (or 400 kHz) to the electrodes at the same time?",
      "options": [
        "The two frequencies beat together to produce a resonance that heats the wafer uniformly",
        "High frequency is used for the mask open and low frequency for the main etch, switched sequentially",
        "Ions cannot follow fields above their plasma frequency (a few MHz), so the high frequency controls plasma density (ion flux) while the low frequency sets the sheath voltage (ion energy), letting the two be tuned independently",
        "The 2 MHz supply is only for endpoint detection through RF impedance monitoring"
      ],
      "answer": 2,
      "explanation": "Electrons respond to all RF frequencies but ions respond only below their plasma frequency (~3 MHz at 10^10 cm^-3). The high-frequency source therefore generates density with little added ion energy, and the low-frequency bias develops a large sheath voltage that ions follow, decoupling flux from energy."
    },
    {
      "q": "In a fluorocarbon (e.g., C4F6/Ar/O2) contact-hole etch, what mechanism makes the etch proceed through SiO2 but stop on silicon or silicon nitride?",
      "options": [
        "Fluorine radicals react spontaneously with SiO2 but are inert toward Si and Si3N4",
        "Oxygen released from the etched SiO2 consumes the deposited CFx polymer as CO/CO2/COF2, keeping the film thin, whereas on Si or nitride the polymer thickens until ions can no longer penetrate it",
        "Silicon and nitride have higher sputter thresholds than SiO2 so the ions cannot remove them",
        "The wafer is cooled below the boiling point of SiF4 when the etch reaches silicon"
      ],
      "answer": 1,
      "explanation": "Fluorocarbon selectivity is a polymer-thickness effect: the oxygen in oxide burns the carbon film so etching continues, while oxygen-free substrates accumulate a thick blocking polymer. Tuning the gas F/C ratio (or adding O2/H2) moves the balance between etching and deposition."
    },
    {
      "q": "A 3D NAND channel-hole etch removes 10 µm of an ONON stack. Using a conventional rate of ~100–150 nm/min, roughly how long is the single-wafer etch, and why does cryogenic etch (Lam Cryo 3.0, TEL at −60 to −70 °C) matter so much economically?",
      "options": [
        "About 5 minutes; cryogenic etch mainly improves selectivity to the carbon hardmask",
        "About 60–100 minutes per wafer for one step; a ~2.5x rate gain from HF-based cryogenic chemistry cuts the hundreds of channel-hole chambers a NAND fab needs by roughly half",
        "About 10 seconds; cryogenic etch only exists to reduce greenhouse-gas emissions",
        "About 8 hours; cryogenic etch is needed because room-temperature plasmas cannot ignite in HF gas"
      ],
      "answer": 1,
      "explanation": "At 100–150 nm/min a 10 µm hole takes over an hour, so chamber throughput is ~1 wafer/hour and a 100k-wafer/month fab needs on the order of hundreds of channel-hole chambers. TEL reports 10 µm in 33 minutes and Lam claims 2.5x conventional rate, which directly translates to fewer $3–6M chambers."
    },
    {
      "q": "In Cl2/Ar atomic layer etching of silicon, why is the Ar+ ion energy restricted to a window of roughly 40–70 eV?",
      "options": [
        "Below 40 eV argon cannot be ionized; above 70 eV the chamber walls sputter",
        "It must be above the threshold to desorb the weakly bound chlorinated SiClx surface layer but below the sputter threshold of bare silicon, so each cycle removes only the chlorinated layer and then self-limits",
        "The chlorine adsorption step only saturates at that ion energy",
        "It matches the energy needed to break the Cl–Cl bond in the gas phase"
      ],
      "answer": 1,
      "explanation": "Self-limiting removal requires that ions remove the modified (chlorinated) layer but not the unmodified substrate. Inside the ALE window the etch per cycle (~0.5–1 Å for Si) is independent of ion dose and local flux, eliminating ARDE and microloading."
    },
    {
      "q": "A film 20 nm thick is etched isotropically (wet etch) through a 20 nm wide mask opening. What is the approximate width of the finished feature at the film's top surface, and what does this illustrate?",
      "options": [
        "20 nm; wet etch transfers the mask faithfully if the bath is fresh",
        "30 nm; the undercut is half the film thickness on each side",
        "60 nm; isotropic etching undercuts the mask by the full film thickness on each side, so wet etch cannot pattern features smaller than about twice the film thickness",
        "10 nm; surface tension in the liquid shrinks the opening"
      ],
      "answer": 2,
      "explanation": "An isotropic etch proceeds sideways under the mask by the same distance it goes down, so a 20 nm film adds ~20 nm of undercut on each side: 20 + 2 × 20 = 60 nm. This geometric limit is why patterning moved to directional plasma etch while wet etch survives for blanket strips and deliberate undercuts like nanosheet release."
    }
  ]
}
