Repository: DicksonWu654/sand-to-gpu

# Sand to GPU

An in-depth, self-study course following silicon from quartz to an NVIDIA GPU rack. It explains the physics, chemistry, manufacturing equipment, supply chain, and engineering tradeoffs for a reader who knows programming and school science.

See the [global supplier coverage review](GLOBAL_COVERAGE_REVIEW_2026-09-14.md) for corrections to regional omissions, capability claims and policy framing, with primary sources and validation limits.

## Course tracks

- **Deep dive:** 22 modules, roughly 517,000 words, covering materials, wafer fabrication, transistors, memory, packaging, testing, GPU systems, and economics.

File: course/v1/08-euv-lithography.md (part 2 of 2)
# Module 08: Photolithography II: EUV in Full Detail
The photon shot noise is compounded by the resist's own chemistry. Each absorbed 92 eV photon does not expose one molecule; it ejects a photoelectron that scatters in the film, generating a cascade of ~ 4 to 8 **secondary electrons** with energies of a few to tens of eV over a radius of a few nanometers, and it is those electrons that decompose the photoacid generator (in a CAR) or crosslink the metal cluster (in a metal-oxide resist). That **secondary electron blur** of ~ 2 to 4 nm sets a floor on the resolution and adds its own randomness (how many secondaries, where they went, which molecules they hit). Then in a CAR the acid diffuses during post-exposure bake, each acid catalyzing a random number of deprotection events, and the quencher base neutralizes acids at random. Every stage is a counting process and every stage adds variance.

The design response is captured in the **RLS triangle**: Resolution, Line-edge roughness, and Sensitivity (dose) cannot all be improved at once. A resist can be made faster (lower dose) by increasing acid yield or diffusion, but then fewer photons decide each edge and diffusion blurs it; it can be made smoother by adding quencher and shortening diffusion, but then it needs more dose. The empirical Z-factor, $Z = R^{3} \times L^{2} \times S$, has stayed roughly constant across a resist generation and each new platform tries to move it. Doses that were expected to be 10 to 15 mJ/cm² when EUV was planned in the 2000s are in practice 30 to 60 mJ/cm² for critical layers because that is what the stochastics demand, and the source power roadmap has had to make up the difference.

## EUV Resists

### Chemically amplified resists at EUV

Module 07's chemically amplified resist (CAR) platform, a polymer with acid-labile protecting groups, a photoacid generator (PAG), and a quencher, was extended to EUV by **JSR**, **TOK**, **Shin-Etsu**, **Fujifilm**, and **DuPont**, with JSR and TOK holding the largest EUV share. The adaptations: thinner films (~ 20 to 35 nm, versus 80 to 120 nm for ArF immersion) because tall, narrow resist lines collapse under capillary forces during development; polymer-bound PAGs to limit acid diffusion; higher PAG loading; and, in the newest formulations, metal-containing sensitizers (tin, iodine, or fluorine, elements with a high 13.5 nm cross-section) to absorb more of the sparse photons, moving absorption from ~ 4 to ~ 6 µm⁻¹. CARs remain dominant for lines and spaces at N5/N3 because of their maturity, their compatibility with the existing track and TMAH aqueous develop, and their low defectivity.

Underneath the resist is an **underlayer** (spin-on carbon or a thin organic adhesion and secondary-electron-emitting layer, a few nanometers thick) that improves adhesion, reduces pattern collapse, and in some designs adds secondary electrons back into the resist from below. Thin EUV resists are typically transferred first into a hardmask stack (spin-on carbon plus a SiON or metal-oxide hardmask, a **tri-layer** stack) before the real etch, because 25 nm of resist cannot survive a 100 nm dielectric etch.

### Metal-oxide resists

The alternative platform is the **metal-oxide resist (MOR)**, pioneered by **Inpria** of Corvallis, Oregon (acquired by JSR in 2021 for ~ $514 million). Inpria's resist is a solution of tin-oxo clusters, roughly 1 to 2 nm particles of butyl-tin oxide hydroxide, spin-coated to ~ 15 to 25 nm. Tin's 13.5 nm absorption is among the highest of any element, so the film absorbs ~ 15 to 20 µm⁻¹, three to four times a CAR, and a 20 nm film captures ~ 30% of incident photons rather than ~ 10%. Exposure cleaves the tin-carbon bonds and condenses the clusters into an insoluble tin-oxide network (a negative-tone process, developed in organic solvent), with no acid diffusion step; the "pixel" is the cluster size. The result is lower LER at a given dose and a higher etch resistance (it is essentially SnO₂ after exposure) that lets the resist be very thin. The cost is a different track chemistry, sensitivity to ambient humidity and to delay between coat and exposure, and a defectivity learning curve that took most of a decade. Memory makers (Samsung and SK hynix are widely reported) qualified MOR for DRAM contact layers first; logic makers use it selectively for contacts and vias.

**Lam Research** took the metal-oxide idea one step further with a **dry resist**: the organotin film is deposited by vapor phase (CVD/ALD-like) rather than spin-coated, exposed, and then developed with a dry plasma or thermal step rather than a solvent, all in vacuum-compatible chambers. Dry deposition gives a more uniform, thinner (sub-20 nm) film with no solvent, no edge bead, and better dose efficiency, and dry development avoids the capillary forces that collapse wet-developed lines. Lam's dry resist, branded **Aether**, was developed with imec and SK hynix (partnership announced 2022) and in January 2025 was selected as production tool of record for advanced DRAM by a leading memory maker; it is one of the leading candidates for High-NA, where the depth of focus mandates films of 20 nm or less.

## Resolution Limits and Multipatterning

Rayleigh's criterion from Module 07, $HP = k_1 \lambda / NA$, gives for the NXE at 13.5 nm and NA 0.33 with a practical $k_1$ of ~ 0.32 a half-pitch of ~ 13 nm, i.e. a **minimum pitch of ~ 26 to 28 nm** for dense lines in a single exposure. (The theoretical limit at $k_1 = 0.25$ is 10 nm half-pitch, but at that $k_1$ the contrast and stochastics make yield impossible.) For two-dimensional features such as contact and via arrays the practical single-exposure pitch is larger, ~ 30 to 36 nm.

This maps onto the nodes as follows. TSMC N7+ and Samsung 7LPP (2019) used EUV for a handful of layers at pitches (~ 40 nm) where a single EUV exposure replaced DUV LELE or LELELE. TSMC N5 (2020) used ~ 14 EUV layers with the tightest metal at ~ 28 to 30 nm pitch, all single-exposure EUV. At N3 the tightest metal pitches dropped to ~ 23 to 24 nm, below the single-exposure limit, and TSMC began **EUV double patterning**: **EUV LELE** (litho-etch-litho-etch, two EUV exposures each at a relaxed pitch, interleaved) on the two or three tightest metal layers, and **SALELE** (self-aligned LELE, where a spacer defined by the first exposure self-aligns the second and the cuts) to hold overlay. N2 and Intel 18A continue this pattern, with the number of EUV passes per wafer climbing into the mid-20s. EUV multipatterning is exactly the cost spiral that EUV was supposed to end, which is the demand case for High-NA.

## High-NA and Hyper-NA

### The EXE platform

The **TWINSCAN EXE:5000** (research and development tool, first shipped to Intel in December 2023 in 250 crates and completed in April 2024 at Intel's Hillsboro, Oregon D1X fab, with a second in the joint ASML-imec High-NA lab in Veldhoven) and the **EXE:5200B** (the high-volume model, first shipped to Intel in April 2025 and accepted at Intel's Oregon site in December 2025 ahead of Intel's 14A node, with TSMC, Samsung, SK hynix, and Micron following) raise the numerical aperture from 0.33 to **0.55**. By Rayleigh that lowers the single-exposure half-pitch from ~ 13 nm to ~ 8 nm (ASML quotes 8 nm resolution), which is enough to return the N2/A16-class metal layers to single exposure and to extend to the 14A / A10 generations.

Raising NA on a reflective system with an angled reticle creates a geometric problem. Reticle-side NA is wafer-side NA divided by the reduction ratio; at 4× reduction and 0.55 NA, the illumination cone at the reticle would be ± 8°, larger than the 6° chief ray angle. The incoming and outgoing cones would overlap, so part of the reflected light would go back into the illuminator, and the shadowing from the absorber at those grazing angles would be intolerable. The straightforward fix, going to 8× reduction, would quarter the field area and quarter throughput (a full reticle would print only 13 × 16.5 mm). Zeiss and ASML instead made the optics **anamorphic**: **8× reduction in the scan direction and 4× in the cross-scan direction**. In the direction where the angular problem is worst, the reticle-side cone is halved; in the other direction the field size is preserved. The same 6-inch reticle now prints a **half-field of 26 mm × 16.5 mm** at the wafer, half the 26 × 33 mm of every scanner since the 1990s.

A half-field is fine for a memory die or a mobile SoC. It is a real problem for a reticle-limited die like an NVIDIA GPU or a large data-center CPU, which fills the full 26 × 33 mm (Module 19's ~ 800 mm² dies). Those designs must either be split into two chiplets at the half-field boundary or **stitched**: printed as two half-field exposures whose patterns cross the boundary with sub-nanometer overlay, which ASML and the foundries have demonstrated but which adds overlay budget and edge-placement error exactly where a design would prefer none. The industry's move to multi-die packages (Module 17) makes this less painful than it would have been in 2015.

The rest of the EXE is scaled accordingly. The projection optics have larger mirrors, up to about a meter across, with a central obscuration in the pupil that simplifies the geometry at the cost of imaging behavior OPC must handle. The reticle stage moves at 8× the wafer speed in scan, so its accelerations are the highest in the machine. Depth of focus scales as $\lambda/NA^{2}$ and falls from ~ 120 nm-class to ~ 45 nm-class at 0.55, which drives resist thickness to ~ 20 nm or less (hence toward MORs and dry resist) and tightens flatness, chuck, and focus specs. The 8 nm half-pitch features are close to the secondary-electron blur, which is why High-NA resist development is the pacing item. Throughput is ~ 185 wph for the EXE:5000 at 30 mJ/cm² and 175 wph for the EXE:5200B initially, with ASML targeting 220. The EXE:5200B sells for on the order of €350 million (~ $380 million) and needs higher cleanroom ceilings and a heavier floor. ASML shipped its first ten or so High-NA systems through 2024–2025 and planned around ten in 2027.

Intel's strategy is to use High-NA in earnest at 14A (risk production ~ 2027), where it expects replacing EUV double patterning with single exposure to pay for itself; as a first step, ASML and Intel announced in July 2026 that certain Intel 18A layers (Core Ultra Series 3, "Panther Lake") had been dual-qualified on the EXE platform and were running in high-volume manufacturing on High-NA with yields matched to the NXE tools. TSMC has said it will not use High-NA at A16 and is evaluating it for A14 and beyond, betting that low-NA multipatterning is cheaper for a few more years. Which is right depends on how many layers are double-patterned and on the resist stochastics at 8 nm.

### Hyper-NA

ASML and Zeiss have discussed a further step to **NA 0.75**, "hyper-NA," on a roughly 2030 horizon. At that NA the mirrors approach two meters, polarization effects become significant (s-polarized and p-polarized light interfere differently at large angles, so the illumination must be polarized, which costs another factor of two in light), and the reticle-side angular problem returns even with anamorphic optics. Whether it is built depends on whether the cost per transistor still improves; as of 2026 ASML has said it will decide by about 2026–2027 and has framed hyper-NA as a possibility rather than a commitment.

## The Machine, Its Supply Chain, and Its Economics

An NXE:3800E contains on the order of 100,000 parts from ~ 5,000 suppliers, weighs ~ 180 tonnes, and ships in about 40 freight containers on ~ 20 trucks or three fully loaded Boeing 747s. It is assembled and tested in Veldhoven, Netherlands, then disassembled into modules for shipment and reassembled at the customer. Installation and qualification of a low-NA tool takes months; the first EXE:5000 at Intel took about six months from first crate (December 2023) to first light (April 2024).

ASML is an integrator: it builds the stages, wafer tables, and metrology, writes the software, and does final assembly, while the critical modules come from a few partners in bilateral, mostly exclusive relationships. **Zeiss SMT** (Oberkochen, Germany) makes the illuminator and projection optics, substrates and coatings included; ASML bought 24.9% of Zeiss SMT in 2016 for €1 billion to fund the High-NA optics, and there is no second source. **Trumpf** (Ditzingen) makes the CO₂ drive laser, a business reported to be on the order of €1 billion per year within Trumpf's ~ €4.3 billion total sales. **Cymer** (San Diego, ASML since 2013) builds the source and refurbishes collectors. **VDL ETG** (Eindhoven) builds the vacuum vessel, frames, and large mechanical modules; **Berliner Glas** (ASML since 2020) the wafer and reticle tables; **Prodrive** and **NTS** electronics and mechatronics; **Edwards** vacuum pumps. **Hoya** and **AGC** supply reticle blanks, **Lasertec** the actinic inspection, **Mitsui Chemicals** the pellicles.

ASML has shipped roughly 350 EUV systems cumulatively since the NXE:3100 in 2010: the 100th shipped in early 2020, and revenue was then recognized on 31 in 2020, 42 in 2021, 40 in 2022, 53 in 2023, 44 in 2024, and 48 in 2025 (low-NA plus a handful of High-NA); ASML has scheduled 56 low-NA and 10 High-NA deliveries for 2027. TSMC holds well over half of the installed base, followed by Samsung and Intel, with SK hynix and Micron in the tens for DRAM. The NXE:3800E lists at roughly €180 to 200 million (~ $200 million), and EUV service (spares, collectors, field upgrades, resident engineers at every EUV fab) is a large and growing fraction of ASML's revenue. Tools last 20+ years; the NXE:3300s and 3350s of 2013–2016 still run non-critical layers, and ASML retrofits newer sources and stages in the field.

## Who Has EUV, and Who Is Not Allowed To

EUV has never shipped to China. SMIC ordered an NXE:3400 in 2018 and the Dutch government, under US pressure, never issued the license; EUV has been formally export-controlled since 2019. The US October 2022 and 2023 rules and the Dutch September 2023 (NXT:2000i and above) and September 2024 (NXT:1970i/1980i) rules then restricted the immersion DUV tools that would be used to multi-pattern around the lack of EUV. SMIC nonetheless produced 7 nm-class logic (Huawei Kirin 9000S, 2023) and "5 nm-class" parts by DUV quadruple patterning, at lower yield and higher cost.

China's domestic response: **SMEE** (Shanghai Micro Electronics Equipment) is the DUV champion, with 90 nm tools in production and a 28 nm-class immersion tool (SSA800) that has been "about to ship" for years. On EUV, the most public program is the **laser-induced discharge plasma (LDP)** source at Harbin Institute of Technology under Zhao Yongpeng, in which a laser vaporizes tin from an electrode and a high-voltage discharge through the vapor forms the plasma; reported in-band power was ~ 100 to 150 W in 2025, versus ASML's 500 to 600 W, and discharge sources are hard to scale (Ushio's XTREME group, which took over Philips' LDP program in 2010, reached ~ 30 W at the intermediate focus in 2011 and gave up on HVM sources a few years later). A prototype scanner, reportedly assembled with former ASML engineers, was said to be under test in 2025 with a target of ~ 2028; Tsinghua's **steady-state microbunching (SSMB)** synchrotron source is a longer-shot alternative. As of 2026 no Chinese EUV tool has printed a production wafer; the source gap is years, and the Zeiss-class optics are the harder problem behind it.

## History

In 1986 Hiroo Kinoshita at NTT demonstrated soft X-ray projection imaging with multilayer mirrors; Bell Labs and Lawrence Livermore followed, and the technique was renamed EUV to distance it from proximity X-ray lithography, which failed. In 1997 Intel led the formation of **EUV LLC** with Motorola and AMD (later Micron, Infineon, and IBM), a ~ $250 million consortium that funded Sandia, Lawrence Livermore, and Lawrence Berkeley to build the Engineering Test Stand, which printed its first EUV images in 2001. ASML, Nikon, and Canon licensed the technology; ASML shipped two alpha demo tools to imec and Albany in 2006 and the NXE:3100 pre-production tool (NA 0.25, ~ 5 wph) in 2010, and Nikon and Canon dropped out.

The 2010s were a decade of delays. The 2008 roadmaps had EUV in production at 22 nm in 2012; the source delivered a tenth of the promised power with poor availability, and mask blank defects and resist stochastics were unsolved. ASML responded by buying Cymer (2013), by having Intel, TSMC, and Samsung buy a combined 23% of its equity for €3.85 billion in 2012 plus €1.38 billion of R&D funding (Intel alone took a 15% stake and committed $4.1 billion including its $1 billion R&D contribution), and by buying into Zeiss SMT (2016). Cymer's LPP source won over Gigaphoton's, which had strong technology (magnetic mitigation, a 100 kHz droplet generator) but not ASML's integration. NXE:3300B (2013), NXE:3350B (2015), and the **NXE:3400B** in 2017 at 125 wph and 250 W made HVM plausible. **Samsung's 7LPP** was the first EUV node in high-volume manufacturing in early 2019, followed within months by **TSMC's N7+**; N5 in 2020 was the first node designed around EUV. Samsung and SK hynix brought EUV into DRAM in 2020–2021, Micron in 2024–2025. The NXE:3600D (2021), NXE:3800E (2024), EXE:5000 at Intel (December 2023), the first EXE:5200B (April 2025), the 1,000 W source demonstration (February 2026), and the first High-NA layers in high-volume manufacturing (Intel 18A, announced July 2026) followed. From first image to first product took 33 years.

## Key Numbers

| Quantity | Value |
|---|---|
| EUV wavelength / photon energy | 13.5 nm / 92 eV (ArF: 193 nm / 6.4 eV) |
| Mo/Si multilayer | ~ 40–50 bilayers, ~ 6.9–7.0 nm period, ~ 67–70% peak reflectance, ~ 0.5 nm (~ 4%) FWHM per mirror, ~ 2% system in-band |
| Reflections from IF to wafer | ~ 11 (4 illuminator + reticle + 6 projection) → ~ 1–2% of IF light reaches wafer |
| Tin droplets | ~ 25–30 µm diameter, 50 kHz (60–100 kHz in newest sources), ~ 70–80 m/s, ~ 72 ng each |
| Tin consumption | ~ 3.6 mg/s, ~ 13 g/h, ~ 0.3 kg per day of continuous droplet generation; ~ 800,000 droplets per wafer at 220 wph |
| Drive laser | Trumpf CO₂, 10.6 µm, five amplifier stages, tens of kW (~ 25–40 kW) average, a few hundred mJ per pulse, ~ 20 m beam path |
| Plasma | Sn⁸⁺–Sn¹⁴⁺, ~ 30–40 eV (~ 350,000–500,000 K), conversion efficiency ~ 5–6% |
| Source power at IF | NXE:3400 250 W → NXE:3600D ~ 350–400 W → NXE:3800E / EXE 500–600 W → 1,000 W demo (2026) |
| Collector | ~ 650 mm ellipsoidal Mo/Si, ~ 5 sr, ~ 60–65% new |
| Hydrogen buffer gas | ~ 1 mbar in source; a few Pa in scanner body; Sn + H → SnH₄ |
| Projection optics (NXE) | 6 mirrors, NA 0.33, 4×, 26 × 33 mm field, figure ~ 50 pm RMS, flare a few % |
| Reticle | 152 × 152 × 6.35 mm ULE, Mo/Si ML + Ru cap, ~ 55–70 nm Ta-based absorber, 6° CRA |
| Pellicle | Polysilicon/silicide ~ 83–88% single pass; CNT ≥ 92–94% single pass, designed for ≥ 600 W |
| Photons per nm² at 30 mJ/cm² | ~ 20 incident, ~ 3 absorbed in a 30 nm CAR |
| Resist thickness / absorption | CAR ~ 20–35 nm at ~ 5 µm⁻¹; metal-oxide ~ 15–25 nm at ~ 15–20 µm⁻¹ |
| Single-exposure limit | NA 0.33: ~ 13 nm half-pitch (26–28 nm pitch); NA 0.55: ~ 8 nm |
| Throughput | 3600D ~ 160 wph, 3800E > 220 wph (both at 30 mJ/cm²); EXE:5000 ~ 185, EXE:5200B 175 → 220 wph |
| High-NA field | Anamorphic 4× / 8×, 26 × 16.5 mm half-field, DOF ~ λ/NA² roughly 2.8× smaller |
| Price | NXE:3800E ~ $200 M; EXE:5200B ~ $380 M; power draw ~ 1–1.5 MW per tool |
| Installed base | ~ 350 EUV systems shipped cumulatively by end 2025; 48 recognized in 2025; zero in China |

## Key Players

| Company | Country | Role / what they supply | Approx. position |
|---|---|---|---|
| ASML | Netherlands | Only maker of EUV scanners (NXE, EXE); stages, integration, software, service | Monopoly |
| Carl Zeiss SMT | Germany | Illuminator and projection optics, mirror substrates, multilayer coatings | Sole source (ASML owns 24.9%) |
| Trumpf | Germany | CO₂ drive laser (MOPA chain, ~ 20–30 kW) | Sole source |
| Cymer (ASML) | USA | LPP source: droplet generator, collector, vessel; collector refurbishment | Sole source (ASML subsidiary) |
| Gigaphoton (Komatsu) | Japan | Alternative LPP source technology; DUV excimer lasers | Niche in EUV, #2 in DUV lasers |
| VDL ETG | Netherlands | Vacuum vessels, frames, large mechanical modules | Key module supplier |
| Berliner Glas (ASML) | Germany | Wafer and reticle tables / electrostatic clamps | ASML subsidiary |
| Hoya | Japan | EUV reticle blanks | Leader |
| AGC | Japan | EUV reticle blanks | #2 |
| Lasertec | Japan | Actinic EUV blank and pattern inspection (ABICS, ACTIS) | Sole source for actinic |
| Mitsui Chemicals | Japan | EUV pellicles (ASML-licensed and CNT) | Leader |
| JSR (incl. Inpria) | Japan / USA | EUV CARs; metal-oxide resist | Leader in EUV resist |
| TOK, Shin-Etsu, Fujifilm, DuPont | Japan / USA | EUV chemically amplified resists | #2 to #5 |
| Lam Research | USA | Dry-deposited / dry-developed metal-oxide resist | Emerging |
| TSMC | Taiwan | Largest EUV user (well over half of installed base); N7+ 2019, N5, N3, N2 | Leader |
| Samsung | South Korea | First EUV HVM (7LPP, 2019); logic and DRAM | #2 |
| Intel | USA | Largest High-NA customer; 18A (low-NA, with some layers dual-qualified on High-NA in HVM from 2026), 14A (High-NA) | #3, High-NA leader |
| SK hynix, Micron | South Korea / USA | EUV in DRAM (1a/1b/1γ), HBM base layers | DRAM users |
| SMEE / Harbin IT | China | Domestic DUV; LDP EUV source research (~ 100–150 W) | No production EUV |

## Common Misconceptions

- **"EUV is just a shorter-wavelength laser, like KrF to ArF."** → There is no EUV laser. The light comes from a tin plasma at ~ 500,000 K created by a CO₂ laser 785 times longer in wavelength; the machine is an all-reflective vacuum system with no lenses, no transmissive mask, and no air.
- **"13.5 nm was chosen because it is the shortest wavelength that could be produced."** → It was chosen because Mo/Si multilayer mirrors have their reflectance peak there. Shorter wavelengths (6.7 nm with La/B mirrors) have been studied; the mirror and the tin emission band, not the source alone, fix the wavelength.
- **"More source power means a smaller feature."** → Source power sets throughput at a given dose, not resolution. Resolution comes from wavelength and NA; power buys the ability to run higher doses (which reduce stochastic defects) without losing wafers per hour.
- **"EUV resolution problems are optical, like DUV."** → The dominant EUV yield limiter is stochastic: with only ~ 20 photons per nm² incident at 30 mJ/cm², and a few absorbed, photon counting noise plus secondary-electron and chemical randomness create missing contacts and line breaks with no deterministic cause.
- **"EUV ended multi-patterning."** → It ended it for one node. At N3 and N2, the tightest metal layers are below the ~ 26 nm single-exposure pitch of 0.33 NA and are double-patterned with EUV LELE or SALELE. High-NA exists to end it again.
- **"High-NA just prints smaller; everything else is the same."** → The optics are anamorphic (4× / 8×) to keep the reticle-side angles workable, which halves the field to 26 × 16.5 mm. Reticle-limited dies such as large GPUs must be stitched or split into chiplets.
- **"China has, or is about to have, its own EUV."** → As of 2026 the strongest Chinese source (Harbin LDP) is reported at ~ 100–150 W versus ASML's 500–600 W in production and 1,000 W demonstrated; no Chinese tool has printed a production wafer, and the Zeiss-class optics are the larger unsolved problem.

## Where This Fits in the Supply Chain

Module 07 delivered the resist chemistry, the track, and the DUV scanner that still exposes the majority of layers on any wafer; this module is the small set of critical layers (typically 15 to 25 of the ~ 80 to 100 lithography passes on an N3/N2 wafer) where only 13.5 nm light can print the pattern in one or two exposures. The inputs consumed here are the photomask blanks and finished EUV reticles from Module 04 (Hoya and AGC blanks, written and inspected in the foundry's mask shop with Lasertec actinic tools), EUV resists and underlayers from JSR, TOK, Shin-Etsu, Fujifilm, and Inpria/Lam, ultra-high-purity hydrogen, tin, and the ~ 1 MW of power and vacuum infrastructure in the sub-fab; the machine itself is the product of Zeiss, Trumpf, Cymer, VDL, and ~ 5,000 other suppliers integrated in Veldhoven. The output is a patterned resist layer, ~ 25 nm thick, with features at 13 nm half-pitch (8 nm with High-NA), that immediately goes to Module 09 for etch transfer into the hardmask and the underlying film, and whose CD, overlay, and stochastic defect populations are what Module 13's metrology and inspection tools spend most of their time measuring.

## Further Reading

- Vivek Bakshi (ed.), *EUV Lithography*, 2nd edition, SPIE Press, 2018. The standard reference on sources, optics, masks, and resists.
- Chris Mack, *Fundamental Principles of Optical Lithography*, Wiley, 2007, plus his "Stochastic modeling in lithography" papers in the *Journal of Micro/Nanolithography, MEMS, and MOEMS* (2009 onward).
- I. Fomenkov et al., "Light sources for high-volume manufacturing EUV lithography: technology, performance, and power scaling," *Advanced Optical Technologies* 6 (2017) 173. The Cymer team's own description of the LPP source.
- ASML, "EUV lithography systems" and "TWINSCAN NXE:3800E" / "EXE:5200B" product pages, and ASML's annual reports (asml.com).
- Jan van Schoot et al., "High-NA EUV lithography exposure tool: program progress," Proc. SPIE Advanced Lithography (annual updates 2020–2025).
- Bits&Chips (bits-chips.com), coverage of ASML, Zeiss, and the Dutch high-tech supply chain, including "ASML hits 1000 W in EUV source proof of concept" (February 2026) and "ASML ships first high-NA EUV production scanner" (April 2025).
- Asianometry (YouTube and asianometry.com), "How Carl Zeiss Crafted a House of Mirrors for EUV Light" and related episodes on ASML, Cymer, and EUV sources.
- Chris Miller, *Chip War*, Scribner, 2022, chapters on EUV LLC, ASML, and export controls.
- imec press releases on the CNT pellicle and High-NA lab (imec-int.com); Mitsui Chemicals CNT pellicle production announcements (2024–2025).
- SemiAnalysis (semianalysis.com), coverage of the EUV supply chain and High-NA economics.
