Repository: DicksonWu654/sand-to-gpu

# Sand to GPU

An in-depth, self-study course following silicon from quartz to an NVIDIA GPU rack. It explains the physics, chemistry, manufacturing equipment, supply chain, and engineering tradeoffs for a reader who knows programming and school science.

See the [global supplier coverage review](GLOBAL_COVERAGE_REVIEW_2026-09-14.md) for corrections to regional omissions, capability claims and policy framing, with primary sources and validation limits.

## Course tracks

- **Deep dive:** 22 modules, roughly 517,000 words, covering materials, wafer fabrication, transistors, memory, packaging, testing, GPU systems, and economics.

File: course/v1/09-etch.md (part 2 of 2)
# Module 09: Etch: Transferring the Pattern
A 3D NAND array (Module 15) is built by depositing a stack of alternating SiO2 and Si3N4 films (the **ONON stack**), ~28–35 nm each pair, then etching a vertical hole through the entire stack, lining it with the charge-trap layers and a polysilicon channel, and later replacing the nitride with tungsten word lines. The stack thickness as of ~2025 is dizzying: 200–300 pairs (Samsung V9 at 286 layers, SK hynix at 321, Micron G9 at 276, Kioxia/SanDisk BiCS8 at 218, YMTC at ~270–300) stacked in two or three separately-etched decks. Each deck is 4–6 µm; a full stack is 8–10 µm; and the hole is ~100 nm in diameter at the top and must be within a few nanometers of that at the bottom, an aspect ratio of 60–100:1. The etch is done in a dual- or triple-frequency CCP with tens of kilowatts of low-frequency (400 kHz to 2 MHz) bias power to accelerate ions to several keV, through a 2–3 µm thick amorphous or boron-doped carbon hardmask that is itself eroded at a selectivity of only ~4–8:1 (which is why the mask must be so thick, and which sets a hard ceiling on how deep a single deck can be).

Everything that can go wrong in an etch goes wrong here, at once. ARDE makes the etch rate collapse as the hole deepens (the rate at 8 µm can be half the rate at 1 µm). Bowing at the top from mask faceting creates a hole wider in the middle than the top, so that neighbors merge. Twisting at the bottom moves the hole off center by tens of nanometers. Tilting of the whole hole across the wafer (systematic, worse at the wafer edge, caused by sheath curvature near the edge ring) misaligns it with the underlying source plate. Charging at the bottom of a 60:1 insulating hole is severe. The oxide and nitride layers etch at different rates and with different sidewall passivation, so the hole wall develops a periodic corrugation. The ion angular distribution must be within a degree or two of normal, or the ions never reach the bottom. And the throughput is dreadful: at a conventional etch rate of 100–150 nm/min a 10 µm hole takes 60–100 minutes of single-wafer chamber time, for a single step, per wafer.

The 2023–2025 breakthrough was **cryogenic dielectric etch**. Cooling the wafer to −40 to −70 °C (Lam Cryo 3.0, introduced 2024; TEL's channel-hole process, introduced 2023) fundamentally changes the surface chemistry. Instead of carbon-rich fluorocarbon polymer, the etch uses hydrogen fluoride-based chemistry (TEL's is HF with PF3 as a co-reactant; Lam's is also a fluorine-hydrogen chemistry) in which HF physisorbs onto the cold surface as a condensed, thick reactive layer that would immediately re-evaporate at room temperature. The ion bombardment then drives a reaction that looks a lot like the wet HF etch (SiO2 + 4 HF → SiF4 + 2 H2O, with nitride going to SiF4 and ammonium fluoride-like products), which needs far less ion energy per atom removed than breaking Si–O bonds through polymer, and which proceeds almost as fast at the bottom of the hole as at the top because the reactant arrives by condensation rather than ion-driven activation. The results claimed by the vendors: TEL reports a 10 µm deep, high-aspect-ratio etch in 33 minutes, about 2.5 times faster than its conventional process, with an 84% reduction in global-warming-potential (much less C4F6/C4F8, with HF replacing ~90% of the fluorocarbon gas); Lam claims 2.5x the etch rate of conventional dielectric etch, sub-0.1% top-to-bottom CD deviation over a 10 µm hole, 40% less energy per wafer and up to 90% lower emissions. Lam also notes that Cryo 3.0 is its third cryogenic generation and that earlier generations had already processed more than five million wafers before the 2024 announcement, so "cryogenic" was in production before it was a headline. SK hynix has publicly said it will use TEL's cryogenic process for 400+ layer NAND, with TEL targeting low-volume production in 2025 and high volume in 2026. Cryogenic etch is the enabling technology for the 400–500 layer generation and for the industry's stated goal of 1,000 layers.

> **Worked example: channel-hole etch time and why it dominates NAND tool count.**
> Take a 300-pair stack etched in two decks of 5 µm each. Conventional rate: 120 nm/min average over the hole (fast at the top, slow at the bottom). Time per deck: 5,000 nm / 120 nm/min ≈ 42 min, plus ~5 min for mask open, breakthrough, chamber pumpdown, wafer exchange and in-situ clean: ~47 min per wafer per deck. Chamber throughput: 60/47 ≈ 1.3 wafers per hour. With 85% utilization over a 720-hour month, one chamber etches ~780 deck-passes per month. A 100,000 wafer-start-per-month NAND fab needs 200,000 deck-passes per month, so it needs ~260 chambers dedicated to the channel-hole etch alone. Add the equally deep slit (word-line cut) etch and the staircase contact etches and the count is well over 400 chambers, on the order of 100 platforms, at a cost on the order of $3–6 million per chamber. Now switch to a cryogenic process at 2.5x the rate: 5,000 / 300 ≈ 17 min plus 5 min overhead = 22 min, 2.7 wafers/hour, ~1,650 deck-passes per chamber per month, ~120 chambers. The rate gain is worth roughly 140 chambers, about half a billion dollars of capital, in one fab. This is why a 2.5x etch rate improvement is a headline product launch, and why NAND makers are the single largest customers of dielectric etch.

A note on the numbers: a single 10 µm hole at 300 nm/min is ~33 minutes, matching TEL's public claim, and the conventional comparison at ~120 nm/min (the "2.5 times faster" claim) lands at ~80 minutes. Both companies' actual production rates are proprietary and depend on the hole CD, the stack, and the mask budget.

## Atomic Layer Etching and Selective Removal

As dimensions drop to a few nanometers, the question is no longer "can we etch this fast" but "can we remove exactly 1.5 nm, everywhere, and stop." Continuous plasma etches, whose rate depends on the local ion and radical flux, cannot answer that with sub-nanometer certainty. **Atomic layer etching (ALE)** can, by the same logic as ALD (Module 06): make each step self-limiting so the amount removed per cycle is set by surface chemistry rather than by time or flux.

### The Cl2/Ar silicon ALE cycle

The archetypal ALE, demonstrated in the lab in the 1990s (Sakaue and Horiike's "digital etching" around 1990, Athavale and Economou in 1995–96, and earlier concepts patented by Yoder in 1988) and brought to production by Lam in 2016, has four steps:

1. **Modification (adsorption)**: expose the silicon surface to Cl2 (or a Cl2 plasma at zero bias). Chlorine chemisorbs and chlorinates the top monolayer to SiClx, but at room temperature it does not spontaneously etch silicon, so the reaction saturates once the surface is covered. Doubling the Cl2 dose changes nothing; this is the self-limiting step.
2. **Purge**: pump out the Cl2 so that no chlorine is present during the next step.
3. **Removal (desorption)**: bombard with Ar⁺ ions at a carefully chosen energy. The chlorinated SiClx layer is weakly bound and is removed at ion energies of ~40–70 eV; the bare silicon underneath has a sputter threshold of ~50–100 eV (depending on the reference and the measure). In the **ALE window** between those two thresholds, ions remove exactly the chlorinated layer and then stop, because unchlorinated silicon does not sputter at that energy. The dose is again self-limiting: more ions do nothing.
4. **Purge**, then repeat.

The removal per cycle, the **etch per cycle (EPC)**, is on the order of 0.5–1 Å for Si/Cl2/Ar in practice (a bit less than one atomic layer of Si(100), whose interplanar spacing is 1.36 Å, because chlorination does not perfectly saturate one full layer and desorption is not perfectly complete), and the total removal is EPC × number of cycles, independent of local flux. That independence is the payoff: ALE is intrinsically free of ARDE and microloading (every feature gets the same number of cycles), it produces atomically smooth surfaces (it preferentially removes protrusions, because they are more chlorinated), it operates at ion energies too low to amorphize the substrate, and its selectivity is governed by which materials chlorinate. Its cost is throughput: a cycle takes 1–10 seconds on a production tool (Lam's Kiyo with ALE was designed with fast gas switching for exactly this), so 3 nm of removal is a minute or more of process, ten to a hundred times slower than a continuous etch. For that reason ALE is used as the last few nanometers of a bulk etch (a continuous main etch followed by an ALE finish), not as a replacement for it.

> **Worked example: atomic layers removed in an ALE recipe.**
> A nanosheet inner-spacer recipe needs to trim 2.5 nm of silicon from the exposed sheet tips. The chamber is characterized at an EPC of 0.6 Å ± 0.05 Å per cycle for Cl2/Ar ALE. Cycles needed: 25 Å / 0.6 Å per cycle ≈ 42 cycles. Atomic layers removed: 25 Å / 1.36 Å per Si(100) layer ≈ 18 monolayers, so the recipe removes about 0.44 monolayers per cycle. Uncertainty in total removal from EPC uncertainty: 42 × 0.05 Å ≈ 2 Å, i.e. 2.5 ± 0.2 nm, and because the EPC error is systematic it can be calibrated out with a monitor wafer; the random per-cycle variation averages down as √42. At 4 seconds per cycle the step takes ~170 seconds per wafer, compared with ~5 seconds for a continuous etch of 2.5 nm at 30 nm/min, whose ± 10% flux-dependent variation would be ± 0.25 nm and would differ between dense and isolated features by another few Å. The ALE recipe is 30x slower and ~3x more precise, with zero microloading, which is the trade the inner spacer requires.

### Thermal ALE and isotropic ALE

Plasma ALE is directional (ions supply the removal step). **Thermal ALE**, developed largely by Steven George's group at Colorado, is its isotropic cousin: for Al2O3, alternating HF (which fluorinates the surface to AlF3, self-limiting) with trimethylaluminum or Sn(acac)2 (which ligand-exchanges AlF3 into volatile products) at 250–300 °C removes roughly 0.2–0.8 Å per cycle (rising steeply with temperature) with no ions at all. Similar cycles exist for HfO2, ZrO2, SiO2, TiN, W and others. Thermal and radical-based isotropic ALE are what you want for recesses in 3D structures where directional removal is useless: lateral recess of a film under an overhang, conformal thinning of a liner in a hole, and the SiGe recesses in a gate-all-around transistor.

### Nanosheet release and the SiGe:Si selective etch

The gate-all-around nanosheet transistor (TSMC N2, Samsung SF3, Intel 18A RibbonFET; Module 11) is built from an epitaxial superlattice of alternating Si and Si(1−x)Ge(x) layers (x ≈ 0.25–0.35, each ~5–10 nm thick, three or four periods). Two etches are the heart of the process, and both need to remove SiGe while leaving silicon untouched, with selectivity above 100:1 and near-zero damage to the 5 nm sheets that become the channel:

**Inner spacer recess.** After the dummy gate and spacer are formed and the S/D region is opened, the SiGe layers must be recessed laterally by a controlled amount (~5–8 nm) under the spacer, so that a dielectric inner spacer can be deposited in the cavity to isolate the future gate from the S/D. This is an isotropic, selective, precisely metered lateral etch on a 5 nm thick film, the textbook ALE application. Production approaches are cyclic radical-based processes (for example remote plasma fluorine-based chemistries with temperature control, or oxidation/removal cycles) on tools like Lam's and TEL's ICP chambers, and AMAT's Selectra radical-etch chamber.

**Channel release.** After the dummy gate is removed, the SiGe between the sheets is etched away entirely, leaving suspended silicon sheets that the high-k/metal gate then wraps around. This is a bulk selective isotropic etch. Three chemistries are used or reported: vapor-phase HCl at elevated temperature (~500–700 °C, in an epitaxy-type chamber, exploiting the much faster HCl etching of SiGe than of Si, with selectivity rising with Ge fraction); remote-plasma or thermal fluorine chemistry (CF4/O2/N2 or NF3-based downstream plasma, where the Ge–F products desorb more readily than Si–F at the chosen temperature, and which is what the dry "chemical etch" chambers from AMAT, TEL and Lam target); and wet chemistries (mixtures based on H2O2 with HF or acetic acid, or ammonia-peroxide, which oxidize Ge faster than Si). The failure modes are sheet bending and stiction (suspended 5 nm sheets stuck together by capillary force in a wet process, a reason to prefer dry release), sheet thinning (which shifts the threshold voltage), and residual SiGe. Exact recipes are among the most closely held secrets in the industry.

### Chemical dry etch and isotropic dry etch

A family of tools does "wet-like" isotropic, selective removal with dry chemistry. **Chemical dry etch (CDE)** uses a remote (downstream) plasma so that only long-lived radicals reach the wafer and no ions. The best-known example is the SiCoNi pre-clean (Applied's Producer/Centura SiCoNi, and TEL's Certas): a downstream NF3/NH3 plasma generates NH4F that reacts with SiO2 at ~30 °C to form solid ammonium hexafluorosilicate, (NH4)2SiF6, which is self-limiting because the product layer blocks further reaction; the wafer is then heated above ~100 °C to sublime it. Removal is a few nanometers per cycle, selective to Si and nitride, damage-free, and used before every silicide, epi and contact fill to remove native oxide without the queue-time problems of an HF-last wet clean. AMAT's Selectra and the equivalent chambers from Lam (its Selis and Prevos lines target selective removal) and TEL extend the concept to selective SiN, Si, SiGe, and TiN removal. Together with ALE, these are the fastest-growing etch categories, because the transistor is now made by removing things from inside 3D structures rather than by cutting patterns from the top down.

## Hardmasks, Mask Erosion, and Strip

An EUV resist is 20–35 nm thick. A single-exposure ArF immersion resist is ~90–120 nm. Neither survives an etch of 100 nm of silicon or 200 nm of oxide at 3–5:1 selectivity, and neither has the etch resistance or the mechanical stiffness at 20 nm line widths to stand up (resist lines with aspect ratios above ~3 collapse under capillary forces during develop). So essentially every leading-edge etch is a **hardmask** transfer: the thin resist pattern is transferred into a thin, hard intermediate layer, which then serves as the mask for the real etch. The stack is chosen so each layer has high selectivity to the one below it.

The standard hardmask materials are:

- **Spin-on carbon (SOC)** and **spin-on glass / Si-ARC**: the trilayer resist stack. Resist on 20–30 nm of a silicon-containing anti-reflective layer (etched in fluorocarbon with the resist as mask), on 100–300 nm of spin-on carbon (etched in O2/N2 or H2/N2 or COS/O2 plasma with the Si-ARC as mask, at very high selectivity because the carbon etch does not touch silicon oxide). This is a planarizing stack, so it is also the choice over topography.
- **Amorphous carbon** by PECVD (Applied's APF is the classic; every deposition vendor has one), which is denser and more etch-resistant than spin-on carbon and can be made microns thick for deep etches. **Boron-doped carbon** (higher density, higher modulus, developed for 3D NAND) raises the oxide:mask selectivity from ~5:1 toward ~10:1 and is what allows single-deck channel holes to reach 5–6 µm. Carbon masks are transparent to alignment wavelengths only when thin, hence the interest in **tungsten-doped carbon** and other metal-containing masks for the deepest etches.
- **Silicon nitride** and **silicon oxide**, the workhorse inorganic masks for silicon etches (HBr/Cl2 has excellent selectivity to both).
- **Titanium nitride** for BEOL dual-damascene trench etch (a metal hardmask that survives the low-k etch and is later removed by CMP) and for some gate stacks. TiN masks introduce their own problem: they are conductive, so they change the charging behavior, and TiN residues can cause metal contamination.

**Mask erosion** is the mask's own etch. Even at 10:1 selectivity, a 2 µm mask loses 1 µm during a 10 µm NAND etch. Erosion is not uniform: the corners of the mask facet from sputtering, the faceted corners reflect ions into the feature (bowing), the mask CD opens up (CD bias), and the mask surface roughens and transfers **line-edge roughness** into the etched feature. In EUV patterning, resist-level stochastic roughness is partially smoothed by the multi-step transfer (each etch step with a polymerizing chemistry rounds off high-frequency roughness), which is one reason etch is an active part of the EUV stochastics discussion (Module 08).

**Strip (ash)** removes the resist and carbon masks when their work is done. **O2 plasma ashing** in a downstream microwave or ICP source at 200–300 °C oxidizes organic material to CO, CO2 and H2O at several µm/min, with N2 or forming gas additions; H2/N2 chemistry is used instead of O2 on low-k dielectrics, because oxygen radicals strip the methyl groups from SiOCH and raise its dielectric constant. Post-implant resist (Module 10) has a carbonized crust that pops if heated quickly, so a low-temperature first step is used. **Wet strip** in **SPM** (sulfuric-peroxide mix, "piranha," 4:1 H2SO4:H2O2 at 120–150 °C) or ozonated water finishes the job and removes the inorganic residues an ash cannot. Strippers: Mattson (now Chinese-owned), PSK (Korea), Lam GxT, ULVAC, and the wet benches above. A leading-edge flow has roughly as many strip steps as lithography steps.

## Endpoint, Chamber Matching, Seasoning, and Consumables

### Endpoint detection

An etch must stop when the film is gone, not before (residue, opens) and not too long after (loss of the etch stop, profile degradation). Timed etches drift with chamber condition, so production etches use **endpoint detection** plus a defined **over-etch** (typically 20–50% of the main etch time, or a fixed number of seconds after endpoint) to clear the last of the film in the slowest features.

**Optical emission spectroscopy (OES)** watches the plasma glow through a window with a spectrometer. As the etched film clears and the underlying material is exposed, the concentrations of etch products and of the consumed reactants change, and their emission lines change intensity: the CO line at 483.5 nm and 519.8 nm falls as an oxide etch reaches silicon (the oxide was the oxygen source); the SiF line at 440 nm and the F line at 703.7 nm shift when silicon clears; the CN line at 387 nm appears when a nitride is reached in a nitrogen-free chemistry; the Cl line at 837.6 nm rises when a chlorine etch stops consuming chlorine; AlCl at 261 nm tracks an aluminum etch. Because a contact-hole etch may expose only 1–3% of the wafer area, the endpoint signal can be tiny, so tools use full-spectrum multivariate analysis (principal component analysis over hundreds of wavelengths) rather than single lines.

**Interferometry** (laser or broadband reflectometry) monitors the thickness of the film being etched in real time. Light reflected from the film's top surface and from the film/substrate interface interferes; as the film thins, the reflected intensity oscillates with a period equal to λ/(2n) in film thickness. For a 670 nm laser on polysilicon (n ≈ 4) one fringe is ~84 nm; on oxide (n = 1.46) it is ~230 nm. Counting fringes gives the remaining thickness, and the oscillation stops when the film clears, so interferometry can end an etch at a target *remaining* thickness (a partial recess) where OES cannot. RF impedance monitoring (the plasma's electrical load changes as the surface changes) and, on the newest tools, in-situ hyperspectral or ellipsometric sensors round out the set.

### Chamber matching, seasoning, and in-situ clean

A fab's 100 chambers of a given type must produce interchangeable results, and a chamber's results drift over its own life. The **first-wafer effect** (the first wafer after a clean etches differently, because a clean chamber wall adsorbs radicals and shifts the radical/ion ratio) is handled by **seasoning**: after every in-situ clean, the chamber runs the process on a few dummy wafers, or runs a dedicated deposition step, to coat the walls with a controlled thin polymer or oxide layer so the wall chemistry is the same for every production wafer. The wall coating then thickens with each wafer, flakes at some point into particles, and is stripped by a **waferless auto clean (WAC)** (an O2 or SF6/O2 plasma with no wafer, tens of seconds, every wafer or every few wafers), after which the cycle restarts. **Chamber matching** is the tuning of every chamber's knobs (and the qualification of its consumables) so that its etch rate, uniformity, profile and CD sit within a fleet distribution, verified by regular monitor wafers. Modern tools use sensor data (OES fingerprints, RF harmonics, chuck temperatures) and machine-learning models to keep chambers on target between physical qualifications, and both Lam ("Equipment Intelligence") and Applied sell software for this.

### Chamber materials and consumables

The chamber's own surfaces participate in the plasma. Aluminum walls are anodized or coated with yttria (Y2O3) or yttrium fluoride, which resist fluorine attack and shed fewer particles than bare Al2O3 (which fluorinates to AlF3 particles). The showerhead of a dielectric CCP is high-purity silicon (which scavenges fluorine and is a controllable, contamination-free consumable), and the upper electrode in oxide etchers is silicon or silicon carbide. Quartz and ceramic liners protect the ICP window.

The **edge ring** (**focus ring**), a consumable ring of silicon or SiC surrounding the wafer on the chuck, exists because the wafer edge is an electrical discontinuity: without it, the sheath would bend around the wafer edge and ions would arrive tilted over the outer 10–20 mm, wrecking uniformity and, in a NAND hole, tilting the holes. The ring extends the electrical surface of the wafer so the sheath is flat past the wafer edge. But the ring is etched too, ~50 µm per few hundred RF-hours, and as it thins the sheath at the wafer edge sags and the edge dies drift out of spec. Fabs replace edge rings on a schedule of a few hundred RF-hours, each replacement costing a vacuum break and hours of pump-down and re-qualification. The 2018–2022 generation of tools (Lam's and TEL's) added mechanisms to raise the ring as it erodes (compensating the sheath) and to swap rings through the wafer load port without breaking vacuum. Edge rings, showerheads, ESC surfaces and liners together are an etch consumables business measured in billions of dollars a year, shared between the tool OEMs and third parties (Greene Tweed, Hana Materials, SK Enpulse / SKC Solmics, Mitsubishi Materials, CoorsTek, and Ferrotec are typical suppliers).

## Plasma Damage and Its Mitigation

Everything the ions and photons do to the wafer that the recipe did not intend is **plasma damage**, and it is a yield and reliability line item:

- **Charging damage**: gates connected to large metal antennas collect current from a non-uniform plasma and the current tunnels through the thin gate oxide, degrading or breaking it. Design rules ("antenna rules") limit the area of metal tied to a gate before a protective diode is inserted, and etch engineers minimize plasma non-uniformity and use pulsing. In deep features, charging inside the feature causes notching and twisting.
- **Ion bombardment damage**: ions of a few hundred eV amorphize and implant the top 1–5 nm of silicon, leaving a defective, sometimes fluorine- or bromine-contaminated layer. The exposed S/D silicon after a spacer etch, and the fin sidewall after fin etch, carry this layer; it degrades epi growth and mobility. Mitigation: a low-energy final step, ALE, or a sacrificial oxidation and strip.
- **Photon damage**: plasmas emit vacuum-ultraviolet photons (Ar at 104.8 and 106.7 nm, ~12 eV, and hydrogen Lyman-α at 121.6 nm) that create traps in SiO2 and high-k gate dielectrics, shifting threshold voltage. Low-electron-temperature sources (TEL's RLSA microwave source) and pulsing reduce the VUV dose; a post-etch anneal heals some of it.
- **Low-k damage**: O2, N2 or H-containing plasmas strip the carbon from porous SiOCH, leaving a hydrophilic, higher-k, HF-soluble skin that raises capacitance and lets moisture in. Mitigation: non-oxidizing strip chemistries, ALE-like low-energy trench etch, and post-etch silylation repair.
- **Residues and contamination**: fluorocarbon polymer left on sidewalls, chlorine on aluminum (corrosion), metal sputtered from chamber parts. Post-etch cleans (Module 03's wet chemistries) handle these.

The broad direction of the last decade, driven by all of the above, is toward lower ion energy, pulsed plasmas, ALE endpoints, and selective radical-based removals: doing the last few nanometers gently, because that is where the transistor lives.

## Tools, Vendors, and the Market

### The product lines

**Lam Research** (Fremont, California) is the largest etch company. Its **Kiyo** series (Kiyo F, G, GX) is the ICP conductor etch platform used for gate, fin, spacer, hardmask and metal etches; **Flex** (Flex F, G, H and successors) is the dual-frequency CCP dielectric platform for contact, via, trench and 3D NAND holes; **Sense.i**, launched in 2020, is a new-architecture, high-density platform (initially conductor etch) built for a smaller footprint and machine-learning-based control; **Syndion** does TSV and deep silicon; **Coronus** is a bevel (wafer-edge) etcher; and Lam Cryo 3.0 is the cryogenic dielectric etch technology on its dielectric platforms. Lam is generally credited as the leader in conductor etch and in high-aspect-ratio dielectric etch for memory, and it introduced the first production ALE.

**Tokyo Electron** (Tokyo) sells etch on the **Tactras** platform, with **Vigus** dual-frequency CCP chambers for dielectric etch and RLSA microwave and ICP chambers for conductor etch, plus the **Episode UL** platform (launched 2020, configurable up to 12 chambers) on which the cryogenic channel-hole etch is offered. TEL is historically strongest in dielectric etch, particularly at Japanese and Korean memory makers and in DRAM, and its 2023 cryogenic process was the first announced.

**Applied Materials** (Santa Clara) sells the **Centris Sym3** and **Sym3 Y** dielectric etch chambers (a symmetric CCP design introduced in 2016 that Applied used to re-enter the dielectric market it had lost) and conductor etch on the **Centura** platform (its silicon etch chambers, including the Silvia line), plus the **Producer Selectra** and SiCoNi radical-based selective and pre-clean chambers. Applied's etch position has strengthened since Sym3, especially in DRAM and in selective removal; it remains third overall in etch by most estimates.

**Hitachi High-Tech** (Japan) holds a niche in ECR/microwave conductor etch (gate, fin), a few percent of the market.

**AMEC** (Advanced Micro-Fabrication Equipment, Shanghai) makes CCP dielectric etchers (Primo D-RIE, Primo AD-RIE, Primo SSC AD-RIE) and ICP conductor etchers (Primo nanova, Primo Twin-Star) and is a qualified supplier of some dielectric etch at TSMC as well as at every Chinese fab. **Naura** (Beijing) makes ICP silicon etch and CCP tools and is the largest Chinese equipment vendor overall. Together the two took roughly 20% of etch purchases in China by 2024–2025 and a mid-single-digit share globally, concentrated in mature nodes and in memory (YMTC, CXMT) where export controls have shut out or limited the US vendors. Etch is the segment where China's domestic equipment industry is furthest along, because etch chambers, unlike EUV scanners, are buildable with commercially available RF, vacuum and gas-delivery subsystems.

### Market shares and economics

The etch equipment market was roughly $20–25 billion in 2024 (about 20% of wafer fab equipment), rising in 2025–2026 with the NAND layer-count race and the GAA ramp. Market-share estimates depend on how the segment is defined (whether strip, CDE, bevel, and packaging etch are included), and sources disagree noticeably: the most-cited analyst rankings put Lam first at roughly 40–45%, TEL second at ~25%, and Applied third at ~18–20%, while at least one 2024–2025 report ranks Applied first at ~30% by including its selective and ALD-adjacent removal tools. Treat any single number as ± 5 points. The top three hold ~85–90% between them.

A leading-edge etch platform carries 4–6 process chambers on a vacuum transfer module with two or more load locks and an atmospheric front end with FOUP load ports (Module 05); the platform costs on the order of $15–25 million and a single chamber on the order of $3–6 million, with high-aspect-ratio cryogenic dielectric chambers at the top of that range. Chamber throughput ranges from ~1–3 wafers per hour (NAND channel hole) to 30–60 wafers per hour for a shallow conductor etch.

> **Worked example: etch chambers in a logic gigafab.**
> A 100,000 wafer-start-per-month N3-class logic fab, ~250 plasma etch and strip chamber visits per wafer, average chamber time 3 minutes per wafer including exchange (a blend of 1-minute strips and 8-minute contact etches), and 80% availability. Wafer-etch-steps per month: 100,000 × 250 = 25 million. Capacity per chamber: (60/3) × 720 h × 0.8 ≈ 11,500 per month. Chambers: 25,000,000 / 11,500 ≈ 2,200 etch and strip chambers, on ~500 platforms, representing on the order of $6–8 billion of the fab's ~$25–30 billion equipment bill. This is why etch and deposition each rival lithography as the largest equipment categories by dollars in a logic fab (industry-wide, lithography, deposition and etch are each roughly a fifth to a quarter of WFE, and the ranking among them shifts with the memory/logic mix), even though a single EUV scanner is the most expensive machine on the floor.

### The trend: more steps, each removing less

The etch step count has grown faster than the total step count: SAQP turned one fin-patterning etch into ~6 at N7, EUV removed some at N5–N3, and the 3D transistor (spacer, inner spacer, release, recess, cut) and every self-aligned scheme added more. At N2 and A16 with backside power delivery (Module 11), the wafer is additionally thinned, flipped and etched from the back to reach buried power rails. The direction is more steps, each removing less, with atomic precision: ALE and selective isotropic removal have grown from research curiosities in 2014 into a multi-billion-dollar sub-segment and are the fastest-growing part of etch.

## Key Numbers

| Quantity | Value |
|---|---|
| Standard plasma RF frequency | 13.56 MHz (ISM band); density sources 27–100 MHz; bias 400 kHz to 2 MHz |
| Electron temperature | 2–5 eV (~30,000–60,000 K); ions and neutrals near 300–500 K |
| Ion density | 10⁹–10¹⁰ cm⁻³ (CCP); 10¹¹–10¹² cm⁻³ (ICP) |
| Ionization fraction | 10⁻⁶ to 10⁻³ |
| Operating pressure | 1–20 mTorr (ICP); 10–200 mTorr (CCP) |
| Ion energy at wafer | ~20 eV (ALE) to several keV (NAND channel hole) |
| Sheath thickness | ~0.1 to a few mm |
| Coburn and Winters (1979) | XeF2 alone ~5 Å/min; Ar⁺ alone ~2 Å/min; both together ~55 Å/min |
| 49% HF on thermal SiO2 | ~2 µm/min; 6:1 BOE ~100 nm/min; 100:1 DHF ~2–3 nm/min |
| Hot H3PO4 nitride etch | 85% acid at ~160 °C; Si3N4 ~4–6 nm/min; SiO2 0.1–0.5 nm/min |
| KOH on Si(100) | ~1 µm/min at 80 °C; (100):(111) ratio 30–400:1; (111) sidewall at 54.74° |
| Gate etch selectivity poly:SiO2 (HBr/O2 soft landing) | >100:1 |
| Bosch process | ~5–30 µm/min in production; scallops 100–500 nm period; aspect ratio 30–50:1 in production |
| Si ALE (Cl2/Ar) | ~0.5–1 Å per cycle; Ar⁺ window ~40–70 eV; Si(100) monolayer 1.36 Å |
| 3D NAND channel hole | ~100 nm diameter, 8–10 µm deep, AR 60–100:1, 200–320 layers, 2–3 decks |
| Conventional channel-hole etch time | ~60–100 min for 10 µm at 100–150 nm/min |
| Cryogenic channel-hole etch | −40 to −70 °C; TEL: 10 µm in 33 min (~2.5x conventional, 84% lower GWP); Lam Cryo 3.0: 2.5x conventional rate, <0.1% top-to-bottom CD deviation |
| Oxide:carbon hardmask selectivity in HAR etch | ~4–10:1; mask 2–3 µm thick |
| Etch steps per leading-edge logic wafer | ~200–300 plasma etch and strip chamber visits |
| Etch equipment market (2024) | ~$20–25 B, ~20% of WFE; Lam ~40–45%, TEL ~25%, AMAT ~18–20% (sources differ) |
| Chamber cost | ~$3–6 M per chamber; ~$15–25 M per 4–6 chamber platform |
| Edge ring replacement | every few hundred RF-hours |

## Key Players

| Company | Country | Role / what they supply | Approx. position |
|---|---|---|---|
| Lam Research | USA | Kiyo (ICP conductor), Flex (CCP dielectric), Sense.i, Syndion (TSV), Coronus (bevel), Cryo 3.0, first production ALE; also DV-Prime wet clean | Leader (~40–45% of etch) |
| Tokyo Electron (TEL) | Japan | Tactras platform with Vigus CCP and RLSA/ICP chambers; Episode UL cryogenic channel-hole etch; Certas CDE; CELLESTA/EXPEDIUS wet | #2 (~25%); strong in dielectric and memory |
| Applied Materials | USA | Centris Sym3/Sym3 Y (dielectric), Centura conductor etch, Producer Selectra and SiCoNi selective/radical removal, APF carbon hardmask deposition | #3 (~18–20%); leader in selective removal |
| Hitachi High-Tech | Japan | ECR/microwave conductor etchers (gate, fin) | Niche (~few %) |
| AMEC | China | Primo CCP dielectric and ICP conductor etchers; TSV etch; qualified at TSMC for some dielectric etch | Rising; ~20% of China's etch purchases with Naura |
| Naura | China | ICP silicon etch, CCP dielectric etch, strip; largest Chinese equipment vendor | Rising; mature nodes and China memory |
| SCREEN | Japan | Single-wafer (SU-3300) and batch (FC-3100) wet etch/clean | Leader in wet (~40–50%) |
| SEMES | Korea | Wet etch/clean and strip, Samsung affiliate | #3–4 in wet |
| KLA (SPTS) | USA / UK | Deep silicon (Bosch) etch for MEMS, TSV, photonics | Leader in MEMS DRIE |
| Plasma-Therm, Oxford Instruments | USA / UK | DRIE and specialty ICP etch | Niche |
| Mattson, PSK, ULVAC | China (formerly USA) / Korea / Japan | Photoresist strip (ash) | PSK and Mattson lead strip |
| Greene Tweed, Hana Materials, SK Enpulse, Mitsubishi Materials, CoorsTek, Ferrotec | USA / Korea / Japan | Si, SiC and ceramic consumables: edge rings, showerheads, liners | Consumables suppliers |
| Robert Bosch GmbH | Germany | Originator and licensor of the Bosch DRIE process | IP holder |

## Common Misconceptions

- **"Plasma etching is hot."** → The electrons are at tens of thousands of kelvin, but the gas, ions and wafer are near room temperature (and in cryogenic etch, at −70 °C). Etch is a cold process; the energy is delivered by directed ions and reactive radicals, not by heat.
- **"Ions do the etching."** → Coburn and Winters showed that ions alone sputter at ~2 Å/min and radicals alone etch at ~5 Å/min, but together they etch at ~55 Å/min. Ions do not remove most of the atoms; they enable the chemistry to do so, and only where they land. The chemistry provides the rate and selectivity, the ions provide the direction.
- **"Anisotropy comes from the ions being vertical."** → That is necessary but not sufficient. Most etch chemistries attack sidewalls spontaneously; vertical profiles come from a deliberately engineered sidewall passivation layer (CFx polymer, SiOxBry, or a condensed cryogenic layer) that ions clear from the bottom but not from the walls.
- **"Wet etch is obsolete."** → Wet etch is the only way to get 100:1 to 1,000:1 selectivity cheaply, and the 3D NAND word-line replacement, hardmask strips, nanosheet release (in some flows), and every pre-clean depend on it. What is obsolete is wet *patterning*, defeated by isotropic undercut once features became smaller than about twice the film thickness.
- **"Etch rate is a property of the recipe."** → It is a property of the recipe *and* the wafer *and* the chamber. Loading, microloading and ARDE make the same recipe etch a dense narrow hole at half the rate of a wide open area, and chamber wall condition (seasoning) changes the radical/ion ratio from wafer to wafer. This is why endpoint detection, over-etch, seasoning and chamber matching exist, and why ALE, which is flux-independent, is spreading.
- **"Copper interconnects are etched."** → Copper has no volatile etch product at practical temperatures, which is exactly why the BEOL switched to damascene (etch the dielectric, fill with copper, polish) in 1997. Aluminum and tungsten are etched; copper, cobalt and ruthenium lines are formed by fill.

## Where This Fits in the Supply Chain

Etch consumes the patterned resist and hardmask stacks produced by lithography (Modules 07 and 08), the films deposited by oxidation, CVD, ALD and PVD (Module 06), the specialty gases (NF3, SF6, C4F8, C4F6, HBr, Cl2, BCl3, HF) and wet chemicals (HF, NH4F, H3PO4, KOH, TMAH, H2SO4, H2O2) from Module 04, and the silicon, SiC and ceramic consumable parts made by a supply chain of its own. It produces the physical features of the device: isolation trenches, fins, nanosheet stacks, gates, spacers, contact and via holes, damascene trenches, NAND channel holes and TSVs. Its outputs go next to ion implantation and anneal (Module 10), where the etched silicon is doped through the openings etch created, and then round and round through the deposition-litho-etch loop several hundred times until the transistor (Module 11) and the interconnect stack (Module 12) are complete. Each etch step is followed by metrology (Module 13): CD-SEM and OCD to measure the etched CD and profile, and inspection to catch the opens, shorts, residues and particles that etch is the single largest source of. Tool-wise, etch is one of the three largest equipment categories alongside deposition and lithography, bought from Lam, TEL and Applied by every fab in the world, and it is the segment where the Chinese equipment industry (AMEC, Naura) has made the deepest inroads.

## Further Reading

1. M. A. Lieberman and A. J. Lichtenberg, *Principles of Plasma Discharges and Materials Processing*, 2nd ed., Wiley, 2005. The standard graduate text on sheaths, CCP, ICP and etch physics.
2. J. W. Coburn and H. F. Winters, "Ion- and electron-assisted gas-surface chemistry: An important effect in plasma etching," *Journal of Applied Physics* 50, 3189 (1979). The synergy experiment.
3. V. M. Donnelly and A. Kornblit, "Plasma etching: Yesterday, today, and tomorrow," *Journal of Vacuum Science and Technology A* 31, 050825 (2013). The best single review of etch chemistry and mechanisms.
4. K. J. Kanarik et al., "Overview of atomic layer etching in the semiconductor industry," *Journal of Vacuum Science and Technology A* 33, 020802 (2015). Lam's ALE review, including the Cl2/Ar Si window.
5. S. M. George, "Mechanisms of Thermal Atomic Layer Etching," *Accounts of Chemical Research* 53, 1151 (2020). Thermal and isotropic ALE.
6. F. Laermer and A. Schilp, "Method of anisotropically etching silicon," US Patent 5,501,893 (1996). The Bosch process patent.
7. Tokyo Electron, "Tokyo Electron Develops Memory Channel Hole Etch Technology That Enables Ultra-fast 10-µm-deep Etching for 3D NAND Flash with Over 400 Layers," press release, June 2023 (tel.com), and the IEEE VLSI 2023 paper "Beyond 10 μm Depth Ultra-High Speed Etch Process with 84% Lower Carbon Footprint for Memory Channel Hole of 3D NAND Flash over 400 Layers."
8. Lam Research, "Lam Research Introduces Lam Cryo 3.0 Cryogenic Etch Technology," press release, July 2024, and the Lam newsroom blog "The Road to 1,000 Layer 3D NAND."
9. Semiconductor Engineering, "Cryogenic Etch: A Key Enabler of 3D NAND" and its knowledge-center articles on atomic layer etching and high-aspect-ratio etch (semiengineering.com).
10. K. R. Williams, K. Gupta and M. Wasilik, "Etch rates for micromachining processing, Part II," *Journal of Microelectromechanical Systems* 12, 761 (2003). The reference table of wet and dry etch rates for dozens of materials and etchants.
